Repository: furkanbitik/kardemir

File: final_birlesik_veri2.csv (part 1 of 29)
dokum_no;numune_no;cap;ovalite;elastikiyet;rel_alt_akma_dayanimi;reh_ust_akma_dayanimi;tufal_orani;C;MN;SI;S;P;N;CR;NI;CU;MO;V;TI;AS;SN;SB;AL;NB;CA;ZN;B;PB;ZR;FE;ALSOL;ALINS;CEV;firin_giris_uzunluk;firin_giris_agirlik;firin_kalis_suresi;lcc_kalma_suresi;firin_cikis_sicakligi;kutuk_desarj_sicakligi;tavlama_ortalama_sicaklik;tavlama_min_sicaklik;tavlama_max_sicaklik;dr10_kutuk_sicakligi;ortalama_descaler_basinci;min_descaler_basinci;max_descaler_basinci;max_meerdrive_giris_sicakligi;min_ meerdrive_giris_sicakligi;ortam_hava_sicakligi1;ortam_hava_sicakligi2;ortam_hava_sicakligi3;unit_agirlik;haddeleme_suresi;haddeleme_hizi
2114213;KRD100120125;6,5;0,8;313;369;391;8,4;0,18;1,2;0,24;0;0,03;0,01;0,04;0,03;0,05;0;0,01;0;0,02;0;0;0,04;0;0;0;0;0;0;97,92;0,03;0;0,4;9102;2826;208;2,8;1194;1214,8;1213,8;1194;1230;1115,4;219,7;2182,9;2207,2;936,6;910,4;37,4;32,1;37;177;128,1;900,8
2114213;KRD100120126;6,5;0,8;313;369;391;8,4;0,18;1,2;0,24;0;0,03;0,01;0,04;0,03;0,05;0;0,01;0;0,02;0;0;0,04;0;0;0;0;0;0;97,92;0,03;0;0,4;9132;2826;210;2;1194,5;1214,8;1213,3;1194;1230;1115,4;219,2;2178,2;2209,5;936,6;910,4;41,7;32,6;37,3;177;127,4;900,8
2114213;KRD100120127;6,5;0,8;313;369;391;8,4;0,18;1,2;0,24;0;0,03;0,01;0,04;0,03;0,05;0;0,01;0;0,02;0;0;0,04;0;0;0;0;0;0;97,92;0,03;0;0,4;9132;2826;210;2;1195;1214,8;1213;1194;1230;1115,4;219,1;2184;2201,4;936,6;910,4;43;32,8;39,7;177;128,2;900,8
2114213;KRD100120128;6,5;0,8;313;369;391;8,4;0,18;1,2;0,24;0;0,03;0,01;0,04;0,03;0,05;0;0,01;0;0,02;0;0;0,04;0;0;0;0;0;0;97,92;0,03;0;0,4;9040;2826;211;2;1196;1214,8;1212,6;1194;1230;1115,4;219,7;2181,7;2215,3;936,6;910,4;39,4;32,4;41,7;177;126,6;900,8
2114213;KRD100120129;6,5;0,8;313;369;391;8,4;0,18;1,2;0,24;0;0,03;0,01;0,04;0,03;0,05;0;0,01;0;0,02;0;0;0,04;0;0;0;0;0;0;97,92;0,03;0;0,4;9107;2826;172;2;1206,5;1214,8;1207;1195;1217;1115,4;236,1;2349,5;2369,2;936,6;910,4;43,2;35,3;44,7;177;127,4;904,2
2114213;KRD100120130;6,5;0,8;313;369;391;8,4;0,18;1,2;0,24;0;0,03;0,01;0,04;0,03;0,05;0;0,01;0;0,02;0;0;0,04;0;0;0;0;0;0;97,92;0,03;0;0,4;9057;2826;173;2;1207;1214,8;1207;1195;1217;1115,4;236,1;2344,9;2378,5;936,6;910,4;44,6;35,4;45;177;127,4;904,2
2114213;KRD100120131;6,5;0,8;313;369;391;8,4;0,18;1,2;0,24;0;0,03;0,01;0,04;0,03;0,05;0;0,01;0;0,02;0;0;0,04;0;0;0;0;0;0;97,92;0,03;0;0,4;9051;2826;173;2;1208;1214,8;1207;1195;1217;1115,4;235,9;2342,6;2379,6;936,6;910,4;45,6;35,6;45,6;177;127,1;904,2
2114213;KRD100120132;6,5;0,8;313;369;391;8,4;0,18;1,2;0,24;0;0,03;0,01;0,04;0,03;0,05;0;0,01;0;0,02;0;0;0,04;0;0;0;0;0;0;97,92;0,03;0;0,4;9069;2826;174;1,8;1209,5;1214,8;1207;1195;1217;1115,4;236,3;2339,1;2378,5;936,6;910,4;42,9;35,3;46,3;177;125,6;904,2
2114213;KRD100120133;6,5;0,8;313;369;391;8,4;0,18;1,2;0,24;0;0,03;0,01;0,04;0,03;0,05;0;0,01;0;0,02;0;0;0,04;0;0;0;0;0;0;97,92;0,03;0;0,4;9008;2826;107;2;1207,5;1240,7;1212,9;1204,5;1225;1100,1;307,9;3067,1;3086,8;959,6;929,6;30,2;25,8;40,1;177;63,3;851,1
2114213;KRD100120134;6,5;0,8;313;369;391;8,4;0,18;1,2;0,24;0;0,03;0,01;0,04;0,03;0,05;0;0,01;0;0,02;0;0;0,04;0;0;0;0;0;0;97,92;0,03;0;0,4;9113;2826;108;2,6;1206,5;1228,9;1212,7;1204,5;1225;1095,1;309,2;3083,3;3107,6;958,4;823,1;31,1;26,6;41,9;177;63,8;851,1
2114213;KRD100120135;6,5;0,8;313;369;391;8,4;0,18;1,2;0,24;0;0,03;0,01;0,04;0,03;0,05;0;0,01;0;0,02;0;0;0,04;0;0;0;0;0;0;97,92;0,03;0;0,4;9063;2826;124;2;1200,5;1233,8;1206,7;1201;1213,5;1092,7;257,5;2562,5;2585,6;939,8;902,1;44,8;35;54;177;64,7;840,8
2114213;KRD100120136;6,5;0,8;313;369;391;8,4;0,18;1,2;0,24;0;0,03;0,01;0,04;0,03;0,05;0;0,01;0;0,02;0;0;0,04;0;0;0;0;0;0;97,92;0,03;0;0,4;9044;2826;81;1,2;1201,5;1232,8;1207,3;1200,5;1213,5;1090,7;256,8;2559;2583,3;938,5;925,2;45,7;36,6;56,8;177;64,3;840,8
2114213;KRD100120137;6,5;0,8;313;369;391;8,4;0,18;1,2;0,24;0;0,03;0,01;0,04;0,03;0,05;0;0,01;0;0,02;0;0;0,04;0;0;0;0;0;0;97,92;0,03;0;0,4;9089;2826;82;1,5;1204,5;1230,2;1207,2;1200,5;1213,5;1088,3;257,1;2559;2581;952,3;923,1;48,3;36,8;56;177;64,6;840,8
2114213;KRD100120138;6,5;0,8;313;369;391;8,4;0,18;1,2;0,24;0;0,03;0,01;0,04;0,03;0,05;0;0,01;0;0,02;0;0;0,04;0;0;0;0;0;0;97,92;0,03;0;0,4;9078;2826;80;1,3;1205,5;1228;1207,4;1200,5;1213,5;1087,3;257,2;2559;2585,6;941,4;929,6;47,9;38;59,2;177;64,5;840,8
2114213;KRD100120139;6,5;0,8;313;369;391;8,4;0,18;1,2;0,24;0;0,03;0,01;0,04;0,03;0,05;0;0,01;0;0,02;0;0;0,04;0;0;0;0;0;0;97,92;0,03;0;0,4;9076;2826;70;2;1229;1235,8;1218;1206,5;1230,5;1090,7;313,8;3126,2;3160,9;936,1;909;37,1;30,5;49,9;177;62,9;850,7
2114213;KRD100120140;6,5;0,8;313;369;391;8,4;0,18;1,2;0,24;0;0,03;0,01;0,04;0,03;0,05;0;0,01;0;0,02;0;0;0,04;0;0;0;0;0;0;97,92;0,03;0;0,4;9054;2826;70;2;1229,5;1240,3;1218,7;1206,5;1230,5;1077,4;313,1;3112,3;3144,7;932,1;903,3;46,5;33,7;53,1;177;63;850,7
2114213;KRD100120141;6,5;0,8;313;369;391;8,4;0,18;1,2;0,24;0;0,03;0,01;0,04;0,03;0,05;0;0,01;0;0,02;0;0;0,04;0;0;0;0;0;0;97,92;0,03;0;0,4;9418;2826;70;1,6;1229;1236,1;1219;1207;1230,5;1075,5;313,7;3126,2;3143,5;931,3;899,7;48,4;36,3;56,4;177;63;850,7
2114213;KRD100120142;6,5;0,8;313;369;391;8,4;0,18;1,2;0,24;0;0,03;0,01;0,04;0,03;0,05;0;0,01;0;0,02;0;0;0,04;0;0;0;0;0;0;97,92;0,03;0;0,4;10033;2826;70;2;1226;1237,7;1219,3;1208;1230,5;1073,5;313,4;3121,5;3147;935,7;896;49,5;37,1;58,1;177;63,2;841
2114213;KRD100120143;6,5;0,8;313;369;391;8,4;0,18;1,2;0,24;0;0,03;0,01;0,04;0,03;0,05;0;0,01;0;0,02;0;0;0,04;0;0;0;0;0;0;97,92;0,03;0;0,4;9072;2826;71;2;1223;1238,6;1219,7;1208,5;1230,5;1077,4;313,4;3118,1;3147;952,3;924;50,2;37,3;59,4;177;64,8;841
2114213;KRD100120144;6,5;0,8;313;369;391;8,4;0,18;1,2;0,24;0;0,03;0,01;0,04;0,03;0,05;0;0,01;0;0,02;0;0;0,04;0;0;0;0;0;0;97,92;0,03;0;0,4;9079;2826;71;2;1221;1234,9;1219,9;1208,5;1230,5;1077,9;313,1;3103;3147;948,7;926,4;46,9;36;59,7;177;64,8;841
2114213;KRD100120145;6,5;0,8;313;369;391;8,4;0,18;1,2;0,24;0;0,03;0,01;0,04;0,03;0,05;0;0,01;0;0,02;0;0;0,04;0;0;0;0;0;0;97,92;0,03;0;0,4;9083;2826;72;1;1219;1232,3;1220;1208,5;1230,5;1075,5;312,8;3100,7;3149,3;934,1;893,6;49,9;35,3;58,2;177;65,2;841
2114213;KRD100120146;6,5;0,8;313;369;391;8,4;0,18;1,2;0,24;0;0,03;0,01;0,04;0,03;0,05;0;0,01;0;0,02;0;0;0,04;0;0;0;0;0;0;97,92;0,03;0;0,4;9103;2826;72;2;1218,5;1236,1;1220,2;1208,5;1230,5;1076;313,1;3118,1;3147;925,6;892,8;51,3;37,4;60,6;177;65,3;841
2114213;KRD100120147;6,5;0,8;313;369;391;8,4;0,18;1,2;0,24;0;0,03;0,01;0,04;0,03;0,05;0;0,01;0;0,02;0;0;0,04;0;0;0;0;0;0;97,92;0,03;0;0,4;9025;2826;72;1,5;1217;1238,6;1220,3;1208,5;1230,5;1079,9;312,9;3115,7;3147;948,3;924,4;51,7;37,9;61,4;177;65,3;841
2114213;KRD100120148;6,5;0,8;313;369;391;8,4;0,18;1,2;0,24;0;0,03;0,01;0,04;0,03;0,05;0;0,01;0;0,02;0;0;0,04;0;0;0;0;0;0;97,92;0,03;0;0,4;8992;2826;72;2,7;1215;1233,4;1220,4;1208,5;1230,5;1073,5;312,9;3119,2;3141,2;949,9;924,4;52,1;38,1;61,8;177;65,3;841
2114213;KRD100120149;6,5;0,8;313;369;391;8,4;0,18;1,2;0,24;0;0,03;0,01;0,04;0,03;0,05;0;0,01;0;0,02;0;0;0,04;0;0;0;0;0;0;97,92;0,03;0;0,4;9056;2826;73;3;1213,5;1237,7;1220,4;1208,5;1230,5;1082,4;312,8;3115,7;3141,2;925,6;885,9;52,4;38,4;62,3;177;65;841
2114213;KRD100120150;6,5;0,8;313;369;391;8,4;0,18;1,2;0,24;0;0,03;0,01;0,04;0,03;0,05;0;0,01;0;0,02;0;0;0,04;0;0;0;0;0;0;97,92;0,03;0;0,4;9066;2826;73;2;1213,5;1232,3;1220,4;1208,5;1230,5;1077,9;312,9;3113,4;3138,9;947,9;925,2;52,4;38,5;63,1;177;63,8;841
2114213;KRD100120151;6,5;0,8;313;369;391;8,4;0,18;1,2;0,24;0;0,03;0,01;0,04;0,03;0,05;0;0,01;0;0,02;0;0;0,04;0;0;0;0;0;0;97,92;0,03;0;0,4;8981;2826;73;2;1212;1237,1;1220,5;1208,5;1230,5;1076,4;311,7;3097,2;3133,1;919,9;894,8;46,8;37,2;63,8;177;63,8;841
2114213;KRD100120152;6,5;0,8;313;369;391;8,4;0,18;1,2;0,24;0;0,03;0,01;0,04;0,03;0,05;0;0,01;0;0,02;0;0;0,04;0;0;0;0;0;0;97,92;0,03;0;0,4;9017;2826;118;3,9;1228,5;1254,1;1234,8;1227;1240,5;1168,9;280,8;2794;2817,1;936,6;910,4;33,2;20,4;24,9;315;63,7;115
2114213;KRD100120153;6,5;0,8;313;369;391;8,4;0,18;1,2;0,24;0;0,03;0,01;0,04;0,03;0,05;0;0,01;0;0,02;0;0;0,04;0;0;0;0;0;0;97,92;0,03;0;0,4;9050;2826;119;3,9;1229;1245,5;1234,7;1227;1240,5;1166;280,7;2799,8;2817,1;936,6;910,4;33,2;20,4;24,9;315;88,2;117,4
2114213;KRD100120154;6,5;0,8;313;369;391;8,4;0,18;1,2;0,24;0;0,03;0,01;0,04;0,03;0,05;0;0,01;0;0,02;0;0;0,04;0;0;0;0;0;0;97,92;0,03;0;0,4;9059;2826;119;3,9;1230;1246,1;1234,6;1227;1240,5;1167;280,8;2784,7;2817,1;936,6;910,4;33,2;20,4;24,9;315;64,3;115
2114213;KRD100120155;6,5;0,8;313;369;391;8,4;0,18;1,2;0,24;0;0,03;0,01;0,04;0,03;0,05;0;0,01;0;0,02;0;0;0,04;0;0;0;0;0;0;97,92;0,03;0;0,4;9114;2826;117;3,9;1232;1246,6;1234,5;1227;1240,5;1164,5;281;2794;2820,6;936,6;910,4;33,2;20,4;24,9;315;63,7;115
2114213;KRD100120156;6,5;0,8;313;369;391;8,4;0,18;1,2;0,24;0;0,03;0,01;0,04;0,03;0,05;0;0,01;0;0,02;0;0;0,04;0;0;0;0;0;0;97,92;0,03;0;0,4;9075;2826;118;3,9;1233;1249,9;1234,5;1227;1240,5;1169,4;281,3;2782,4;2822,9;936,6;910,4;33,2;20,4;24,9;315;63,7;115
2114213;KRD100120157;6,5;0,8;313;369;391;8,4;0,18;1,2;0,24;0;0,03;0,01;0,04;0,03;0,05;0;0,01;0;0,02;0;0;0,04;0;0;0;0;0;0;97,92;0,03;0;0,4;9050;2826;117;3,9;1233,5;1253;1234,6;1227;1240,5;1161,5;281,2;2805,6;2819,4;936,6;910,4;33,2;20,4;24,9;315;63,7;115,1
2114213;KRD100120158;6,5;0,8;313;369;391;8,4;0,18;1,2;0,24;0;0,03;0,01;0,04;0,03;0,05;0;0,01;0;0,02;0;0;0,04;0;0;0;0;0;0;97,92;0,03;0;0,4;9053;2826;80;2;1201;1235,8;1207,3;1190;1224,5;1137,4;255,5;2540,5;2568,3;915,9;904,7;35,4;31,2;44,9;177;48,8;52,6
2114213;KRD100120159;6,5;0,8;313;369;391;8,4;0,18;1,2;0,24;0;0,03;0,01;0,04;0,03;0,05;0;0,01;0;0,02;0;0;0,04;0;0;0;0;0;0;97,92;0,03;0;0,4;9074;2826;82;2;1203,5;1234,9;1207,2;1190;1224,5;1141,9;255,6;2528,9;2566;920,9;913,6;36;32,2;49;177;50,2;52,6
2114213;KRD100120160;6,5;0,8;313;369;391;8,4;0,18;1,2;0,24;0;0,03;0,01;0,04;0,03;0,05;0;0,01;0;0,02;0;0;0,04;0;0;0;0;0;0;97,92;0,03;0;0,4;9036;2826;84;2;1205;1234,8;1207,1;1190;1224,5;1141,4;255,6;2545,1;2566;917,4;898,7;43,8;34,9;53,4;177;50,4;52,6
2114213;KRD100120161;6,5;0,8;313;369;391;8,4;0,18;1,2;0,24;0;0,03;0,01;0,04;0,03;0,05;0;0,01;0;0,02;0;0;0,04;0;0;0;0;0;0;97,92;0,03;0;0,4;9086;2826;84;3;1204,5;1233,8;1207;1190;1224,5;1142,4;255,6;2539,4;2568,3;922,2;913,3;45,4;37,7;59,8;177;50,3;52,6
2114213;KRD100120162;6,5;0,8;313;369;391;8,4;0,18;1,2;0,24;0;0,03;0,01;0,04;0,03;0,05;0;0,01;0;0,02;0;0;0,04;0;0;0;0;0;0;97,92;0,03;0;0,4;8895;2826;85;2;1203,5;1231,1;1206,9;1190;1224,5;1136,5;255,6;2540,5;2564,8;921,6;899,9;46,7;38,6;63,7;177;50,7;52,6
2114213;KRD100120163;6,5;0,8;313;369;391;8,4;0,18;1,2;0,24;0;0,03;0,01;0,04;0,03;0,05;0;0,01;0;0,02;0;0;0,04;0;0;0;0;0;0;97,92;0,03;0;0,4;9087;2826;85;2;1204;1237,1;1206,9;1190;1224,5;1138,9;255,3;2547,5;2562,5;920;899,3;47,9;39,3;67;177;50,6;52,6
2114213;KRD100120164;6,5;0,8;313;369;391;8,4;0,18;1,2;0,24;0;0,03;0,01;0,04;0,03;0,05;0;0,01;0;0,02;0;0;0,04;0;0;0;0;0;0;97,92;0,03;0;0,4;9077;2826;85;2;1204;1232,6;1206,8;1190;1224,5;1139,9;255,2;2541,7;2562,5;922,5;825,1;48,3;39,9;69,2;177;50,1;52,6
2114213;KRD100120165;6,5;0,8;313;369;391;8,4;0,18;1,2;0,24;0;0,03;0,01;0,04;0,03;0,05;0;0,01;0;0,02;0;0;0,04;0;0;0;0;0;0;97,92;0,03;0;0,4;9104;2826;85;2;1203;1235,8;1206,7;1190;1224,5;1144,3;254,9;2541,7;2556,7;923,8;911,7;43,9;39,1;70,2;177;50,1;52,6
2117687;KRD100154351;6,1;0,2;144,5;296,3;248,8;8,4;0,23;1,02;0,1;0,01;0,01;0,01;0,21;0,05;0,06;0,01;0;0,04;0,02;0;0;0,05;0;0;0;0;0;0;98,85;0,04;0,01;0,45;12119;2136;93;0,6;1213;1241,7;1213,7;1207,5;1221;1146,8;304,4;3031,3;3054,4;914,6;896,8;29,9;31;94,5;177;52,9;230,8
2117687;KRD100154352;6,1;0,2;144,5;296,3;248,8;8,4;0,23;1,02;0,1;0,01;0,01;0,01;0,21;0,05;0,06;0,01;0;0,04;0,02;0;0;0,05;0;0;0;0;0;0;98,85;0,04;0,01;0,45;12208;2136;94;2;1214;1239,7;1213,8;1207,5;1221;1141,4;301,7;3003,5;3037;911,7;893,9;29,7;31,7;97,8;177;54,2;232,2
2117687;KRD100154353;6,1;0,2;144,5;296,3;248,8;8,4;0,23;1,02;0,1;0,01;0,01;0,01;0,21;0,05;0,06;0,01;0;0,04;0,02;0;0;0,05;0;0;0;0;0;0;98,85;0,04;0,01;0,45;12196;2136;94;0,6;1213;1244,3;1213,8;1207,5;1221;1141,4;304,2;3028,9;3048,6;912,7;891,3;29,2;30,9;94,2;177;53,2;232,2
2117687;KRD100154354;6,1;0,2;144,5;296,3;248,8;8,4;0,23;1,02;0,1;0,01;0,01;0,01;0,21;0,05;0,06;0,01;0;0,04;0,02;0;0;0,05;0;0;0;0;0;0;98,85;0,04;0,01;0,45;12107;2136;98;2;1212,5;1243,4;1213,9;1207,5;1221;1143,8;304,3;3028,9;3052,1;914,6;893,9;31,9;32,6;93,9;177;53,6;232,2
2117687;KRD100154355;6,1;0,2;144,5;296,3;248,8;8,4;0,23;1,02;0,1;0,01;0,01;0,01;0,21;0,05;0,06;0,01;0;0,04;0,02;0;0;0,05;0;0;0;0;0;0;98,85;0,04;0,01;0,45;12141;2136;97;1;1212;1244,3;1213,9;1207,5;1221;1147,8;302,3;2996,5;3032,4;920,9;812,4;32,7;34,8;98,5;177;53,5;232,2
2117687;KRD100154356;6,1;0,2;144,5;296,3;248,8;8,4;0,23;1,02;0,1;0,01;0,01;0,01;0,21;0,05;0,06;0,01;0;0,04;0,02;0;0;0,05;0;0;0;0;0;0;98,85;0,04;0,01;0,45;12182;2136;97;2;1210;1247;1213,9;1207,5;1221;1139,9;302,5;3015;3028,9;921,6;895,8;31;34,9;10,2;177;53,5;232,2
2117687;KRD100154357;6,1;0,2;144,5;296,3;248,8;8,4;0,23;1,02;0,1;0,01;0,01;0,01;0,21;0,05;0,06;0,01;0;0,04;0,02;0;0;0,05;0;0;0;0;0;0;98,85;0,04;0,01;0,45;12174;2136;98;1;1210;1247;1213,9;1207,5;1221;1141,9;304,5;3034,7;3052,1;920,6;876,4;32,5;33,8;10,1;177;53,6;232,2
2117687;KRD100154358;6,1;0,2;144,5;296,3;248,8;8,4;0,23;1,02;0,1;0,01;0,01;0,01;0,21;0,05;0,06;0,01;0;0,04;0,02;0;0;0,05;0;0;0;0;0;0;98,85;0,04;0,01;0,45;12178;2136;97;1,5;1209;1243,8;1213,8;1207,5;1221;1144,8;304,2;3022;3054,4;926;815,9;33,2;35,7;10,3;177;53,3;232,2
2117687;KRD100154359;6,1;0,2;144,5;296,3;248,8;8,4;0,23;1,02;0,1;0,01;0,01;0,01;0,21;0,05;0,06;0,01;0;0,04;0,02;0;0;0,05;0;0;0;0;0;0;98,85;0,04;0,01;0,45;12177;2136;98;2;1209;1239;1213,8;1207,5;1221;1147,3;304,4;3034,7;3054,4;915,2;894,2;33,3;36;10,5;177;54,1;232,2
2117687;KRD100154360;6,1;0,2;144,5;296,3;248,8;8,4;0,23;1,02;0,1;0,01;0,01;0,01;0,21;0,05;0,06;0,01;0;0,04;0,02;0;0;0,05;0;0;0;0;0;0;98,85;0,04;0,01;0,45;12110;2136;97;2;1208,5;1241,1;1213,8;1207,5;1221;1140,4;302,8;3013,9;3038,2;922,5;811,5;33,5;36,2;10,8;177;53,7;232,2
2117687;KRD100154361;6,1;0,2;144,5;296,3;248,8;8,4;0,23;1,02;0,1;0,01;0,01;0,01;0,21;0,05;0,06;0,01;0;0,04;0,02;0;0;0,05;0;0;0;0;0;0;98,85;0,04;0,01;0,45;12171;2136;97;0,8;1208;1246,4;1213,8;1207,5;1221;1147,3;305,4;3048,6;3057,9;916,2;905;33,6;36,3;10,9;177;54,2;232,2
2117687;KRD100154362;6,1;0,2;144,5;296,3;248,8;8,4;0,23;1,02;0,1;0,01;0,01;0,01;0,21;0,05;0,06;0,01;0;0,04;0,02;0;0;0,05;0;0;0;0;0;0;98,85;0,04;0,01;0,45;12122;2136;98;1;1206;1245,5;1213,6;1206;1221;1140,4;303,1;3003,5;3044;919,7;819,1;33,7;36,3;11;177;53,8;232,2
2117687;KRD100154363;6,1;0,2;144,5;296,3;248,8;8,4;0,23;1,02;0,1;0,01;0,01;0,01;0,21;0,05;0,06;0,01;0;0,04;0,02;0;0;0,05;0;0;0;0;0;0;98,85;0,04;0,01;0,45;12159;2136;97;2;1205;1243,3;1213,5;1205;1221;1149,2;305;3038,2;3056,7;915,9;897,1;33,7;36,3;10,9;177;53,6;232,2
2117687;KRD100154364;6,1;0,2;144,5;296,3;248,8;8,4;0,23;1,02;0,1;0,01;0,01;0,01;0,21;0,05;0,06;0,01;0;0,04;0,02;0;0;0,05;0;0;0;0;0;0;98,85;0,04;0,01;0,45;12112;2136;97;2;1198,5;1235,8;1213,4;1202;1221;1115,8;305,2;3028,9;3066;918,1;895,8;31,5;35,8;11;177;53,6;232,2
2117687;KRD100154365;6,1;0,2;144,5;296,3;248,8;8,4;0,23;1,02;0,1;0,01;0,01;0,01;0,21;0,05;0,06;0,01;0;0,04;0,02;0;0;0,05;0;0;0;0;0;0;98,85;0,04;0,01;0,45;12220;2136;105;1;1197;1246,4;1216,1;1193;1238;1135,5;261,8;2606,5;2628,5;908,9;895,5;20,8;21,3;61;177;56,2;360,3
2117687;KRD100154366;6,1;0,2;144,5;296,3;248,8;8,4;0,23;1,02;0,1;0,01;0,01;0,01;0,21;0,05;0,06;0,01;0;0,04;0,02;0;0;0,05;0;0;0;0;0;0;98,85;0,04;0,01;0,45;12139;2136;107;2;1200;1248,9;1215,5;1193;1238;1137,4;262,2;2608,8;2633,1;911,1;893,9;20,4;21,5;63,7;177;55,6;360,3
2117687;KRD100154367;6,1;0,2;144,5;296,3;248,8;8,4;0,23;1,02;0,1;0,01;0,01;0,01;0,21;0,05;0,06;0,01;0;0,04;0,02;0;0;0,05;0;0;0;0;0;0;98,85;0,04;0,01;0,45;12231;2136;109;2;1202;1245,3;1215,1;1193;1238;1134,5;262,4;2611,1;2634,3;911,4;892,9;20,2;22,6;63,8;177;55,7;360,3
2117687;KRD100154368;6,1;0,2;144,5;296,3;248,8;8,4;0,23;1,02;0,1;0,01;0,01;0,01;0,21;0,05;0,06;0,01;0;0,04;0,02;0;0;0,05;0;0;0;0;0;0;98,85;0,04;0,01;0,45;12123;2136;110;2;1202;1244,7;1215;1193;1238;1114,8;261,6;2605,3;2622,7;909,5;886,6;24,4;25,8;68;177;56,3;360,3
2117687;KRD100154369;6,1;0,2;144,5;296,3;248,8;8,4;0,23;1,02;0,1;0,01;0,01;0,01;0,21;0,05;0,06;0,01;0;0,04;0,02;0;0;0,05;0;0;0;0;0;0;98,85;0,04;0,01;0,45;12156;2136;110;2;1201,5;1244,3;1215;1193;1238;1114,3;262,3;2615,7;2629,6;906,9;892,6;22,7;27,7;72,6;177;56,3;360,3
2117687;KRD100154370;6,1;0,2;144,5;296,3;248,8;8,4;0,23;1,02;0,1;0,01;0,01;0,01;0,21;0,05;0,06;0,01;0;0,04;0,02;0;0;0,05;0;0;0;0;0;0;98,85;0,04;0,01;0,45;12162;2136;82;2;1200;1234,8;1216,8;1193;1238;1095,6;261,9;2606,5;2629,6;908,5;892,6;20,9;24;71,6;177;56,9;360,3
2117687;KRD100154371;6,1;0,2;144,5;296,3;248,8;8,4;0,23;1,02;0,1;0,01;0,01;0,01;0,21;0,05;0,06;0,01;0;0,04;0,02;0;0;0,05;0;0;0;0;0;0;98,85;0,04;0,01;0,45;12142;2136;84;2;1201,5;1242;1216,2;1193;1238;1117,3;262,1;2612,3;2633,1;911,1;894,5;20,5;20,6;61,1;177;56,2;360,3
2117687;KRD100154372;6,1;0,2;144,5;296,3;248,8;8,4;0,23;1,02;0,1;0,01;0,01;0,01;0,21;0,05;0,06;0,01;0;0,04;0,02;0;0;0,05;0;0;0;0;0;0;98,85;0,04;0,01;0,45;12166;2136;85;2;1201;1228,2;1216;1193;1238;1090,2;262,2;2608,8;2631,9;909,5;891;20,8;21,9;65,2;177;56,1;360,3
2117687;KRD100154373;6,1;0,2;144,5;296,3;248,8;8,4;0,23;1,02;0,1;0,01;0,01;0,01;0,21;0,05;0,06;0,01;0;0,04;0,02;0;0;0,05;0;0;0;0;0;0;98,85;0,04;0,01;0,45;12153;2136;74;1;1194,5;1235,1;1213,8;1194,5;1223,5;1117,3;282,4;2812,5;2836,8;908,9;885;18;18,3;44,5;177;56,7;360,3
2117687;KRD100154374;6,1;0,2;144,5;296,3;248,8;8,4;0,23;1,02;0,1;0,01;0,01;0,01;0,21;0,05;0,06;0,01;0;0,04;0,02;0;0;0,05;0;0;0;0;0;0;98,85;0,04;0,01;0,45;12105;2136;77;1;1197;1237,8;1212,8;1193,5;1223,5;1119,2;279;2762,7;2829,9;907,9;888,8;17,5;18,2;44,1;177;56,1;360,3
2117687;KRD100154375;6,1;0,2;144,5;296,3;248,8;8,4;0,23;1,02;0,1;0,01;0,01;0,01;0,21;0,05;0,06;0,01;0;0,04;0,02;0;0;0,05;0;0;0;0;0;0;98,85;0,04;0,01;0,45;12126;2136;96;0,9;1198;1242,6;1212;1193,5;1223,5;1121,7;277,7;2766,2;2789,4;909,5;889,1;17,1;18,2;44,3;177;56,4;360,3
2117687;KRD100154376;6,1;0,2;144,5;296,3;248,8;8,4;0,23;1,02;0,1;0,01;0,01;0,01;0,21;0,05;0,06;0,01;0;0,04;0,02;0;0;0,05;0;0;0;0;0;0;98,85;0,04;0,01;0,45;12130;2136;88;2;1201;1237,8;1211,6;1193,5;1223,5;1117,3;262,8;2621,5;2637,7;908,5;890,7;17,2;18,8;46,6;177;56,8;360,3
2117687;KRD100154377;6,1;0,2;144,5;296,3;248,8;8,4;0,23;1,02;0,1;0,01;0,01;0,01;0,21;0,05;0,06;0,01;0;0,04;0,02;0;0;0,05;0;0;0;0;0;0;98,85;0,04;0,01;0,45;12188;2136;84;2;1203;1237,8;1211,2;1193,5;1223,5;1114,3;262,8;2610;2637,7;910,1;892;17,4;18,9;47,3;177;56,6;360,3
2117687;KRD100154378;6,1;0,2;144,5;296,3;248,8;8,4;0,23;1,02;0,1;0,01;0,01;0,01;0,21;0,05;0,06;0,01;0;0,04;0,02;0;0;0,05;0;0;0;0;0;0;98,85;0,04;0,01;0,45;12209;2136;85;1,5;1207,5;1233,2;1210,9;1193,5;1223,5;1111,9;262,4;2608,8;2631,9;908,9;896,1;17,7;19,9;51,4;177;56,7;360,3
2117687;KRD100154379;6,1;0,2;144,5;296,3;248,8;8,4;0,23;1,02;0,1;0,01;0,01;0,01;0,21;0,05;0,06;0,01;0;0,04;0,02;0;0;0,05;0;0;0;0;0;0;98,85;0,04;0,01;0,45;12148;2136;86;1;1213,5;1242;1210,8;1193,5;1223,5;1114,8;262,9;2620,4;2634,3;909,8;887,8;17,6;19,5;48,7;177;56;360,3
2117687;KRD100154380;6,1;0,2;144,5;296,3;248,8;8,4;0,23;1,02;0,1;0,01;0,01;0,01;0,21;0,05;0,06;0,01;0;0,04;0,02;0;0;0,05;0;0;0;0;0;0;98,85;0,04;0,01;0,45;12130;2136;88;0,6;1208;1242,6;1210,7;1193,5;1223,5;1114,8;261,8;2604,2;2626,2;908,9;892;17,4;19,3;47,6;177;56,7;360,3
2117687;KRD100154381;6,1;0,2;144,5;296,3;248,8;8,4;0,23;1,02;0,1;0,01;0,01;0,01;0,21;0,05;0,06;0,01;0;0,04;0,02;0;0;0,05;0;0;0;0;0;0;98,85;0,04;0,01;0,45;12125;2136;175;3,9;1233;1246,9;1229,9;1225;1234,5;1132,5;278,6;2773,1;2797,5;936,6;910,4;33,2;20,4;24,9;315;59,8;104,7
2117687;KRD100154382;6,1;0,2;144,5;296,3;248,8;8,4;0,23;1,02;0,1;0,01;0,01;0,01;0,21;0,05;0,06;0,01;0;0,04;0,02;0;0;0,05;0;0;0;0;0;0;98,85;0,04;0,01;0,45;12196;2136;168;3,9;1230,5;1237,2;1228,8;1215,5;1238;1144,3;279,2;2777,8;2802,1;936,6;910,4;33,2;20,4;24,9;315;57;100,5
2117687;KRD100154383;6,1;0,2;144,5;296,3;248,8;8,4;0,23;1,02;0,1;0,01;0,01;0,01;0,21;0,05;0,06;0,01;0;0,04;0,02;0;0;0,05;0;0;0;0;0;0;98,85;0,04;0,01;0,45;12172;2136;173;3,9;1232;1234,9;1228,9;1215,5;1238;1144,8;277,8;2755,8;2797,5;936,6;910,4;33,2;20,4;24,9;315;55,3;100,5
2117687;KRD100154384;6,1;0,2;144,5;296,3;248,8;8,4;0,23;1,02;0,1;0,01;0,01;0,01;0,21;0,05;0,06;0,01;0;0,04;0,02;0;0;0,05;0;0;0;0;0;0;98,85;0,04;0,01;0,45;12143;2136;236;3,9;1229,5;1238,8;1229,5;1215,5;1238;1142,9;279,3;2767,4;2812,5;936,6;910,4;33,2;20,4;24,9;315;55,4;100,8
2117687;KRD100154385;6,1;0,2;144,5;296,3;248,8;8,4;0,23;1,02;0,1;0,01;0,01;0,01;0,21;0,05;0,06;0,01;0;0,04;0,02;0;0;0,05;0;0;0;0;0;0;98,85;0,04;0,01;0,45;12102;2136;240;3,9;1231;1234,6;1229,5;1215,5;1238;1136,5;278,4;2770,8;2802,1;936,6;910,4;33,2;20,4;24,9;315;54,7;101,2
2117687;KRD100154386;6,1;0,2;144,5;296,3;248,8;8,4;0,23;1,02;0,1;0,01;0,01;0,01;0,21;0,05;0,06;0,01;0;0,04;0,02;0;0;0,05;0;0;0;0;0;0;98,85;0,04;0,01;0,45;12151;2722;243;3,9;1230;1242,4;1229,5;1215,5;1238;1147,8;278,5;2767,4;2800,9;936,6;910,4;33,2;20,4;24,9;315;55,1;101,2
2117687;KRD100154387;6,1;0,2;144,5;296,3;248,8;8,4;0,23;1,02;0,1;0,01;0,01;0,01;0,21;0,05;0,06;0,01;0;0,04;0,02;0;0;0,05;0;0;0;0;0;0;98,85;0,04;0,01;0,45;12159;2722;254;3,9;1231,5;1236,6;1229,6;1215,5;1238;1127,1;279,5;2784,7;2807,9;936,6;910,4;33,2;20,4;24,9;315;54,1;101,2
2117687;KRD100154388;6,1;0,2;144,5;296,3;248,8;8,4;0,23;1,02;0,1;0,01;0,01;0,01;0,21;0,05;0,06;0,01;0;0,04;0,02;0;0;0,05;0;0;0;0;0;0;98,85;0,04;0,01;0,45;12162;2722;255;3,9;1231;1239,7;1229,6;1215,5;1238;1152,7;278,2;2767,4;2794;936,6;910,4;33,2;20,4;24,9;315;54,2;101,2
2117687;KRD100154389;6,1;0,2;144,5;296,3;248,8;8,4;0,23;1,02;0,1;0,01;0,01;0,01;0,21;0,05;0,06;0,01;0;0,04;0,02;0;0;0,05;0;0;0;0;0;0;98,85;0,04;0,01;0,45;12156;2722;256;3,9;1232;1232,8;1229,6;1215,5;1238;1131,5;278;2774,3;2784,7;936,6;910,4;33,2;20,4;24,9;315;54;101,2
2117687;KRD100154390;6,1;0,2;144,5;296,3;248,8;8,4;0,23;1,02;0,1;0,01;0,01;0,01;0,21;0,05;0,06;0,01;0;0,04;0,02;0;0;0,05;0;0;0;0;0;0;98,85;0,04;0,01;0,45;12149;2722;256;3,9;1227,5;1248,4;1229,6;1215,5;1238;1147,3;278,6;2777,8;2797,5;936,6;910,4;33,2;20,4;24,9;315;54;101,2
2117687;KRD100154391;6,1;0,2;144,5;296,3;248,8;8,4;0,23;1,02;0,1;0,01;0,01;0,01;0,21;0,05;0,06;0,01;0;0,04;0,02;0;0;0,05;0;0;0;0;0;0;98,85;0,04;0,01;0,45;12149;2722;257;3,9;1227;1228,2;1229,6;1215,5;1238;1124,2;278,4;2770,8;2797,5;936,6;910,4;33,2;20,4;24,9;315;54;101,2
2117687;KRD100154392;6,1;0,2;144,5;296,3;248,8;8,4;0,23;1,02;0,1;0,01;0,01;0,01;0,21;0,05;0,06;0,01;0;0,04;0,02;0;0;0,05;0;0;0;0;0;0;98,85;0,04;0,01;0,45;12231;2722;239;3,9;1229;1235,5;1229,6;1215,5;1238;1143,8;278,4;2759,3;2803,2;936,6;910,4;33,2;20,4;24,9;315;54,8;101,2
2117687;KRD100154393;6,1;0,2;144,5;296,3;248,8;8,4;0,23;1,02;0,1;0,01;0,01;0,01;0,21;0,05;0,06;0,01;0;0,04;0,02;0;0;0,05;0;0;0;0;0;0;98,85;0,04;0,01;0,45;12201;2722;261;3,9;1230;1237,2;1229,6;1215,5;1238;1128,1;278,9;2768,5;2803,2;936,6;910,4;33,2;20,4;24,9;315;54,5;101,2
2117687;KRD100154394;6,1;0,2;144,5;296,3;248,8;8,4;0,23;1,02;0,1;0,01;0,01;0,01;0,21;0,05;0,06;0,01;0;0,04;0,02;0;0;0,05;0;0;0;0;0;0;98,85;0,04;0,01;0,45;12177;2722;260;3,9;1229,5;1243;1229,6;1215,5;1238;1137;278,2;2759,3;2796,3;936,6;910,4;33,2;20,4;24,9;315;55;101,2
2117687;KRD100154395;6,1;0,2;144,5;296,3;248,8;8,4;0,23;1,02;0,1;0,01;0,01;0,01;0,21;0,05;0,06;0,01;0;0,04;0,02;0;0;0,05;0;0;0;0;0;0;98,85;0,04;0,01;0,45;12200;2722;260;3,9;1229,5;1238,8;1229,6;1215,5;1238;1124,2;277,9;2759,3;2794;936,6;910,4;33,2;20,4;24,9;315;54,4;101,2
2117687;KRD100154396;6,1;0,2;144,5;296,3;248,8;8,4;0,23;1,02;0,1;0,01;0,01;0,01;0,21;0,05;0,06;0,01;0;0,04;0,02;0;0;0,05;0;0;0;0;0;0;98,85;0,04;0,01;0,45;12166;2722;260;3,9;1229,5;1236,1;1229,6;1215,5;1238;1143,8;278,7;2767,4;2802,1;936,6;910,4;33,2;20,4;24,9;315;54,7;100,9
2117687;KRD100154397;6,1;0,2;144,5;296,3;248,8;8,4;0,23;1,02;0,1;0,01;0,01;0,01;0,21;0,05;0,06;0,01;0;0,04;0,02;0;0;0,05;0;0;0;0;0;0;98,85;0,04;0,01;0,45;12165;2722;261;3,9;1231;1229,7;1229,7;1215,5;1238;1122,7;278,7;2773,1;2797,5;936,6;910,4;33,2;20,4;24,9;315;54,6;101,2
2117687;KRD100154398;6,1;0,2;144,5;296,3;248,8;8,4;0,23;1,02;0,1;0,01;0,01;0,01;0,21;0,05;0,06;0,01;0;0,04;0,02;0;0;0,05;0;0;0;0;0;0;98,85;0,04;0,01;0,45;12169;2722;255;3,9;1229,5;1235,1;1229,6;1215,5;1238;1128,1;278,5;2773,1;2799,8;936,6;910,4;33,2;20,4;24,9;315;54,8;101,3
2117687;KRD100154399;6,1;0,2;144,5;296,3;248,8;8,4;0,23;1,02;0,1;0,01;0,01;0,01;0,21;0,05;0,06;0,01;0;0,04;0,02;0;0;0,05;0;0;0;0;0;0;98,85;0,04;0,01;0,45;12103;2722;156;3,9;1231;1229,2;1229,6;1215,5;1236,5;1115,3;278,5;2774,3;2795,1;936,6;910,4;33,2;20,4;24,9;315;55,8;101,2
2117810;KRD100154165;6,4;0,4;38,5;296,3;248,8;8,4;0,22;1,1;0,1;0,01;0,01;0,01;0,25;0,04;0,07;0,01;0;0,04;0,04;0;0;0,06;0;0;0;0;0;0;98,85;0,05;0;0,46;12132;2136;137;3,9;1226;1232,5;1229,5;1215,5;1234;1114,8;278,2;2768,5;2791,7;936,6;910,4;33,2;20,4;24,9;315;56;100,8
2117810;KRD100154166;6,4;0,4;38,5;296,3;248,8;8,4;0,22;1,1;0,1;0,01;0,01;0,01;0,25;0,04;0,07;0,01;0;0,04;0,04;0;0;0,06;0;0;0;0;0;0;98,85;0,05;0;0,46;12098;2136;137;3,9;1226,5;1233,1;1229,5;1215,5;1234;1124,7;278,6;2773,1;2799,8;936,6;910,4;33,2;20,4;24,9;315;55,7;101,2
2117810;KRD100154167;6,4;0,4;38,5;296,3;248,8;8,4;0,22;1,1;0,1;0,01;0,01;0,01;0,25;0,04;0,07;0,01;0;0,04;0,04;0;0;0,06;0;0;0;0;0;0;98,85;0,05;0;0,46;12097;2136;236;3,9;1225,5;1232,8;1229,5;1215,5;1234;1119,2;278,3;2770,8;2799,8;936,6;910,4;33,2;20,4;24,9;315;56;101
2117810;KRD100154168;6,4;0,4;38,5;296,3;248,8;8,4;0,22;1,1;0,1;0,01;0,01;0,01;0,25;0,04;0,07;0,01;0;0,04;0,04;0;0;0,06;0;0;0;0;0;0;98,85;0,05;0;0,46;12138;2136;236;3,9;1228;1231,2;1229,5;1215,5;1234;1107,4;278,6;2772;2805,6;936,6;910,4;33,2;20,4;24,9;315;56;101,2
2117810;KRD100154169;6,4;0,4;38,5;296,3;248,8;8,4;0,22;1,1;0,1;0,01;0,01;0,01;0,25;0,04;0,07;0,01;0;0,04;0,04;0;0;0,06;0;0;0;0;0;0;98,85;0,05;0;0,46;12222;2136;237;3,9;1228,5;1229,2;1229,4;1215,5;1234;1107,9;278,5;2770,8;2800,9;936,6;910,4;33,2;20,4;24,9;315;56;101,2
2117810;KRD100154170;6,4;0,4;38,5;296,3;248,8;8,4;0,22;1,1;0,1;0,01;0,01;0,01;0,25;0,04;0,07;0,01;0;0,04;0,04;0;0;0,06;0;0;0;0;0;0;98,85;0,05;0;0,46;12184;2136;167;3,9;1230,5;1236,6;1230,1;1223,5;1238;1156,1;277,2;2756,9;2782,4;936,6;910,4;33,2;20,4;24,9;315;51,5;101,7
2117810;KRD100154171;6,4;0,4;38,5;296,3;248,8;8,4;0,22;1,1;0,1;0,01;0,01;0,01;0,25;0,04;0,07;0,01;0;0,04;0,04;0;0;0,06;0;0;0;0;0;0;98,85;0,05;0;0,46;12197;2136;168;3,9;1228;1245,7;1230,1;1223,5;1238;1161,5;275,8;2738,4;2773,1;936,6;910,4;33,2;20,4;24,9;315;52,6;101,7
2117810;KRD100154172;6,4;0,4;38,5;296,3;248,8;8,4;0,22;1,1;0,1;0,01;0,01;0,01;0,25;0,04;0,07;0,01;0;0,04;0,04;0;0;0,06;0;0;0;0;0;0;98,85;0,05;0;0,46;12155;2136;167;3,9;1226,5;1240;1230;1223,5;1238;1153,7;275,3;2736,1;2765;936,6;910,4;33,2;20,4;24,9;315;51,8;101,7
2117810;KRD100154173;6,4;0,4;38,5;296,3;248,8;8,4;0,22;1,1;0,1;0,01;0,01;0,01;0,25;0,04;0,07;0,01;0;0,04;0,04;0;0;0,06;0;0;0;0;0;0;98,85;0,05;0;0,46;12132;2136;168;3,9;1226,5;1248,9;1230;1223,5;1238;1154,7;276;2747,7;2777,8;936,6;910,4;33,2;20,4;24,9;315;52,3;101,7
2117810;KRD100154174;6,4;0,4;38,5;296,3;248,8;8,4;0,22;1,1;0,1;0,01;0,01;0,01;0,25;0,04;0,07;0,01;0;0,04;0,04;0;0;0,06;0;0;0;0;0;0;98,85;0,05;0;0,46;12131;2136;167;3,9;1226,5;1244,1;1229,9;1223,5;1238;1146,3;275,3;2733,8;2776,6;936,6;910,4;33,2;20,4;24,9;315;51,9;101,7
2117810;KRD100154175;6,4;0,4;38,5;296,3;248,8;8,4;0,22;1,1;0,1;0,01;0,01;0,01;0,25;0,04;0,07;0,01;0;0,04;0,04;0;0;0,06;0;0;0;0;0;0;98,85;0,05;0;0,46;12098;2136;168;3,9;1228;1259,5;1229,9;1223,5;1238;1152,7;275,9;2738,4;2776,6;936,6;910,4;33,2;20,4;24,9;315;52;101,7
2117810;KRD100154176;6,4;0,4;38,5;296,3;248,8;8,4;0,22;1,1;0,1;0,01;0,01;0,01;0,25;0,04;0,07;0,01;0;0,04;0,04;0;0;0,06;0;0;0;0;0;0;98,85;0,05;0;0,46;12137;2136;170;3,9;1230;1247,2;1229,8;1223,5;1238;1152,7;276,1;2741,9;2782,4;936,6;910,4;33,2;20,4;24,9;315;51,7;101,7
2117810;KRD100154177;6,4;0,4;38,5;296,3;248,8;8,4;0,22;1,1;0,1;0,01;0,01;0,01;0,25;0,04;0,07;0,01;0;0,04;0,04;0;0;0,06;0;0;0;0;0;0;98,85;0,05;0;0,46;12161;2136;168;3,9;1232,5;1243;1229,8;1223,5;1238;1159,1;275,8;2744,2;2767,4;936,6;910,4;33,2;20,4;24,9;315;51,8;101,7
2117810;KRD100154178;6,4;0,4;38,5;296,3;248,8;8,4;0,22;1,1;0,1;0,01;0,01;0,01;0,25;0,04;0,07;0,01;0;0,04;0,04;0;0;0,06;0;0;0;0;0;0;98,85;0,05;0;0,46;12019;2136;167;3,9;1234;1243,5;1229,8;1223,5;1238;1155,2;275,9;2748,8;2772;936,6;910,4;33,2;20,4;24,9;315;52;101,7
2117810;KRD100154179;6,4;0,4;38,5;296,3;248,8;8,4;0,22;1,1;0,1;0,01;0,01;0,01;0,25;0,04;0,07;0,01;0;0,04;0,04;0;0;0,06;0;0;0;0;0;0;98,85;0,05;0;0,46;12113;2136;167;3,9;1234,5;1242,4;1229,9;1223,5;1238;1154,7;275,8;2744,2;2765;936,6;910,4;33,2;20,4;24,9;315;52;101,7
2117810;KRD100154180;6,4;0,4;38,5;296,3;248,8;8,4;0,22;1,1;0,1;0,01;0,01;0,01;0,25;0,04;0,07;0,01;0;0,04;0,04;0;0;0,06;0;0;0;0;0;0;98,85;0,05;0;0,46;12172;2136;167;3,9;1236;1244,7;1230;1223,5;1238;1156,1;276,1;2752,3;2772;936,6;910,4;33,2;20,4;24,9;315;52;101,7
2117810;KRD100154181;6,4;0,4;38,5;296,3;248,8;8,4;0,22;1,1;0,1;0,01;0,01;0,01;0,25;0,04;0,07;0,01;0;0,04;0,04;0;0;0,06;0;0;0;0;0;0;98,85;0,05;0;0,46;12170;2136;154;3;1203;1244,1;1210,4;1182,5;1242;1139,4;245,3;2444,4;2460,6;911,1;814,6;22,3;13,8;13,6;177;132,9;901,6
2117810;KRD100154182;6,4;0,4;38,5;296,3;248,8;8,4;0,22;1,1;0,1;0,01;0,01;0,01;0,25;0,04;0,07;0,01;0;0,04;0,04;0;0;0,06;0;0;0;0;0;0;98,85;0,05;0;0,46;12167;2136;156;3,4;1201,5;1240;1210,4;1183;1242;1138,9;243,8;2429,4;2447,9;897,1;823,6;21,3;14,7;16,5;177;103;901,6
2117810;KRD100154183;6,4;0,4;38,5;296,3;248,8;8,4;0,22;1,1;0,1;0,01;0,01;0,01;0,25;0,04;0,07;0,01;0;0,04;0,04;0;0;0,06;0;0;0;0;0;0;98,85;0,05;0;0,46;12154;2136;165;3;1203;1240,4;1210,1;1183;1242;1139,9;243,3;2419;2442,1;937,5;810,2;22,3;14,4;15;177;101,7;901,6
2117810;KRD100154184;6,4;0,4;38,5;296,3;248,8;8,4;0,22;1,1;0,1;0,01;0,01;0,01;0,25;0,04;0,07;0,01;0;0,04;0,04;0;0;0,06;0;0;0;0;0;0;98,85;0,05;0;0,46;12144;2136;168;3,6;1202,5;1241,5;1210,1;1183,5;1242;1137,4;243;2420,1;2442,1;933,4;892,6;24,9;14,9;17,5;177;95,7;956,3
2117810;KRD100154185;6,4;0,4;38,5;296,3;248,8;8,4;0,22;1,1;0,1;0,01;0,01;0,01;0,25;0,04;0,07;0,01;0;0,04;0,04;0;0;0,06;0;0;0;0;0;0;98,85;0,05;0;0,46;12032;2136;169;4;1201;1240,4;1210,1;1184,5;1242;1136,5;242,7;2420,1;2435,2;938,8;822,3;23;15,7;18,7;177;96,3;956,3
2117810;KRD100154186;6,4;0,4;38,5;296,3;248,8;8,4;0,22;1,1;0,1;0,01;0,01;0,01;0,25;0,04;0,07;0,01;0;0,04;0,04;0;0;0,06;0;0;0;0;0;0;98,85;0,05;0;0,46;12089;2136;171;3,9;1200;1241,1;1210,1;1185;1242;1137,4;242,6;2417,8;2431,7;936,6;910,4;33,2;20,4;24,9;177;88,2;117,4
2117810;KRD100154187;6,4;0,4;38,5;296,3;248,8;8,4;0,22;1,1;0,1;0,01;0,01;0,01;0,25;0,04;0,07;0,01;0;0,04;0,04;0;0;0,06;0;0;0;0;0;0;98,85;0,05;0;0,46;12178;2136;162;4;1189;1240,4;1207,5;1185,5;1242;1132;244,4;2431,7;2452,5;914,3;885,9;23,4;15,6;15,4;177;97;956,3
2117810;KRD100154188;6,4;0,4;38,5;296,3;248,8;8,4;0,22;1,1;0,1;0,01;0,01;0,01;0,25;0,04;0,07;0,01;0;0,04;0,04;0;0;0,06;0;0;0;0;0;0;98,85;0,05;0;0,46;12140;2136;224;3;1187,5;1235,7;1207,3;1186;1242;1132,5;242,7;2414,4;2437,5;920,6;899,9;28,8;17,3;18,3;177;95,1;956,3
2117810;KRD100154189;6,4;0,4;38,5;296,3;248,8;8,4;0,22;1,1;0,1;0,01;0,01;0,01;0,25;0,04;0,07;0,01;0;0,04;0,04;0;0;0,06;0;0;0;0;0;0;98,85;0,05;0;0,46;12169;2136;225;3,9;1188;1227,3;1207,2;1186;1242;1130,6;242,7;2415,5;2432,9;911,4;816,2;30,1;18,7;20,2;177;95,2;956,3
2117810;KRD100154190;6,4;0,4;38,5;296,3;248,8;8,4;0,22;1,1;0,1;0,01;0,01;0,01;0,25;0,04;0,07;0,01;0;0,04;0,04;0;0;0,06;0;0;0;0;0;0;98,85;0,05;0;0,46;12156;2136;227;4,3;1188;1227,7;1207;1186;1242;1129,6;242,9;2420,1;2441;925,4;811,8;31,1;19,3;21,3;177;95,3;956,3
2117810;KRD100154191;6,4;0,4;38,5;296,3;248,8;8,4;0,22;1,1;0,1;0,01;0,01;0,01;0,25;0,04;0,07;0,01;0;0,04;0,04;0;0;0,06;0;0;0;0;0;0;98,85;0,05;0;0,46;12176;2136;228;4;1188,5;1224,6;1206,9;1186;1242;1127,6;243;2420,1;2444,4;928,9;895,8;27;19,3;22,1;177;95;956,3
2117810;KRD100154192;6,4;0,4;38,5;296,3;248,8;8,4;0,22;1,1;0,1;0,01;0,01;0,01;0,25;0,04;0,07;0,01;0;0,04;0,04;0;0;0,06;0;0;0;0;0;0;98,85;0,05;0;0,46;12177;2136;253;4;1192,5;1233,1;1205,8;1186,5;1242;1127,6;243,5;2427,1;2447,9;931,1;895,5;25,5;16,8;17,4;177;96,3;956,3
2117810;KRD100154193;6,4;0,4;38,5;296,3;248,8;8,4;0,22;1,1;0,1;0,01;0,01;0,01;0,25;0,04;0,07;0,01;0;0,04;0,04;0;0;0,06;0;0;0;0;0;0;98,85;0,05;0;0,46;12085;2136;255;4;1191;1231,5;1205,6;1186,5;1242;1128,1;242,8;2417,8;2437,5;924,8;903,8;28,4;17,9;20,3;177;93,8;976,8
2117810;KRD100154194;6,4;0,4;38,5;296,3;248,8;8,4;0,22;1,1;0,1;0,01;0,01;0,01;0,25;0,04;0,07;0,01;0;0,04;0,04;0;0;0,06;0;0;0;0;0;0;98,85;0,05;0;0,46;12196;2136;258;4;1189,5;1232;1205,6;1187,5;1242;1134;242,7;2417,8;2432,9;935,9;906,9;26,1;18,9;21,8;177;91,3;100
2117810;KRD100154195;6,4;0,4;38,5;296,3;248,8;8,4;0,22;1,1;0,1;0,01;0,01;0,01;0,25;0,04;0,07;0,01;0;0,04;0,04;0;0;0,06;0;0;0;0;0;0;98,85;0,05;0;0,46;12181;2136;261;4,2;1189,5;1227,9;1205,4;1187,5;1242;1135;243;2425,9;2438,7;927,3;906,9;25,1;18;20,8;177;90,5;100
2117810;KRD100154196;6,4;0,4;38,5;296,3;248,8;8,4;0,22;1,1;0,1;0,01;0,01;0,01;0,25;0,04;0,07;0,01;0;0,04;0,04;0;0;0,06;0;0;0;0;0;0;98,85;0,05;0;0,46;12088;2136;263;3,7;1189,5;1230;1205,2;1187,5;1242;1132;242,7;2419;2437,5;925,7;909,8;31,6;19,7;21,9;177;90,7;100
2117810;KRD100154197;6,4;0,4;38,5;296,3;248,8;8,4;0,22;1,1;0,1;0,01;0,01;0,01;0,25;0,04;0,07;0,01;0;0,04;0,04;0;0;0,06;0;0;0;0;0;0;98,85;0,05;0;0,46;12178;2136;264;3;1191;1227,9;1205,2;1187,5;1242;1135,5;242,5;2413,2;2435,2;927,6;906,6;35,1;23;24;177;90,2;100
2117810;KRD100154198;6,4;0,4;38,5;296,3;248,8;8,4;0,22;1,1;0,1;0,01;0,01;0,01;0,25;0,04;0,07;0,01;0;0,04;0,04;0;0;0,06;0;0;0;0;0;0;98,85;0,05;0;0,46;12153;2136;235;4;1191;1228,2;1205,1;1187,5;1242;1124,2;242,8;2420,1;2437,5;928,9;911,7;36,8;24,5;25,5;177;90,5;100
2117810;KRD100154199;6,4;0,4;38,5;296,3;248,8;8,4;0,22;1,1;0,1;0,01;0,01;0,01;0,25;0,04;0,07;0,01;0;0,04;0,04;0;0;0,06;0;0;0;0;0;0;98,85;0,05;0;0,46;12135;2136;266;4;1192;1227,9;1205,1;1187,5;1242;1129,6;242,3;2417,8;2430,6;928,9;922,5;37,4;24,9;26,3;177;90,7;100
2117810;KRD100154200;6,4;0,4;38,5;296,3;248,8;8,4;0,22;1,1;0,1;0,01;0,01;0,01;0,25;0,04;0,07;0,01;0;0,04;0,04;0;0;0,06;0;0;0;0;0;0;98,85;0,05;0;0,46;12126;2136;266;3;1193,5;1228,2;1205,1;1187,5;1242;1130,1;242,6;2415,5;2441;928,9;919,7;37,8;25,1;26,3;177;90,8;100
2117810;KRD100154201;6,4;0,4;38,5;296,3;248,8;8,4;0,22;1,1;0,1;0,01;0,01;0,01;0,25;0,04;0,07;0,01;0;0,04;0,04;0;0;0,06;0;0;0;0;0;0;98,85;0,05;0;0,46;12126;2136;267;4;1194,5;1233,5;1205,1;1187,5;1242;1132;241,7;2403,9;2430,6;930,2;924,5;38,4;25,3;26,6;177;90,8;100
2117810;KRD100154202;6,4;0,4;38,5;296,3;248,8;8,4;0,22;1,1;0,1;0,01;0,01;0,01;0,25;0,04;0,07;0,01;0;0,04;0,04;0;0;0,06;0;0;0;0;0;0;98,85;0,05;0;0,46;12175;2136;266;4;1196,5;1239,5;1205;1187,5;1242;1128,1;241,8;2407,4;2427,1;929,5;920,6;38,9;25,6;27,1;177;91,5;100
2117810;KRD100154203;6,4;0,4;38,5;296,3;248,8;8,4;0,22;1,1;0,1;0,01;0,01;0,01;0,25;0,04;0,07;0,01;0;0,04;0,04;0;0;0,06;0;0;0;0;0;0;98,85;0,05;0;0,46;12186;2136;268;4;1198,5;1237,8;1205;1187,5;1242;1130,5;241,9;2413,2;2424,8;930,2;922,9;39,1;25,7;27,2;177;91,9;100
2117810;KRD100154204;6,4;0,4;38,5;296,3;248,8;8,4;0,22;1,1;0,1;0,01;0,01;0,01;0,25;0,04;0,07;0,01;0;0,04;0,04;0;0;0,06;0;0;0;0;0;0;98,85;0,05;0;0,46;12156;2136;268;3,4;1198,5;1235,5;1205;1187,5;1242;1132;242,3;2415,5;2432,9;930,2;918,4;39,1;25,7;27,3;177;91,6;100
2117810;KRD100154205;6,4;0,4;38,5;296,3;248,8;8,4;0,22;1,1;0,1;0,01;0,01;0,01;0,25;0,04;0,07;0,01;0;0,04;0,04;0;0;0,06;0;0;0;0;0;0;98,85;0,05;0;0,46;12125;2136;270;3;1200;1228,8;1205,1;1187,5;1242;1128,7;0;2415,5;2432,9;930,5;877;39,3;25,7;27,9;177;90,7;100
2117810;KRD100154206;6,4;0,4;38,5;296,3;248,8;8,4;0,22;1,1;0,1;0,01;0,01;0,01;0,25;0,04;0,07;0,01;0;0,04;0,04;0;0;0,06;0;0;0;0;0;0;98,85;0,05;0;0,46;12183;2136;271;4;1202;1231,5;1205,1;1187,5;1242;1125,1;242,4;2412;2431,7;929,5;905,4;39,1;25,6;28,5;177;91,1;100
2117810;KRD100154207;6,4;0,4;38,5;296,3;248,8;8,4;0,22;1,1;0,1;0,01;0,01;0,01;0,25;0,04;0,07;0,01;0;0,04;0,04;0;0;0,06;0;0;0;0;0;0;98,85;0,05;0;0,46;12136;2136;271,3;3;1203,5;1233,1;1205,1;1187,5;1242;1129,6;242,5;2409,7;2438,7;937,2;924,5;39,2;25,4;28,5;177;91,3;100
2118032;KRD100183086;6,7;0,4;186;296,3;322;6,5;0,07;0,48;0,12;0,02;0,01;0,01;0,03;0,05;0,07;0;0;0;0,03;0;0;0;0;0;0;0;0;0;98,88;0;0;0,16;12207;2136;104;4;1214,5;1228,5;1210,6;1199,5;1217;1116,8;240,8;2397;2417,8;931,1;841,4;30,7;18,5;23,4;177;85,6;108,6
2118032;KRD100183087;6,7;0,4;186;296,3;322;6,5;0,07;0,48;0,12;0,02;0,01;0,01;0,03;0,05;0,07;0;0;0;0,03;0;0;0;0;0;0;0;0;0;98,88;0;0;0,16;12191;2136;104;4;1215;1228,5;1210,6;1199,5;1217;1117,3;241;2403,9;2420,1;933,7;815;30,7;18,5;23,4;177;85,5;108,6
2118032;KRD100183088;6,7;0,4;186;296,3;322;6,5;0,07;0,48;0,12;0,02;0,01;0,01;0,03;0,05;0,07;0;0;0;0,03;0;0;0;0;0;0;0;0;0;98,88;0;0;0,16;12179;2136;104;4;1215,5;1232;1210,8;1199,5;1217;1116,7;240,8;2400,5;2414,4;933,4;828,6;30,6;18,5;23,4;177;85,9;108,6
2118032;KRD100183089;6,7;0,4;186;296,3;322;6,5;0,07;0,48;0,12;0,02;0,01;0,01;0,03;0,05;0,07;0;0;0;0,03;0;0;0;0;0;0;0;0;0;98,88;0;0;0,16;12181;2136;104;4;1216;1230;1210,9;1199,5;1217;1109,9;240,5;2395,8;2414,4;935,9;811,1;30,6;18,4;23,4;177;85,9;108,6
2118032;KRD100183090;6,7;0,4;186;296,3;322;6,5;0,07;0,48;0,12;0,02;0,01;0,01;0,03;0,05;0,07;0;0;0;0,03;0;0;0;0;0;0;0;0;0;98,88;0;0;0,16;12148;2136;103;3,8;1216;1227,9;1211,2;1199,5;1217;1120,7;240,7;2400,5;2414,4;929,5;863,7;30,6;18,4;23,5;177;85,6;108,6
2118032;KRD100183091;6,7;0,4;186;296,3;322;6,5;0,07;0,48;0,12;0,02;0,01;0,01;0,03;0,05;0,07;0;0;0;0,03;0;0;0;0;0;0;0;0;0;98,88;0;0;0,16;12156;2136;103;4;1216,5;1228,5;1211,4;1199,5;1217;1114,8;240,6;2398,1;2421,3;931,1;823,6;30,5;18,5;23,3;177;85,5;108,6
2118032;KRD100183092;6,7;0,4;186;296,3;322;6,5;0,07;0,48;0,12;0,02;0,01;0,01;0,03;0,05;0,07;0;0;0;0,03;0;0;0;0;0;0;0;0;0;98,88;0;0;0,16;12176;2136;96;3,1;1217,5;1228,9;1212,4;1199,5;1217,5;1111,9;240,4;2394,7;2415,5;932,7;845,2;30,3;18,4;22,9;177;85,5;108,6
2118032;KRD100183093;6,7;0,4;186;296,3;322;6,5;0,07;0,48;0,12;0,02;0,01;0,01;0,03;0,05;0,07;0;0;0;0,03;0;0;0;0;0;0;0;0;0;98,88;0;0;0,16;12244;2136;96;4;1217;1228,5;1212,6;1199,5;1217,5;1115,8;240,8;2400,5;2414,4;932,7;884;30,1;18,3;22,7;177;85,5;108,6
2118032;KRD100183094;6,7;0,4;186;296,3;322;6,5;0,07;0,48;0,12;0,02;0,01;0,01;0,03;0,05;0,07;0;0;0;0,03;0;0;0;0;0;0;0;0;0;98,88;0;0;0,16;12184;2136;96;3;1217;1228,5;1212,9;1199,5;1217,5;1118,3;240,8;2400,5;2419;932,1;916,8;30,1;18,3;22,3;177;86;108,6
2118032;KRD100183095;6,7;0,4;186;296,3;322;6,5;0,07;0,48;0,12;0,02;0,01;0,01;0,03;0,05;0,07;0;0;0;0,03;0;0;0;0;0;0;0;0;0;98,88;0;0;0,16;12188;2136;96;3,5;1217,5;1230,9;1213,1;1199,5;1218;1114,8;240,4;2397;2413,2;936,5;813;30,2;18,3;21,5;177;85,3;108,6
2118032;KRD100183096;6,7;0,4;186;296,3;322;6,5;0,07;0,48;0,12;0,02;0,01;0,01;0,03;0,05;0,07;0;0;0;0,03;0;0;0;0;0;0;0;0;0;98,88;0;0;0,16;12207;2136;96;3;1218,5;1227,9;1213,4;1200;1218;1113,3;240,6;2400,5;2412;933,7;812,4;30,4;18,3;21,1;177;85,7;108,6
2118032;KRD100183097;6,7;0,4;186;296,3;322;6,5;0,07;0,48;0,12;0,02;0,01;0,01;0,03;0,05;0,07;0;0;0;0,03;0;0;0;0;0;0;0;0;0;98,88;0;0;0,16;12186;2136;96;4;1218,5;1229,4;1213,7;1200;1219;1115,8;240,1;2384,3;2412;931,8;918,4;30,6;18,4;21,5;177;85,9;108,6
2118032;KRD100183098;6,7;0,4;186;296,3;322;6,5;0,07;0,48;0,12;0,02;0,01;0,01;0,03;0,05;0,07;0;0;0;0,03;0;0;0;0;0;0;0;0;0;98,88;0;0;0,16;12204;2136;96;4;1218,5;1227,9;1214;1200,5;1219;1115,8;240,3;2391,2;2414,4;933,4;819,7;30,6;18,5;22;177;86,5;108,6
2118032;KRD100183099;6,7;0,4;186;296,3;322;6,5;0,07;0,48;0,12;0,02;0,01;0,01;0,03;0,05;0,07;0;0;0;0,03;0;0;0;0;0;0;0;0;0;98,88;0;0;0,16;12216;2136;96;4,5;1219;1227,3;1214,3;1203,5;1219;1113,3;240,4;2394,7;2413,2;929,5;911,1;30,6;18,5;22,3;177;85,9;108,6
2118032;KRD100183100;6,7;0,4;186;296,3;322;6,5;0,07;0,48;0,12;0,02;0,01;0,01;0,03;0,05;0,07;0;0;0;0,03;0;0;0;0;0;0;0;0;0;98,88;0;0;0,16;12147;2136;96;4,1;1219,5;1231,5;1214,5;1207;1219,5;1114,8;240,9;2400,5;2417,8;935;887,2;30,5;18,5;22,3;177;85,7;108,6
2118032;KRD100183101;6,7;0,4;186;296,3;322;6,5;0,07;0,48;0,12;0,02;0,01;0,01;0,03;0,05;0,07;0;0;0;0,03;0;0;0;0;0;0;0;0;0;98,88;0;0;0,16;12182;2136;96;4;1220;1230;1214,8;1208,5;1220;1109,4;240,5;2397;2412;935,6;829,3;30,5;18,4;22,5;177;86;108,6
2118032;KRD100183102;6,7;0,4;186;296,3;322;6,5;0,07;0,48;0,12;0,02;0,01;0,01;0,03;0,05;0,07;0;0;0;0,03;0;0;0;0;0;0;0;0;0;98,88;0;0;0,16;12165;2136;97;3,7;1221;1230;1214,9;1209,5;1221,5;1110,4;240,7;2400,5;2417,8;933,4;885,6;30,5;18,5;22,8;177;86,4;108,6
