Repository: furkanbitik/kardemir

File: final_birlesik_veri2.csv (part 2 of 29)
dokum_no;numune_no;cap;ovalite;elastikiyet;rel_alt_akma_dayanimi;reh_ust_akma_dayanimi;tufal_orani;C;MN;SI;S;P;N;CR;NI;CU;MO;V;TI;AS;SN;SB;AL;NB;CA;ZN;B;PB;ZR;FE;ALSOL;ALINS;CEV;firin_giris_uzunluk;firin_giris_agirlik;firin_kalis_suresi;lcc_kalma_suresi;firin_cikis_sicakligi;kutuk_desarj_sicakligi;tavlama_ortalama_sicaklik;tavlama_min_sicaklik;tavlama_max_sicaklik;dr10_kutuk_sicakligi;ortalama_descaler_basinci;min_descaler_basinci;max_descaler_basinci;max_meerdrive_giris_sicakligi;min_ meerdrive_giris_sicakligi;ortam_hava_sicakligi1;ortam_hava_sicakligi2;ortam_hava_sicakligi3;unit_agirlik;haddeleme_suresi;haddeleme_hizi
2118032;KRD100183103;6,7;0,4;186;296,3;322;6,5;0,07;0,48;0,12;0,02;0,01;0,01;0,03;0,05;0,07;0;0;0;0,03;0;0;0;0;0;0;0;0;0;98,88;0;0;0,16;12161;2136;96;4;1220,5;1228,8;1215,1;1210;1221,5;1117,3;240,7;2400,5;2414,4;935;856;30,4;18,5;23;177;86,1;108,6
2118032;KRD100183104;6,7;0,4;186;296,3;322;6,5;0,07;0,48;0,12;0,02;0,01;0,01;0,03;0,05;0,07;0;0;0;0,03;0;0;0;0;0;0;0;0;0;98,88;0;0;0,16;12142;2136;97;4;1221;1226,6;1215,3;1211;1221,5;1111,9;240,4;2395,8;2409,7;932,7;889,8;30,3;18,4;23;177;85,7;108,6
2118032;KRD100183105;6,7;0,4;186;296,3;322;6,5;0,07;0,48;0,12;0,02;0,01;0,01;0,03;0,05;0,07;0;0;0;0,03;0;0;0;0;0;0;0;0;0;98,88;0;0;0,16;12138;2124;96;4;1221;1229,4;1215,5;1211;1221,5;1115,3;240,7;2400,5;2417,8;933,7;880,8;30,2;18,3;22,9;177;85,6;108,6
2118032;KRD100183106;6,7;0,4;186;296,3;322;6,5;0,07;0,48;0,12;0,02;0,01;0,01;0,03;0,05;0,07;0;0;0;0,03;0;0;0;0;0;0;0;0;0;98,88;0;0;0,16;12113;2124;97;4;1222;1231,5;1215,6;1211;1222,5;1111,9;240,7;2400,5;2417,8;934,3;906,6;30,1;18,2;22,6;177;85,4;108,6
2118032;KRD100183107;6,7;0,4;186;296,3;322;6,5;0,07;0,48;0,12;0,02;0,01;0,01;0,03;0,05;0,07;0;0;0;0,03;0;0;0;0;0;0;0;0;0;98,88;0;0;0,16;12154;2124;96,7;4;1222;1230;1215,8;1211;1222,5;1112,8;240,6;2394,7;2414,4;933,7;885,9;29,9;18;22,6;177;85,6;108,6
2118032;KRD100183108;6,7;0,4;186;296,3;322;6,5;0,07;0,48;0,12;0,02;0,01;0,01;0,03;0,05;0,07;0;0;0;0,03;0;0;0;0;0;0;0;0;0;98,88;0;0;0,16;12181;2124;97;4;1222;1230,5;1215,9;1211;1223;1111,9;240,6;2400,5;2409,7;933,7;908,9;30;17,9;23;177;85,9;108,6
2118032;KRD100183109;6,7;0,4;186;296,3;322;6,5;0,07;0,48;0,12;0,02;0,01;0,01;0,03;0,05;0,07;0;0;0;0,03;0;0;0;0;0;0;0;0;0;98,88;0;0;0,16;12286;2124;96;3;1222,5;1230;1216,1;1211;1223;1117,3;240,6;2400,5;2412;935,6;838,8;30,1;18;23,5;177;85,9;108,6
2118032;KRD100183110;6,7;0,4;186;296,3;322;6,5;0,07;0,48;0,12;0,02;0,01;0,01;0,03;0,05;0,07;0;0;0;0,03;0;0;0;0;0;0;0;0;0;98,88;0;0;0,16;12133;2124;97,3;4;1223,5;1229,4;1216,3;1211;1224,5;1109,9;240,6;2395,8;2417,8;932,4;912;30,1;18,1;23,6;177;86,2;108,6
2118032;KRD100183111;6,7;0,4;186;296,3;322;6,5;0,07;0,48;0,12;0,02;0,01;0,01;0,03;0,05;0,07;0;0;0;0,03;0;0;0;0;0;0;0;0;0;98,88;0;0;0,16;12055;2124;96;3,9;1223,5;1230;1216,4;1211;1224,5;1109,9;240,4;2392,4;2417,8;937,5;888,8;30;18,1;23,3;177;85,9;108,6
2118032;KRD100183112;6,7;0,4;186;296,3;322;6,5;0,07;0,48;0,12;0,02;0,01;0,01;0,03;0,05;0,07;0;0;0;0,03;0;0;0;0;0;0;0;0;0;98,88;0;0;0,16;12192;2124;96;4;1224;1232;1216,6;1211;1225;1114,8;240,7;2392,4;2420,1;932,4;903,8;30;18,1;22,9;177;86;108,6
2118032;KRD100183113;6,7;0,4;186;296,3;322;6,5;0,07;0,48;0,12;0,02;0,01;0,01;0,03;0,05;0,07;0;0;0;0,03;0;0;0;0;0;0;0;0;0;98,88;0;0;0,16;12115;2124;96;4;1224;1232,6;1216,7;1211;1225;1112,8;240,4;2386,6;2415,5;931,1;833,4;30;18;23,2;177;85,8;108,6
2118032;KRD100183114;6,7;0,4;186;296,3;322;6,5;0,07;0,48;0,12;0,02;0,01;0,01;0,03;0,05;0,07;0;0;0;0,03;0;0;0;0;0;0;0;0;0;98,88;0;0;0,16;12115;2124;96;4;1225;1227,3;1216,8;1211;1225;1115,8;240,7;2391,2;2417,8;931,1;816,6;29,9;18;23,3;177;85,8;108,6
2118032;KRD100183115;6,7;0,4;186;296,3;322;6,5;0,07;0,48;0,12;0,02;0,01;0,01;0,03;0,05;0,07;0;0;0;0,03;0;0;0;0;0;0;0;0;0;98,88;0;0;0,16;12192;2124;97;4;1225,5;1229,4;1216,9;1211;1225,5;1109,4;240,4;2392,4;2412;933,7;820,7;29,9;17,9;22,9;177;85,7;108,6
2118032;KRD100183116;6,7;0,4;186;296,3;322;6,5;0,07;0,48;0,12;0,02;0,01;0,01;0,03;0,05;0,07;0;0;0;0,03;0;0;0;0;0;0;0;0;0;98,88;0;0;0,16;12127;2124;96;4,7;1226;1228,8;1217,1;1211;1226;1114,3;241;2402,8;2423,6;932,7;912;30;18,1;22,4;177;86,1;108,6
2118032;KRD100183117;6,7;0,4;186;296,3;322;6,5;0,07;0,48;0,12;0,02;0,01;0,01;0,03;0,05;0,07;0;0;0;0,03;0;0;0;0;0;0;0;0;0;98,88;0;0;0,16;12135;2124;97;4;1226;1230;1217,3;1211;1226,5;1112,4;240,8;2395,8;2415,5;933,7;821;30,1;18,3;22;177;86;108,6
2118032;KRD100183118;6,7;0,4;186;296,3;322;6,5;0,07;0,48;0,12;0,02;0,01;0,01;0,03;0,05;0,07;0;0;0;0,03;0;0;0;0;0;0;0;0;0;98,88;0;0;0,16;12144;2124;95,6;4;1226,5;1231,5;1217,4;1211;1226,5;1110,4;240,8;2406,3;2413,2;933,4;913,6;30,1;18,4;22,2;177;85,9;108,6
2118032;KRD100183119;6,7;0,4;186;296,3;322;6,5;0,07;0,48;0,12;0,02;0,01;0,01;0,03;0,05;0,07;0;0;0;0,03;0;0;0;0;0;0;0;0;0;98,88;0;0;0,16;12198;2124;97;4;1227;1230,5;1217,6;1211;1228;1114,3;240,5;2398,1;2413,2;932,7;859,2;30,1;18,3;22,5;177;85,8;108,6
2118032;KRD100183120;6,7;0,4;186;296,3;322;6,5;0,07;0,48;0,12;0,02;0,01;0,01;0,03;0,05;0,07;0;0;0;0,03;0;0;0;0;0;0;0;0;0;98,88;0;0;0,16;12143;2124;96;4;1227,5;1228,8;1217,8;1211;1228;1116,8;240,9;2398,1;2419;931,1;914,6;29,8;18,1;22,7;177;85,8;108,6
2118032;KRD100183121;6,7;0,4;186;296,3;322;6,5;0,07;0,48;0,12;0,02;0,01;0,01;0,03;0,05;0,07;0;0;0;0,03;0;0;0;0;0;0;0;0;0;98,88;0;0;0,16;12018;2124;96;4;1227,5;1224,2;1217,9;1211;1228,5;1119,7;240,5;2394,7;2413,2;935,9;912,7;29,7;17,8;22,9;177;86,3;108,6
2118032;KRD100183122;6,7;0,4;186;296,3;322;6,5;0,07;0,48;0,12;0,02;0,01;0,01;0,03;0,05;0,07;0;0;0;0,03;0;0;0;0;0;0;0;0;0;98,88;0;0;0,16;12122;2124;96;3;1228;1231,1;1218,1;1211;1228,5;1124,7;240,5;2395,8;2413,2;939,1;913,3;29,7;17,7;22,8;177;85,9;108,6
2118032;KRD100183123;6,7;0,4;186;296,3;322;6,5;0,07;0,48;0,12;0,02;0,01;0,01;0,03;0,05;0,07;0;0;0;0,03;0;0;0;0;0;0;0;0;0;98,88;0;0;0,16;12204;2124;96;3,5;1227,5;1230,9;1218,4;1211;1228,5;1123,2;240,9;2401,6;2415,5;938,5;830,9;29,6;17,6;22,7;177;85,9;108,6
2118032;KRD100183124;6,7;0,4;186;296,3;322;6,5;0,07;0,48;0,12;0,02;0,01;0,01;0,03;0,05;0,07;0;0;0;0,03;0;0;0;0;0;0;0;0;0;98,88;0;0;0,16;12204;2124;96;3;1227,5;1230;1218,5;1211;1228,5;1122,7;241,1;2403,9;2415,5;935,9;922,5;29,4;17,6;22,4;177;85,8;108,6
2118032;KRD100183125;6,7;0,4;186;296,3;322;6,5;0,07;0,48;0,12;0,02;0,01;0,01;0,03;0,05;0,07;0;0;0;0,03;0;0;0;0;0;0;0;0;0;98,88;0;0;0,16;12102;2124;96;4;1227,5;1230;1218,7;1211;1228,5;1126,6;240,5;2398,1;2413,2;939,1;856;29,5;17,6;22,5;177;85,6;108,6
2118032;KRD100183126;6,7;0,4;186;296,3;322;6,5;0,07;0,48;0,12;0,02;0,01;0,01;0,03;0,05;0,07;0;0;0;0,03;0;0;0;0;0;0;0;0;0;98,88;0;0;0,16;12118;2124;96;4;1227,5;1230,5;1218,9;1211;1228,5;1119,7;240,7;2395,8;2414,4;936,9;919,7;29,8;17,8;22,8;177;85,4;108,6
2118032;KRD100183127;6,7;0,4;186;296,3;322;6,5;0,07;0,48;0,12;0,02;0,01;0,01;0,03;0,05;0,07;0;0;0;0,03;0;0;0;0;0;0;0;0;0;98,88;0;0;0,16;12089;2124;95,8;4;1227,5;1233,2;1219,1;1211;1228,5;1124,2;240,8;2397;2415,5;936,9;879,3;30;18;23;177;85;108,6
2118032;KRD100183128;6,7;0,4;186;296,3;322;6,5;0,07;0,48;0,12;0,02;0,01;0,01;0,03;0,05;0,07;0;0;0;0,03;0;0;0;0;0;0;0;0;0;98,88;0;0;0,16;12142;2124;97;4,1;1228,5;1231,1;1219,3;1211;1228,5;1125,6;240,9;2394,7;2415,5;938,1;923,8;30;18,1;23;177;85,2;108,6
2118032;KRD100183129;6,7;0,4;186;296,3;322;6,5;0,07;0,48;0,12;0,02;0,01;0,01;0,03;0,05;0,07;0;0;0;0,03;0;0;0;0;0;0;0;0;0;98,88;0;0;0,16;12172;2124;96;4;1228,5;1230,9;1219,6;1211;1228,5;1119,2;240,8;2401,6;2415,5;937,2;860,2;30;18,1;22,5;177;85,4;108,6
2118032;KRD100183130;6,7;0,4;186;296,3;322;6,5;0,07;0,48;0,12;0,02;0,01;0,01;0,03;0,05;0,07;0;0;0;0,03;0;0;0;0;0;0;0;0;0;98,88;0;0;0,16;12094;2124;96,2;4;1228,5;1231,5;1219,7;1211;1228,5;1117,3;241;2402,8;2417,8;935,9;845,8;30;18;22,2;177;85,8;108,6
2118032;KRD100183131;6,7;0,4;186;296,3;322;6,5;0,07;0,48;0,12;0,02;0,01;0,01;0,03;0,05;0,07;0;0;0;0,03;0;0;0;0;0;0;0;0;0;98,88;0;0;0,16;12128;2124;96;4;1228;1232;1220;1211;1228,5;1117,3;240,8;2394,7;2415,5;935;899,9;29,9;18;22;177;85,5;108,6
2118032;KRD100183132;6,7;0,4;186;296,3;322;6,5;0,07;0,48;0,12;0,02;0,01;0,01;0,03;0,05;0,07;0;0;0;0,03;0;0;0;0;0;0;0;0;0;98,88;0;0;0,16;12128;2124;97;4;1228,5;1231,5;1220,1;1211;1229,5;1118,3;240,7;2392,4;2414,4;939,1;889,4;29,7;17,9;22;177;86,5;108,6
2118032;KRD100183133;6,7;0,4;186;296,3;322;6,5;0,07;0,48;0,12;0,02;0,01;0,01;0,03;0,05;0,07;0;0;0;0,03;0;0;0;0;0;0;0;0;0;98,88;0;0;0,16;12149;2124;96;4;1227,5;1234,8;1220,4;1211;1229,5;1119,2;240,8;2402,8;2414,4;938,5;817,8;29,6;17,8;21,8;177;85,9;108,6
2118032;KRD100183134;6,7;0,4;186;296,3;322;6,5;0,07;0,48;0,12;0,02;0,01;0,01;0,03;0,05;0,07;0;0;0;0,03;0;0;0;0;0;0;0;0;0;98,88;0;0;0,16;12071;2124;96;4;1228,5;1230,5;1220,6;1211;1229,5;1114,3;240,1;2391,2;2408,6;935,9;811,8;29,5;17,7;21,7;177;86,1;108,6
2118032;KRD100183135;6,7;0,4;186;296,3;322;6,5;0,07;0,48;0,12;0,02;0,01;0,01;0,03;0,05;0,07;0;0;0;0,03;0;0;0;0;0;0;0;0;0;98,88;0;0;0,16;12115;2124;96;4;1228,5;1230;1220,9;1211;1229,5;1115,3;240,2;2388,9;2412;940,4;927,3;29,4;17,7;21,8;177;85,6;108,6
2118032;KRD100183136;6,7;0,4;186;296,3;322;6,5;0,07;0,48;0,12;0,02;0,01;0,01;0,03;0,05;0,07;0;0;0;0,03;0;0;0;0;0;0;0;0;0;98,88;0;0;0,16;12115;2124;96;4;1228;1232;1221,1;1211;1230;1120,7;239,8;2388,9;2406,3;941,6;923,2;29,6;17,7;22;177;85,7;108,6
2118032;KRD100183137;6,7;0,4;186;296,3;322;6,5;0,07;0,48;0,12;0,02;0,01;0,01;0,03;0,05;0,07;0;0;0;0,03;0;0;0;0;0;0;0;0;0;98,88;0;0;0,16;12099;2124;96;3;1229;1230,9;1221,4;1211;1230;1120,7;240,2;2395,8;2406,3;938,5;912;29,8;17,8;22,2;177;85,1;108,6
2118032;KRD100183138;6,7;0,4;186;296,3;322;6,5;0,07;0,48;0,12;0,02;0,01;0,01;0,03;0,05;0,07;0;0;0;0,03;0;0;0;0;0;0;0;0;0;98,88;0;0;0,16;12100;2124;96;4,4;1228,5;1232,6;1221,7;1211;1230,5;1121,7;239,6;2388,9;2403,9;939,1;915,2;30;17,9;22,5;177;85,4;108,6
2118032;KRD100183139;6,7;0,4;186;296,3;322;6,5;0,07;0,48;0,12;0,02;0,01;0,01;0,03;0,05;0,07;0;0;0;0,03;0;0;0;0;0;0;0;0;0;98,88;0;0;0,16;12187;2124;96;3;1229;1233,2;1222;1211,5;1230,5;1124,2;240,6;2397;2414,4;940;928;30,1;17,9;22,8;177;85,7;108,6
2118032;KRD100183140;6,7;0,4;186;296,3;322;6,5;0,07;0,48;0,12;0,02;0,01;0,01;0,03;0,05;0,07;0;0;0;0,03;0;0;0;0;0;0;0;0;0;98,88;0;0;0,16;12187;2124;96;3,4;1229,5;1231,1;1222,4;1211,5;1230,5;1118,3;240,7;2397;2419;939,7;918,4;30,3;17,9;23,2;177;85,7;108,6
2118032;KRD100183141;6,7;0,4;186;296,3;322;6,5;0,07;0,48;0,12;0,02;0,01;0,01;0,03;0,05;0,07;0;0;0;0,03;0;0;0;0;0;0;0;0;0;98,88;0;0;0,16;12108;2124;96;4;1229,5;1232,6;1222,5;1211,5;1230,5;1123,2;240,4;2395,8;2413,2;940,7;929,5;30,2;18,1;23,7;177;85,4;108,6
2118032;KRD100183142;6,7;0,4;186;296,3;322;6,5;0,07;0,48;0,12;0,02;0,01;0,01;0,03;0,05;0,07;0;0;0;0,03;0;0;0;0;0;0;0;0;0;98,88;0;0;0,16;12125;2124;96;4;1229,5;1231,5;1222,9;1211,5;1230,5;1124,2;240,6;2394,7;2417,8;939,1;917,8;30,1;1,8;24,1;177;85,3;108,6
2118032;KRD100183143;6,7;0,4;186;296,3;322;6,5;0,07;0,48;0,12;0,02;0,01;0,01;0,03;0,05;0,07;0;0;0;0,03;0;0;0;0;0;0;0;0;0;98,88;0;0;0,16;12124;2124;97;4;1228,5;1230;1223,1;1212;1230,5;1115,8;240,6;2398,1;2412;940,7;897,4;30;18;24,2;177;85,4;108,6
2118032;KRD100183144;6,7;0,4;186;296,3;322;6,5;0,07;0,48;0,12;0,02;0,01;0,01;0,03;0,05;0,07;0;0;0;0,03;0;0;0;0;0;0;0;0;0;98,88;0;0;0,16;12178;2124;96;4;1229,5;1233,2;1223,4;1212;1230,5;1114,8;240,2;2391,2;2414,4;940,4;818,8;29,9;17,9;23,9;177;85,8;108,6
2118037;KRD100153418;6,1;0,4;113;296,3;248,8;8,4;0,05;0,48;0,14;0,01;0,01;0,01;0,04;0,05;0,06;0;0;0;0,02;0;0;0;0;0;0;0;0;0;98,98;0;0;0,15;12125;2136;96;3,7;1230;1231,5;1223,6;1212;1230,5;1120,7;240,2;2383,1;2413,2;940,4;930,2;29,7;17,9;23,7;177;85,8;108,6
2118037;KRD100153418;6,1;0,4;113;296,3;248,8;8,4;0,05;0,48;0,14;0,01;0,01;0,01;0,04;0,05;0,06;0;0;0;0,02;0;0;0;0;0;0;0;0;0;98,98;0;0;0,15;12189;2136;96;4;1229,5;1234,2;1224;1213;1230,5;1124,7;240,5;2388,9;2415,5;940,4;926;29,6;17,8;23,4;177;85,8;108,6
2118037;KRD100153418;6,1;0,4;113;296,3;248,8;8,4;0,05;0,48;0,14;0,01;0,01;0,01;0,04;0,05;0,06;0;0;0;0,02;0;0;0;0;0;0;0;0;0;98,98;0;0;0,15;12234;2136;96;4;1230;1230;1224,1;1213,5;1230,5;1122,2;240,4;2392,4;2415,5;938,5;926,4;29,5;17,7;23,3;177;85,6;108,6
2118037;KRD100153418;6,1;0,4;113;296,3;248,8;8,4;0,05;0,48;0,14;0,01;0,01;0,01;0,04;0,05;0,06;0;0;0;0,02;0;0;0;0;0;0;0;0;0;98,98;0;0;0,15;12156;2136;96;4;1229,5;1229,4;1224,5;1214,5;1230,5;1119,7;240,5;2398,1;2413,2;940,7;867,5;29,7;17,7;23,2;177;85,2;108,6
2118037;KRD100153418;6,1;0,4;113;296,3;248,8;8,4;0,05;0,48;0,14;0,01;0,01;0,01;0,04;0,05;0,06;0;0;0;0,02;0;0;0;0;0;0;0;0;0;98,98;0;0;0,15;12156;2136;96;4;1229,5;1232;1224,6;1214,5;1231;1115,8;240,6;2398,1;2413,2;940;814,6;29,8;17,8;23,1;177;85,5;108,6
2118037;KRD100153418;6,1;0,4;113;296,3;248,8;8,4;0,05;0,48;0,14;0,01;0,01;0,01;0,04;0,05;0,06;0;0;0;0,02;0;0;0;0;0;0;0;0;0;98,98;0;0;0,15;12130;2136;96;4;1229,5;1231,1;1224,9;1215,5;1231;1124,2;240,5;2397;2419;940,7;810,8;29,8;17,9;23;177;85,7;108,6
2118037;KRD100153418;6,1;0,4;113;296,3;248,8;8,4;0,05;0,48;0,14;0,01;0,01;0,01;0,04;0,05;0,06;0;0;0;0,02;0;0;0;0;0;0;0;0;0;98,98;0;0;0,15;12175;2136;96;4;1230;1231,5;1225,1;1215,5;1231;1112,8;240,6;2401,6;2413,2;940,4;885,6;29,9;17,8;22,8;177;85,4;108,6
2118037;KRD100153418;6,1;0,4;113;296,3;248,8;8,4;0,05;0,48;0,14;0,01;0,01;0,01;0,04;0,05;0,06;0;0;0;0,02;0;0;0;0;0;0;0;0;0;98,98;0;0;0,15;12122;2136;96;3;1229,5;1230,9;1225,4;1216;1231;1115,3;240,6;2397;2413,2;940;889,4;29,9;17,9;22,7;177;85,4;108,6
2118037;KRD100153418;6,1;0,4;113;296,3;248,8;8,4;0,05;0,48;0,14;0,01;0,01;0,01;0,04;0,05;0,06;0;0;0;0,02;0;0;0;0;0;0;0;0;0;98,98;0;0;0,15;12122;2136;96;4;1228,5;1231,1;1225,7;1216,5;1231;1124,7;240,3;2395,8;2408,6;940;827,1;29,7;18;22,8;177;85,7;108,6
2118037;KRD100153418;6,1;0,4;113;296,3;248,8;8,4;0,05;0,48;0,14;0,01;0,01;0,01;0,04;0,05;0,06;0;0;0;0,02;0;0;0;0;0;0;0;0;0;98,98;0;0;0,15;12129;2136;95,1;3;1228,5;1234,2;1225,8;1217;1231;1125,6;240,5;2398,1;2417,8;938,8;919,4;29,3;17,8;23;177;85,3;108,6
2118037;KRD100153418;6,1;0,4;113;296,3;248,8;8,4;0,05;0,48;0,14;0,01;0,01;0,01;0,04;0,05;0,06;0;0;0;0,02;0;0;0;0;0;0;0;0;0;98,98;0;0;0,15;12141;2136;96,4;4,5;1228,5;1232,6;1226,1;1217;1231;1122,7;240,4;2398,1;2412;941,3;931,8;29,1;17,5;23,1;177;85,4;108,6
2118037;KRD100153418;6,1;0,4;113;296,3;248,8;8,4;0,05;0,48;0,14;0,01;0,01;0,01;0,04;0,05;0,06;0;0;0;0,02;0;0;0;0;0;0;0;0;0;98,98;0;0;0,15;12152;2136;96,9;3;1229,5;1229,4;1226,2;1217;1231;1121,7;240,2;2392,4;2407,4;938,8;924,8;29,4;17,5;23,2;177;85;108,6
2118037;KRD100153418;6,1;0,4;113;296,3;248,8;8,4;0,05;0,48;0,14;0,01;0,01;0,01;0,04;0,05;0,06;0;0;0;0,02;0;0;0;0;0;0;0;0;0;98,98;0;0;0,15;12129;2136;96;4;1229;1232;1226,4;1217,5;1231;1117,8;240,4;2398,1;2414,4;939,1;922,5;29,7;17,6;23,1;177;85,2;108,6
2118037;KRD100153418;6,1;0,4;113;296,3;248,8;8,4;0,05;0,48;0,14;0,01;0,01;0,01;0,04;0,05;0,06;0;0;0;0,02;0;0;0;0;0;0;0;0;0;98,98;0;0;0,15;12159;2136;96;3,8;1229,5;1231,5;1226,6;1218;1231;1117,8;240,7;2395,8;2413,2;938,8;908,9;29,7;17,8;23;177;85,6;108,6
2118037;KRD100153418;6,1;0,4;113;296,3;248,8;8,4;0,05;0,48;0,14;0,01;0,01;0,01;0,04;0,05;0,06;0;0;0;0,02;0;0;0;0;0;0;0;0;0;98,98;0;0;0,15;12106;2136;96;4;1229,5;1231,2;1226,8;1218,5;1231;1119,7;240,2;2394,7;2407,4;941,6;866,8;29,6;17,7;22,7;177;86;108,6
2118037;KRD100153418;6,1;0,4;113;296,3;248,8;8,4;0,05;0,48;0,14;0,01;0,01;0,01;0,04;0,05;0,06;0;0;0;0,02;0;0;0;0;0;0;0;0;0;98,98;0;0;0,15;12147;2136;96;4;1230;1232;1226,9;1219;1231;1118,3;240,6;2388,9;2419;938,8;928,6;29,7;17,7;22,6;177;86,2;108,6
2118037;KRD100153418;6,1;0,4;113;296,3;248,8;8,4;0,05;0,48;0,14;0,01;0,01;0,01;0,04;0,05;0,06;0;0;0;0,02;0;0;0;0;0;0;0;0;0;98,98;0;0;0,15;12144;2136;96;4;1230;1233,2;1227,1;1219;1231;1115,8;240,5;2391,2;2413,2;938,5;919,7;29,8;17,8;22,9;177;86;108,6
2118037;KRD100153418;6,1;0,4;113;296,3;248,8;8,4;0,05;0,48;0,14;0,01;0,01;0,01;0,04;0,05;0,06;0;0;0;0,02;0;0;0;0;0;0;0;0;0;98,98;0;0;0,15;12135;2136;96;4;1230;1232;1227,3;1219,5;1231;1112,4;240,1;2390;2413,2;938,8;854,4;29,9;17,9;23,1;177;85,7;108,6
2118037;KRD100153418;6,1;0,4;113;296,3;248,8;8,4;0,05;0,48;0,14;0,01;0,01;0,01;0,04;0,05;0,06;0;0;0;0,02;0;0;0;0;0;0;0;0;0;98,98;0;0;0,15;12166;2136;96;3,1;1228,5;1233,5;1227,5;1220;1231;1115,8;240,4;2392,4;2409,7;938,5;924,1;29,9;17,9;22,8;177;86,1;108,6
2118037;KRD100153418;6,1;0,4;113;296,3;248,8;8,4;0,05;0,48;0,14;0,01;0,01;0,01;0,04;0,05;0,06;0;0;0;0,02;0;0;0;0;0;0;0;0;0;98,98;0;0;0,15;12127;2136;96;4;1229,5;1231,5;1227,6;1220,5;1231;1122,2;240,4;2398,1;2409,7;938,5;919,4;29,8;17,9;22,7;177;86,2;108,6
2118037;KRD100153418;6,1;0,4;113;296,3;248,8;8,4;0,05;0,48;0,14;0,01;0,01;0,01;0,04;0,05;0,06;0;0;0;0,02;0;0;0;0;0;0;0;0;0;98,98;0;0;0,15;12182;2136;96;4,8;1229,5;1231,5;1227,7;1220,5;1231;1119,7;240,4;2395,8;2409,7;938,8;918,1;29,6;17,8;22,7;177;86,2;108,6
2118037;KRD100153418;6,1;0,4;113;296,3;248,8;8,4;0,05;0,48;0,14;0,01;0,01;0,01;0,04;0,05;0,06;0;0;0;0,02;0;0;0;0;0;0;0;0;0;98,98;0;0;0,15;12161;2136;95,7;4;1226,5;1230;1227,8;1221;1231;1117,3;240,3;2391,2;2408,6;937,2;886,6;29,7;17,7;22,5;177;86,4;108,6
2118037;KRD100153418;6,1;0,4;113;296,3;248,8;8,4;0,05;0,48;0,14;0,01;0,01;0,01;0,04;0,05;0,06;0;0;0;0,02;0;0;0;0;0;0;0;0;0;98,98;0;0;0,15;12121;2136;96;3;1225;1229,4;1227,9;1221;1231;1115,8;240,6;2402,8;2409,7;938,5;889,4;30;17,9;21,7;177;86,2;108,6
2118037;KRD100153418;6,1;0,4;113;296,3;248,8;8,4;0,05;0,48;0,14;0,01;0,01;0,01;0,04;0,05;0,06;0;0;0;0,02;0;0;0;0;0;0;0;0;0;98,98;0;0;0,15;12150;2136;96;4;1224,5;1231,5;1228;1221,5;1231;1112,4;240,5;2395,8;2413,2;938,5;915,2;30,1;18,1;21,4;177;86,4;108,6
2118037;KRD100153418;6,1;0,4;113;296,3;248,8;8,4;0,05;0,48;0,14;0,01;0,01;0,01;0,04;0,05;0,06;0;0;0;0,02;0;0;0;0;0;0;0;0;0;98,98;0;0;0,15;12167;2136;95,1;3;1223;1232,6;1228;1222;1231;1117,8;240,3;2391,2;2412;939,1;811,5;30;18,2;21,6;177;86;108,6
2118037;KRD100153418;6,1;0,4;113;296,3;248,8;8,4;0,05;0,48;0,14;0,01;0,01;0,01;0,04;0,05;0,06;0;0;0;0,02;0;0;0;0;0;0;0;0;0;98,98;0;0;0,15;12195;2136;96;4;1222;1231,5;1228;1222;1231;1118,3;240,4;2390;2409,7;936,9;915,2;29,9;18;22,2;177;85,9;108,6
2118037;KRD100153418;6,1;0,4;113;296,3;248,8;8,4;0,05;0,48;0,14;0,01;0,01;0,01;0,04;0,05;0,06;0;0;0;0,02;0;0;0;0;0;0;0;0;0;98,98;0;0;0,15;12146;2136;96;4;1222,5;1228,9;1228;1222;1231;1119,2;240,3;2395,8;2409,7;937,2;923,2;28,6;17,9;22,4;177;86,3;108,6
2118037;KRD100153418;6,1;0,4;113;296,3;248,8;8,4;0,05;0,48;0,14;0,01;0,01;0,01;0,04;0,05;0,06;0;0;0;0,02;0;0;0;0;0;0;0;0;0;98,98;0;0;0,15;12138;2136;96;4,7;1222;1229,4;1228;1222;1231;1119,2;240,5;2394,7;2413,2;937,2;902,2;25;17;22,5;177;85,9;108,6
2118037;KRD100153418;6,1;0,4;113;296,3;248,8;8,4;0,05;0,48;0,14;0,01;0,01;0,01;0,04;0,05;0,06;0;0;0;0,02;0;0;0;0;0;0;0;0;0;98,98;0;0;0,15;12149;2136;146;0;1205;1233,5;1222,5;1203;1231;1119,3;233,4;2329,4;2352,7;936,6;910,4;33,2;20,4;24,9;177;88,2;117,4
2118037;KRD100153418;6,1;0,4;113;296,3;248,8;8,4;0,05;0,48;0,14;0,01;0,01;0,01;0,04;0,05;0,06;0;0;0;0,02;0;0;0;0;0;0;0;0;0;98,98;0;0;0,15;12136;2136;149;4;1203,5;1241,1;1222;1203;1231;1146,8;240,5;2395,8;2412;903,4;888,2;21,7;13,3;15,5;177;112,1;908,4
2118037;KRD100153418;6,1;0,4;113;296,3;248,8;8,4;0,05;0,48;0,14;0,01;0,01;0,01;0,04;0,05;0,06;0;0;0;0,02;0;0;0;0;0;0;0;0;0;98,98;0;0;0,15;12161;2136;149,9;4,4;1205;1241,7;1221,6;1203;1231;1144,8;240,2;2390;2409,7;927,3;905,4;23,5;14,6;17,6;177;99,6;973
2118037;KRD100153418;6,1;0,4;113;296,3;248,8;8,4;0,05;0,48;0,14;0,01;0,01;0,01;0,04;0,05;0,06;0;0;0;0,02;0;0;0;0;0;0;0;0;0;98,98;0;0;0,15;12161;2136;152;4;1207,5;1240,4;1221,3;1203;1231;1145,3;239,5;2383,1;2406,3;935,3;914,9;23,7;15,3;18;177;94,9;102,1
2118037;KRD100153418;6,1;0,4;113;296,3;248,8;8,4;0,05;0,48;0,14;0,01;0,01;0,01;0,04;0,05;0,06;0;0;0;0,02;0;0;0;0;0;0;0;0;0;98,98;0;0;0,15;12119;2136;152;4;1207,5;1238,4;1221,1;1203;1231;1134;239,4;2386,6;2400,5;931,8;920;23,5;15;18;177;92;103,6
2118037;KRD100153418;6,1;0,4;113;296,3;248,8;8,4;0,05;0,48;0,14;0,01;0,01;0,01;0,04;0,05;0,06;0;0;0;0,02;0;0;0;0;0;0;0;0;0;98,98;0;0;0,15;12197;2136;152,3;4;1207,5;1230;1220,9;1203;1231;1142,4;239,8;2390;2402,8;934,3;920,6;23,3;14,7;17,8;177;90,5;105,1
2118037;KRD100153418;6,1;0,4;113;296,3;248,8;8,4;0,05;0,48;0,14;0,01;0,01;0,01;0,04;0,05;0,06;0;0;0;0,02;0;0;0;0;0;0;0;0;0;98,98;0;0;0,15;12109;2136;152,9;4;1206,5;1244,7;1220,7;1203;1231;1137,9;239,8;2386,6;2409,7;935;921,6;23,1;14,6;17,8;177;89,3;105,1
2118037;KRD100153418;6,1;0,4;113;296,3;248,8;8,4;0,05;0,48;0,14;0,01;0,01;0,01;0,04;0,05;0,06;0;0;0;0,02;0;0;0;0;0;0;0;0;0;98,98;0;0;0,15;12181;2136;153;4;1206,5;1234,6;1220,4;1203;1231;1144,8;239,8;2391,2;2407,4;936,5;927;23,2;14,3;17,8;177;89,1;105,1
2118037;KRD100153418;6,1;0,4;113;296,3;248,8;8,4;0,05;0,48;0,14;0,01;0,01;0,01;0,04;0,05;0,06;0;0;0;0,02;0;0;0;0;0;0;0;0;0;98,98;0;0;0,15;12208;2136;153;3;1206,5;1234,8;1220,2;1203;1231;1141,4;239,5;2386,6;2401,6;937,5;921,3;24,2;14,6;17,6;177;89,1;105,1
2118037;KRD100153418;6,1;0,4;113;296,3;248,8;8,4;0,05;0,48;0,14;0,01;0,01;0,01;0,04;0,05;0,06;0;0;0;0,02;0;0;0;0;0;0;0;0;0;98,98;0;0;0,15;12153;2136;154;4;1208;1231,5;1220;1203;1231;1132;239,5;2385,4;2406,3;936,9;927,3;24,9;15,1;17,8;177;89,8;105,1
2118037;KRD100153418;6,1;0,4;113;296,3;248,8;8,4;0,05;0,48;0,14;0,01;0,01;0,01;0,04;0,05;0,06;0;0;0;0,02;0;0;0;0;0;0;0;0;0;98,98;0;0;0,15;12185;2136;153;4;1208,5;1230;1219,8;1203;1231;1132,5;239,5;2388,9;2407,4;932,7;869,7;25,1;15,4;18,3;177;89,5;105,1
2118037;KRD100153418;6,1;0,4;113;296,3;248,8;8,4;0,05;0,48;0,14;0,01;0,01;0,01;0,04;0,05;0,06;0;0;0;0,02;0;0;0;0;0;0;0;0;0;98,98;0;0;0,15;12205;2136;154;4;1209,5;1230,9;1219,6;1203;1231;1125,1;238,8;2378,5;2397;934,3;878,6;24,7;15,5;18,9;177;90;105,7
2118037;KRD100153418;6,1;0,4;113;296,3;248,8;8,4;0,05;0,48;0,14;0,01;0,01;0,01;0,04;0,05;0,06;0;0;0;0,02;0;0;0;0;0;0;0;0;0;98,98;0;0;0,15;12118;2136;154;4;1210,5;1228,8;1219,4;1203;1231;1131,5;239,2;2384,3;2398,1;936,9;899,3;24,2;15,5;19,3;177;89,2;107,1
2118037;KRD100153418;6,1;0,4;113;296,3;248,8;8,4;0,05;0,48;0,14;0,01;0,01;0,01;0,04;0,05;0,06;0;0;0;0,02;0;0;0;0;0;0;0;0;0;98,98;0;0;0,15;12118;2136;154;4;1212;1228,8;1219,3;1203;1231;1132;239,2;2380,8;2397;939,1;895,5;24;15,4;19,1;177;87,7;109,1
2118037;KRD100153418;6,1;0,4;113;296,3;248,8;8,4;0,05;0,48;0,14;0,01;0,01;0,01;0,04;0,05;0,06;0;0;0;0,02;0;0;0;0;0;0;0;0;0;98,98;0;0;0,15;12139;2136;154;4,3;1212,5;1227,9;1219,1;1203;1231;1125,1;239,7;2391,2;2406,3;942;843,3;24;15,3;18,8;177;87,3;110,1
2118037;KRD100153418;6,1;0,4;113;296,3;248,8;8,4;0,05;0,48;0,14;0,01;0,01;0,01;0,04;0,05;0,06;0;0;0;0,02;0;0;0;0;0;0;0;0;0;98,98;0;0;0,15;12150;2136;153;3;1212,5;1229,4;1219;1203;1231;1134;239,2;2380,8;2401,6;938,8;902,2;23,8;15,3;18,6;177;85,6;110,1
2118037;KRD100153418;6,1;0,4;113;296,3;248,8;8,4;0,05;0,48;0,14;0,01;0,01;0,01;0,04;0,05;0,06;0;0;0;0,02;0;0;0;0;0;0;0;0;0;98,98;0;0;0,15;12156;2136;154;4;1214;1225,1;1218,8;1203;1231;1109,9;239,3;2384,3;2403,9;942;815,9;23,3;14,9;18,7;177;84,9;110,1
2118037;KRD100153418;6,1;0,4;113;296,3;248,8;8,4;0,05;0,48;0,14;0,01;0,01;0,01;0,04;0,05;0,06;0;0;0;0,02;0;0;0;0;0;0;0;0;0;98,98;0;0;0,15;12226;2136;154;4;1214,5;1230;1218,7;1203;1231;1109,4;239,3;2385,4;2401,6;940;903,8;23,9;14,9;18,7;177;84,6;110,1
2118037;KRD100153418;6,1;0,4;113;296,3;248,8;8,4;0,05;0,48;0,14;0,01;0,01;0,01;0,04;0,05;0,06;0;0;0;0,02;0;0;0;0;0;0;0;0;0;98,98;0;0;0,15;12154;2136;155;4;1215,5;1230;1218,5;1203;1231;1109,4;239,2;2383,1;2400,5;939,1;907,9;24,9;15,3;18,9;177;84,6;110,1
2118037;KRD100153418;6,1;0,4;113;296,3;248,8;8,4;0,05;0,48;0,14;0,01;0,01;0,01;0,04;0,05;0,06;0;0;0;0,02;0;0;0;0;0;0;0;0;0;98,98;0;0;0,15;12144;2136;154;4;1215,5;1228,8;1218,4;1203;1231;1112,4;239,2;2383,1;2401,6;941,6;900,9;25,1;15,6;19,3;177;84,8;110,1
2118037;KRD100153418;6,1;0,4;113;296,3;248,8;8,4;0,05;0,48;0,14;0,01;0,01;0,01;0,04;0,05;0,06;0;0;0;0,02;0;0;0;0;0;0;0;0;0;98,98;0;0;0,15;12142;2136;155;4;1214,5;1230;1218,3;1203;1231;1110,9;238,9;2378,5;2397;939,7;886,6;25,2;15,6;19,4;177;85,3;110,1
2118037;KRD100153418;6,1;0,4;113;296,3;248,8;8,4;0,05;0,48;0,14;0,01;0,01;0,01;0,04;0,05;0,06;0;0;0;0,02;0;0;0;0;0;0;0;0;0;98,98;0;0;0,15;12193;2136;154;4;1215,5;1230,9;1218,2;1203;1231;1110,4;238,9;2378,5;2394,7;940;893,9;25,2;15,6;19,3;177;85,8;110,1
2118037;KRD100153418;6,1;0,4;113;296,3;248,8;8,4;0,05;0,48;0,14;0,01;0,01;0,01;0,04;0,05;0,06;0;0;0;0,02;0;0;0;0;0;0;0;0;0;98,98;0;0;0,15;12154;2136;154,2;4;1215,5;1230,3;1218,1;1203;1231;1113,3;238,9;2377,3;2392,4;938,8;908,9;25,3;15,6;18,9;177;85,5;110,1
2118037;KRD100153418;6,1;0,4;113;296,3;248,8;8,4;0,05;0,48;0,14;0,01;0,01;0,01;0,04;0,05;0,06;0;0;0;0,02;0;0;0;0;0;0;0;0;0;98,98;0;0;0,15;12148;2136;154;4;1215,5;1232;1217,8;1203;1231;1112,4;239,3;2384,3;2400,5;940,7;906,3;25,4;15,6;18,9;177;85,6;110,1
2118037;KRD100153418;6,1;0,4;113;296,3;248,8;8,4;0,05;0,48;0,14;0,01;0,01;0,01;0,04;0,05;0,06;0;0;0;0,02;0;0;0;0;0;0;0;0;0;98,98;0;0;0,15;12193;2136;155;4;1215;1232;1217,7;1203;1231;1110,4;239,4;2386,6;2401,6;942,3;913,6;25,4;15,6;19,3;177;86,2;110,1
2118037;KRD100153418;6,1;0,4;113;296,3;248,8;8,4;0,05;0,48;0,14;0,01;0,01;0,01;0,04;0,05;0,06;0;0;0;0,02;0;0;0;0;0;0;0;0;0;98,98;0;0;0,15;12163;2136;154;4;1215;1232;1217,6;1203;1231;1109,9;239,5;2385,4;2402,8;941,3;916,2;25,3;15,7;19,6;177;85,3;110,1
2118037;KRD100153418;6,1;0,4;113;296,3;248,8;8,4;0,05;0,48;0,14;0,01;0,01;0,01;0,04;0,05;0,06;0;0;0;0,02;0;0;0;0;0;0;0;0;0;98,98;0;0;0,15;12186;2136;155;4;1215;1232;1217,5;1203;1231;1110,9;239,2;2385,4;2400,5;942,9;916,5;25,4;15,7;19,6;177;85,2;110,1
2118037;KRD100153418;6,1;0,4;113;296,3;248,8;8,4;0,05;0,48;0,14;0,01;0,01;0,01;0,04;0,05;0,06;0;0;0;0,02;0;0;0;0;0;0;0;0;0;98,98;0;0;0,15;12150;2136;154,8;3;1214;1232;1217,3;1203;1231;1112,8;239,5;2384,3;2406,3;941,3;921,3;25,5;15,7;19,4;177;85,4;110,1
2118037;KRD100153418;6,1;0,4;113;296,3;248,8;8,4;0,05;0,48;0,14;0,01;0,01;0,01;0,04;0,05;0,06;0;0;0;0,02;0;0;0;0;0;0;0;0;0;98,98;0;0;0,15;12192;2136;155,4;4;1214;1230,3;1217,2;1203;1231;1114,8;239,4;2385,4;2408,6;942,9;918,4;25,6;15,7;19,4;177;85,5;110,1
2118037;KRD100153418;6,1;0,4;113;296,3;248,8;8,4;0,05;0,48;0,14;0,01;0,01;0,01;0,04;0,05;0,06;0;0;0;0,02;0;0;0;0;0;0;0;0;0;98,98;0;0;0,15;12151;2136;154;3;1214;1230;1217;1203;1231;1106;239,4;2383,1;2402,8;943,9;900,6;25,6;15,7;19,8;177;85,7;110,1
2118037;KRD100153418;6,1;0,4;113;296,3;248,8;8,4;0,05;0,48;0,14;0,01;0,01;0,01;0,04;0,05;0,06;0;0;0;0,02;0;0;0;0;0;0;0;0;0;98,98;0;0;0,15;12168;2136;154,4;4;1212,5;1230;1216,9;1203;1231;1114,8;239,4;2384,3;2400,5;945,1;915,9;25,7;15,8;20,2;177;86,1;110,1
2118038;KRD100153485;6,2;0,3;113;296,3;248,8;6;0,06;0,47;0,12;0,02;0,02;0,01;0,03;0,04;0,05;0;0;0;0,02;0;0;0;0;0;0;0;0;0;98,9;0;0;0,16;12168;2136;155;4;1212,5;1232,5;1216,7;1203;1231;1114,8;239,1;2384,3;2394,7;946,7;935,6;25,7;15,8;20,7;177;86,1;110,1
2118038;KRD100153485;6,2;0,3;113;296,3;248,8;6;0,06;0,47;0,12;0,02;0,02;0,01;0,03;0,04;0,05;0;0;0;0,02;0;0;0;0;0;0;0;0;0;98,9;0;0;0,16;12133;2136;154;4;1211,5;1235,7;1216,5;1203;1231;1109,9;238,9;2383,1;2400,5;943,5;919;25,6;15,8;20,6;177;85,1;110,1
2118038;KRD100153485;6,2;0,3;113;296,3;248,8;6;0,06;0,47;0,12;0,02;0,02;0,01;0,03;0,04;0,05;0;0;0;0,02;0;0;0;0;0;0;0;0;0;98,9;0;0;0,16;12116;2136;155;4;1211;1233,5;1216,3;1203;1231;1113,3;239,6;2390;2406,3;945,1;914,3;25,5;15,8;20,2;177;85;110,1
2118038;KRD100153485;6,2;0,3;113;296,3;248,8;6;0,06;0,47;0,12;0,02;0,02;0,01;0,03;0,04;0,05;0;0;0;0,02;0;0;0;0;0;0;0;0;0;98,9;0;0;0,16;12141;2136;154;4;1211;1232,5;1216,2;1203;1231;1110,9;239,2;2383,1;2397;942;920;25,5;15,8;19,9;177;85,1;110,1
2118038;KRD100153485;6,2;0,3;113;296,3;248,8;6;0,06;0,47;0,12;0,02;0,02;0,01;0,03;0,04;0,05;0;0;0;0,02;0;0;0;0;0;0;0;0;0;98,9;0;0;0,16;12125;2136;155;4;1211;1232,5;1216;1203;1231;1113,3;239,3;2380,8;2403,9;944,5;916,5;25,6;15,8;19,9;177;85,1;110,1
2118038;KRD100153485;6,2;0,3;113;296,3;248,8;6;0,06;0,47;0,12;0,02;0,02;0,01;0,03;0,04;0,05;0;0;0;0,02;0;0;0;0;0;0;0;0;0;98,9;0;0;0,16;12124;2136;154;4;1210,5;1230,3;1215,8;1203;1231;1112,8;239,7;2384,3;2406,3;942;918,1;25,8;15,8;20,4;177;86,2;110,1
2118038;KRD100153485;6,2;0,3;113;296,3;248,8;6;0,06;0,47;0,12;0,02;0,02;0,01;0,03;0,04;0,05;0;0;0;0,02;0;0;0;0;0;0;0;0;0;98,9;0;0;0,16;12311;2136;155;4;1210;1231,5;1215,6;1203;1231;1114,8;239,1;2379,6;2400,5;944,8;825,5;26;16;20,6;177;85,6;110,1
2118038;KRD100153485;6,2;0,3;113;296,3;248,8;6;0,06;0,47;0,12;0,02;0,02;0,01;0,03;0,04;0,05;0;0;0;0,02;0;0;0;0;0;0;0;0;0;98,9;0;0;0,16;12213;2136;154;4;1209,5;1234,6;1215,3;1203;1231;1112,4;239,6;2385,4;2403,9;943,2;913,3;26;16,1;20,5;177;85;110,1
2118038;KRD100153485;6,2;0,3;113;296,3;248,8;6;0,06;0,47;0,12;0,02;0,02;0,01;0,03;0,04;0,05;0;0;0;0,02;0;0;0;0;0;0;0;0;0;98,9;0;0;0,16;12216;2136;155;4;1209;1230,9;1215,2;1203;1231;1112,8;239,5;2388,9;2401,6;944,8;925,4;25,9;16;20,6;177;85;110,1
2118038;KRD100153485;6,2;0,3;113;296,3;248,8;6;0,06;0,47;0,12;0,02;0,02;0,01;0,03;0,04;0,05;0;0;0;0,02;0;0;0;0;0;0;0;0;0;98,9;0;0;0,16;12180;2136;154;4;1207;1228,2;1214,9;1203;1231;1111,9;239,9;2392,4;2407,4;946,1;872,9;25,6;16;20,7;177;85,2;110,1
2118038;KRD100153485;6,2;0,3;113;296,3;248,8;6;0,06;0,47;0,12;0,02;0,02;0,01;0,03;0,04;0,05;0;0;0;0,02;0;0;0;0;0;0;0;0;0;98,9;0;0;0,16;12169;2136;155;4;1206,5;1234,2;1214,7;1203;1231;1112,4;239,3;2386,6;2402,8;944,5;914,6;25,4;16;21;177;85,1;110,1
2118038;KRD100153485;6,2;0,3;113;296,3;248,8;6;0,06;0,47;0,12;0,02;0,02;0,01;0,03;0,04;0,05;0;0;0;0,02;0;0;0;0;0;0;0;0;0;98,9;0;0;0,16;12175;2136;154;4;1206;1227,3;1214,4;1203;1231;1112,4;239,1;2384,3;2397;943,2;906,9;25,4;16;21,1;177;85,1;110,1
2118038;KRD100153485;6,2;0,3;113;296,3;248,8;6;0,06;0,47;0,12;0,02;0,02;0,01;0,03;0,04;0,05;0;0;0;0,02;0;0;0;0;0;0;0;0;0;98,9;0;0;0,16;12130;2136;155;4;1205,5;1230,3;1214,3;1203;1231;1111,9;239;0,2;2400,5;945,1;922,5;25,4;15,8;21,2;177;85;110,1
2118038;KRD100153485;6,2;0,3;113;296,3;248,8;6;0,06;0,47;0,12;0,02;0,02;0,01;0,03;0,04;0,05;0;0;0;0,02;0;0;0;0;0;0;0;0;0;98,9;0;0;0,16;12151;2136;154;3;1205;1230,9;1214;1203;1231;1114,3;238,9;2378,5;2394,7;945,1;921,6;25,6;15,8;21;177;85,3;110,1
2118038;KRD100153485;6,2;0,3;113;296,3;248,8;6;0,06;0,47;0,12;0,02;0,02;0,01;0,03;0,04;0,05;0;0;0;0,02;0;0;0;0;0;0;0;0;0;98,9;0;0;0,16;12129;2136;154;3,5;1205;1231,5;1213,8;1203;1231;1106,9;238,4;2371,5;2394,7;944,8;925,7;25,9;15,9;21,1;177;85,4;110,1
2118038;KRD100153485;6,2;0,3;113;296,3;248,8;6;0,06;0,47;0,12;0,02;0,02;0,01;0,03;0,04;0,05;0;0;0;0,02;0;0;0;0;0;0;0;0;0;98,9;0;0;0,16;11920;2136;154;3;1205;1228,8;1213,5;1203;1231;1110,4;239,2;2384,3;2397;944,8;925,4;26;16,1;21,2;177;85,4;110,1
2118038;KRD100153485;6,2;0,3;113;296,3;248,8;6;0,06;0,47;0,12;0,02;0,02;0,01;0,03;0,04;0,05;0;0;0;0,02;0;0;0;0;0;0;0;0;0;98,9;0;0;0,16;12174;2136;154;4;1206;1228,8;1213,3;1203;1231;1110,4;238,3;0,2;2390;946,4;927,3;25,9;16,1;21,8;177;85,3;110,1
2118038;KRD100153485;6,2;0,3;113;296,3;248,8;6;0,06;0,47;0,12;0,02;0,02;0,01;0,03;0,04;0,05;0;0;0;0,02;0;0;0;0;0;0;0;0;0;98,9;0;0;0,16;12088;2136;154;4;1205,5;1230;1213;1203;1231;1111,9;237,8;2365,7;2388,9;945,5;914,9;25,9;16,1;22,1;177;85;110,1
2118038;KRD100153485;6,2;0,3;113;296,3;248,8;6;0,06;0,47;0,12;0,02;0,02;0,01;0,03;0,04;0,05;0;0;0;0,02;0;0;0;0;0;0;0;0;0;98,9;0;0;0,16;12096;2136;154;4;1206,5;1227,9;1212,8;1203;1231;1113,3;238,5;2371,5;2395,8;943,5;923,8;25,9;16;22,3;177;85;110,1
2118038;KRD100153485;6,2;0,3;113;296,3;248,8;6;0,06;0,47;0,12;0,02;0,02;0,01;0,03;0,04;0,05;0;0;0;0,02;0;0;0;0;0;0;0;0;0;98,9;0;0;0,16;12155;2136;154;4;1206;1229,4;1212,6;1203;1231;1109,9;238,4;2377,3;2394,7;946,7;920;26;16;22,3;177;85,5;110,1
2118038;KRD100153485;6,2;0,3;113;296,3;248,8;6;0,06;0,47;0,12;0,02;0,02;0,01;0,03;0,04;0,05;0;0;0;0,02;0;0;0;0;0;0;0;0;0;98,9;0;0;0,16;12145;2136;154;3,3;1206;1229,4;1212,4;1203;1231;1107,9;238,9;2379,6;2400,5;942,9;922,2;26;16;22,5;177;85,6;110,1
2118038;KRD100153485;6,2;0,3;113;296,3;248,8;6;0,06;0,47;0,12;0,02;0,02;0,01;0,03;0,04;0,05;0;0;0;0,02;0;0;0;0;0;0;0;0;0;98,9;0;0;0,16;12188;2136;155;4;1205,5;1226,2;1212,1;1203;1229,5;1109,9;239;2380,8;2403,9;942,3;912;26;16;22,4;177;85,1;110,1
2118038;KRD100153485;6,2;0,3;113;296,3;248,8;6;0,06;0,47;0,12;0,02;0,02;0,01;0,03;0,04;0,05;0;0;0;0,02;0;0;0;0;0;0;0;0;0;98,9;0;0;0,16;12188;2136;154;4;1206;1229,4;1211,8;1203;1229,5;1110,9;238,7;0,2;2395,8;944,8;916,2;26;16,1;22,3;177;85,2;110,1
2118038;KRD100153485;6,2;0,3;113;296,3;248,8;6;0,06;0,47;0,12;0,02;0,02;0,01;0,03;0,04;0,05;0;0;0;0,02;0;0;0;0;0;0;0;0;0;98,9;0;0;0,16;12197;2136;155;4;1206,5;1226,6;1211,6;1203;1229,5;1105,5;238,8;2378,5;2398,1;945,5;920,9;26,1;16,2;21,9;177;84,8;110,1
2118038;KRD100153485;6,2;0,3;113;296,3;248,8;6;0,06;0,47;0,12;0,02;0,02;0,01;0,03;0,04;0,05;0;0;0;0,02;0;0;0;0;0;0;0;0;0;98,9;0;0;0,16;12136;2136;154;3,2;1206,5;1230,3;1211,3;1203;1229;1108,4;239,5;2385,4;2400,5;945,1;916,5;26,1;16,3;21,6;177;84,7;110,1
2118038;KRD100153485;6,2;0,3;113;296,3;248,8;6;0,06;0,47;0,12;0,02;0,02;0,01;0,03;0,04;0,05;0;0;0;0,02;0;0;0;0;0;0;0;0;0;98,9;0;0;0,16;12190;2136;155;4;1207,5;1227,3;1211,2;1203;1229;1103,5;239,1;2379,6;2402,8;946,1;912;26,3;16,3;21,2;177;85,1;110,1
2118038;KRD100153485;6,2;0,3;113;296,3;248,8;6;0,06;0,47;0,12;0,02;0,02;0,01;0,03;0,04;0,05;0;0;0;0,02;0;0;0;0;0;0;0;0;0;98,9;0;0;0,16;12180;2136;154;4;1208;1227,9;1211;1203;1229;1106,9;239,5;2383,1;2401,6;943,5;917,8;26,5;16,3;21,1;177;86;110,1
2118038;KRD100153485;6,2;0,3;113;296,3;248,8;6;0,06;0,47;0,12;0,02;0,02;0,01;0,03;0,04;0,05;0;0;0;0,02;0;0;0;0;0;0;0;0;0;98,9;0;0;0,16;12129;2136;155;3,8;1208;1230;1210,9;1203;1229;1108,4;239,4;2386,6;2403,9;944,5;923,2;26,7;16,3;21,3;177;85;110,1
2118038;KRD100153485;6,2;0,3;113;296,3;248,8;6;0,06;0,47;0,12;0,02;0,02;0,01;0,03;0,04;0,05;0;0;0;0,02;0;0;0;0;0;0;0;0;0;98,9;0;0;0,16;12186;2136;154;4;1209;1228,2;1210,7;1203;1229;1106;239,2;2383,1;2403,9;943,2;844,6;26,9;16,3;21,5;177;85,8;110,1
2118038;KRD100153485;6,2;0,3;113;296,3;248,8;6;0,06;0,47;0,12;0,02;0,02;0,01;0,03;0,04;0,05;0;0;0;0,02;0;0;0;0;0;0;0;0;0;98,9;0;0;0,16;12172;2136;154;4;1208,5;1228,5;1210,6;1203;1229;1107,4;239,1;2383,1;2401,6;945,5;923,2;27,3;16,4;21,7;177;85,1;110,1
2118038;KRD100153485;6,2;0,3;113;296,3;248,8;6;0,06;0,47;0,12;0,02;0,02;0,01;0,03;0,04;0,05;0;0;0;0,02;0;0;0;0;0;0;0;0;0;98,9;0;0;0,16;12156;2136;154;3,8;1209;1226,2;1210,4;1203;1229;1113,3;239,1;2384,3;2397;947,7;929,5;27,5;16,5;21,6;177;85,3;110,1
2118038;KRD100153485;6,2;0,3;113;296,3;248,8;6;0,06;0,47;0,12;0,02;0,02;0,01;0,03;0,04;0,05;0;0;0;0,02;0;0;0;0;0;0;0;0;0;98,9;0;0;0,16;12123;2136;154;4;1210;1224;1210,3;1203;1229;1119,2;238,9;2380,8;2397;945,5;931,8;27,5;16,5;21,7;177;85,2;110,1
2118038;KRD100153485;6,2;0,3;113;296,3;248,8;6;0,06;0,47;0,12;0,02;0,02;0,01;0,03;0,04;0,05;0;0;0;0,02;0;0;0;0;0;0;0;0;0;98,9;0;0;0,16;12127;2136;103;3;1210,5;1227,3;1209,3;1203;1216;1116,8;238,6;2373,8;2402,8;948,3;933,4;27,6;16,5;22,1;177;85,3;110,1
2118038;KRD100153485;6,2;0,3;113;296,3;248,8;6;0,06;0,47;0,12;0,02;0,02;0,01;0,03;0,04;0,05;0;0;0;0,02;0;0;0;0;0;0;0;0;0;98,9;0;0;0,16;12170;2136;100,7;4;1211,5;1227,3;1209,5;1203;1216;1115,3;239;2380,8;2401,6;948;902,5;27,6;16,5;22,6;177;85;110,1
2118038;KRD100153485;6,2;0,3;113;296,3;248,8;6;0,06;0,47;0,12;0,02;0,02;0,01;0,03;0,04;0,05;0;0;0;0,02;0;0;0;0;0;0;0;0;0;98,9;0;0;0,16;12161;2136;99,9;3;1212;1229,4;1209,8;1205;1216;1117,3;239,3;2383,1;2403,9;946,7;930,8;27,6;16,6;22,6;177;85,4;110,1
2118038;KRD100153485;6,2;0,3;113;296,3;248,8;6;0,06;0,47;0,12;0,02;0,02;0,01;0,03;0,04;0,05;0;0;0;0,02;0;0;0;0;0;0;0;0;0;98,9;0;0;0,16;12149;2136;98;4;1212,5;1226,6;1209,9;1205;1216;1114,3;239;2380,8;2401,6;953,1;931,1;27,7;16,7;22,1;177;86,1;110,1
2118038;KRD100153485;6,2;0,3;113;296,3;248,8;6;0,06;0,47;0,12;0,02;0,02;0,01;0,03;0,04;0,05;0;0;0;0,02;0;0;0;0;0;0;0;0;0;98,9;0;0;0,16;12160;2136;98,9;3;1213,5;1226,6;1210;1205;1216;1114,3;239,1;2383,1;2398,1;947,7;930,5;27,8;16,7;22;177;85,7;110,1
2118038;KRD100153485;6,2;0,3;113;296,3;248,8;6;0,06;0,47;0,12;0,02;0,02;0,01;0,03;0,04;0,05;0;0;0;0,02;0;0;0;0;0;0;0;0;0;98,9;0;0;0,16;12116;2136;97,2;4,5;1214,5;1226,2;1210,1;1205;1216;1114,3;239,3;2386,6;2402,8;947,7;924,8;27,8;16,7;22;177;85,1;110,1
2118038;KRD100153485;6,2;0,3;113;296,3;248,8;6;0,06;0,47;0,12;0,02;0,02;0,01;0,03;0,04;0,05;0;0;0;0,02;0;0;0;0;0;0;0;0;0;98,9;0;0;0,16;12160;2136;97;3;1215;1224;1210,3;1205;1216;1112,8;239,1;2378,5;2397;947,7;932,7;27,6;16,7;22,2;177;85,3;110,1
2118038;KRD100153485;6,2;0,3;113;296,3;248,8;6;0,06;0,47;0,12;0,02;0,02;0,01;0,03;0,04;0,05;0;0;0;0,02;0;0;0;0;0;0;0;0;0;98,9;0;0;0,16;12140;2136;97;4;1215;1227,9;1210,4;1205;1216;1118,3;239,2;2379,6;2401,6;946,4;919;27,6;16,6;22,2;177;85,1;110,1
2118038;KRD100153485;6,2;0,3;113;296,3;248,8;6;0,06;0,47;0,12;0,02;0,02;0,01;0,03;0,04;0,05;0;0;0;0,02;0;0;0;0;0;0;0;0;0;98,9;0;0;0,16;12175;2136;97;4;1216;1227,3;1210,6;1205;1216;1122,2;239,1;2385,4;2401,6;948;934,3;27,5;16,6;22,3;177;85,3;110,1
2118038;KRD100153485;6,2;0,3;113;296,3;248,8;6;0,06;0,47;0,12;0,02;0,02;0,01;0,03;0,04;0,05;0;0;0;0,02;0;0;0;0;0;0;0;0;0;98,9;0;0;0,16;12210;2136;97;4;1217;1228,8;1210,7;1205;1217;1116,8;239,4;2388,9;2402,8;948,3;935;27,5;16,6;21,8;177;85,2;110,1
2118038;KRD100153485;6,2;0,3;113;296,3;248,8;6;0,06;0,47;0,12;0,02;0,02;0,01;0,03;0,04;0,05;0;0;0;0,02;0;0;0;0;0;0;0;0;0;98,9;0;0;0,16;12143;2136;97;4,1;1217;1226,2;1210,8;1205;1217;1116,8;238,8;2384,3;2394,7;944,8;935;27,6;16,7;21,2;177;85,1;110,1
2118038;KRD100153485;6,2;0,3;113;296,3;248,8;6;0,06;0,47;0,12;0,02;0,02;0,01;0,03;0,04;0,05;0;0;0;0,02;0;0;0;0;0;0;0;0;0;98,9;0;0;0,16;12223;2136;96;4;1218;1229,4;1211;1205;1218;1117,3;239,3;2385,4;2398,1;943,5;930,2;27,7;16,6;20,8;177;85,2;110,1
2118038;KRD100153485;6,2;0,3;113;296,3;248,8;6;0,06;0,47;0,12;0,02;0,02;0,01;0,03;0,04;0,05;0;0;0;0,02;0;0;0;0;0;0;0;0;0;98,9;0;0;0,16;12096;2136;97;4;1219;1227,9;1211,1;1205;1219,5;1113,3;238,6;2379,6;2397;946,4;933,7;27,8;16,6;20,8;177;85,8;110,1
2118038;KRD100153485;6,2;0,3;113;296,3;248,8;6;0,06;0,47;0,12;0,02;0,02;0,01;0,03;0,04;0,05;0;0;0;0,02;0;0;0;0;0;0;0;0;0;98,9;0;0;0,16;12118;2136;96;3,1;1220;1231,5;1211,2;1205;1220;1119,7;238,7;2377,3;2392,4;948,6;934,3;28;16,8;20,9;177;85,4;110,1
2118038;KRD100153485;6,2;0,3;113;296,3;248,8;6;0,06;0,47;0,12;0,02;0,02;0,01;0,03;0,04;0,05;0;0;0;0,02;0;0;0;0;0;0;0;0;0;98,9;0;0;0,16;12103;2136;97;4;1220,5;1228,5;1211,3;1205;1221;1115,3;238,8;2373,8;2391,2;948,3;862,7;28;16,9;21;177;85,2;110,1
2118038;KRD100153485;6,2;0,3;113;296,3;248,8;6;0,06;0,47;0,12;0,02;0,02;0,01;0,03;0,04;0,05;0;0;0;0,02;0;0;0;0;0;0;0;0;0;98,9;0;0;0,16;12093;2136;96;4;1221;1229,4;1211,5;1205;1221;1119,7;238,5;2377,3;2394,7;945,5;935,6;28;16,8;21,1;177;85,3;110,1
2118038;KRD100153485;6,2;0,3;113;296,3;248,8;6;0,06;0,47;0,12;0,02;0,02;0,01;0,03;0,04;0,05;0;0;0;0,02;0;0;0;0;0;0;0;0;0;98,9;0;0;0,16;12104;2136;95,9;4;1222;1230,5;1211,6;1205;1222,5;1115,3;238,7;2377,3;2398,1;947;934,3;27,9;16,8;21,3;177;84,9;110,1
2118038;KRD100153485;6,2;0,3;113;296,3;248,8;6;0,06;0,47;0,12;0,02;0,02;0,01;0,03;0,04;0,05;0;0;0;0,02;0;0;0;0;0;0;0;0;0;98,9;0;0;0,16;12105;2136;95;4;1222;1229,4;1211,7;1205;1222,5;1115,8;238,6;2372,7;2403,9;946,1;810,2;27,7;16,7;21,7;177;85;110,1
2118038;KRD100153485;6,2;0,3;113;296,3;248,8;6;0,06;0,47;0,12;0,02;0,02;0,01;0,03;0,04;0,05;0;0;0;0,02;0;0;0;0;0;0;0;0;0;98,9;0;0;0,16;12147;2136;96;4;1223,5;1230,5;1211,8;1205;1224,5;1113,3;238;2369,2;2390;947;934;27,6;16,8;22,6;177;85,4;110,1
2118038;KRD100153485;6,2;0,3;113;296,3;248,8;6;0,06;0,47;0,12;0,02;0,02;0,01;0,03;0,04;0,05;0;0;0;0,02;0;0;0;0;0;0;0;0;0;98,9;0;0;0,16;12075;2136;95;3;1224;1228,5;1212;1205;1224,5;1114,8;238,2;2377,3;2394,7;950,2;934,3;27,8;16,9;22,6;177;85,5;110,1
2118038;KRD100153485;6,2;0,3;113;296,3;248,8;6;0,06;0,47;0,12;0,02;0,02;0,01;0,03;0,04;0,05;0;0;0;0,02;0;0;0;0;0;0;0;0;0;98,9;0;0;0,16;12117;2136;96;4;1224,5;1229,4;1212,2;1205;1225;1112,8;238,5;0,2;2391,2;949,6;933,7;27,8;16,9;21,9;177;85,5;110,1
2118038;KRD100153485;6,2;0,3;113;296,3;248,8;6;0,06;0,47;0,12;0,02;0,02;0,01;0,03;0,04;0,05;0;0;0;0,02;0;0;0;0;0;0;0;0;0;98,9;0;0;0,16;12133;2136;95;3;1224,5;1228,8;1212,3;1205;1225;1114,8;238,4;2372,7;2392,4;950,9;935,6;27,9;16,9;21,4;177;84,9;110,1
2118038;KRD100153485;6,2;0,3;113;296,3;248,8;6;0,06;0,47;0,12;0,02;0,02;0,01;0,03;0,04;0,05;0;0;0;0,02;0;0;0;0;0;0;0;0;0;98,9;0;0;0,16;12144;2136;96,4;4;1225;1230;121,3;1205;1225,5;1118,3;238,3;2371,5;2392,4;945,5;936,5;28,4;16,9;21,8;177;85;110,1
2118038;KRD100153485;6,2;0,3;113;296,3;248,8;6;0,06;0,47;0,12;0,02;0,02;0,01;0,03;0,04;0,05;0;0;0;0,02;0;0;0;0;0;0;0;0;0;98,9;0;0;0,16;12162;2136;95;3;1226;1230,9;1212,6;1205;1226,5;1114,3;238,3;2373,8;2394,7;947;933,7;28,7;17,1;22,2;177;85,1;110,1
2118038;KRD100153485;6,2;0,3;113;296,3;248,8;6;0,06;0,47;0,12;0,02;0,02;0,01;0,03;0,04;0,05;0;0;0;0,02;0;0;0;0;0;0;0;0;0;98,9;0;0;0,16;12084;2136;96;4;1226;1232;1212,8;1205;1226,5;1115,8;238,6;2373,8;2400,5;950,9;933,4;29;17,2;22,1;177;85,5;110,1
2118057;KRD100153257;6,1;0,4;113;296,3;248,8;6;0,06;0,46;0,14;0,03;0,02;0,01;0,04;0,06;0,07;0;0,01;0;0,02;0;0;0;0;0;0;0;0;0;98,99;0;0;0,15;12201;2136;95;3;1217;1230;1220,1;1216;1227;1105;238,2;2372,7;2388,9;946,1;933,4;30,2;18;22,7;177;85,2;109,1
