Repository: furkanbitik/kardemir

File: final_birlesik_veri2.csv (part 3 of 29)
dokum_no;numune_no;cap;ovalite;elastikiyet;rel_alt_akma_dayanimi;reh_ust_akma_dayanimi;tufal_orani;C;MN;SI;S;P;N;CR;NI;CU;MO;V;TI;AS;SN;SB;AL;NB;CA;ZN;B;PB;ZR;FE;ALSOL;ALINS;CEV;firin_giris_uzunluk;firin_giris_agirlik;firin_kalis_suresi;lcc_kalma_suresi;firin_cikis_sicakligi;kutuk_desarj_sicakligi;tavlama_ortalama_sicaklik;tavlama_min_sicaklik;tavlama_max_sicaklik;dr10_kutuk_sicakligi;ortalama_descaler_basinci;min_descaler_basinci;max_descaler_basinci;max_meerdrive_giris_sicakligi;min_ meerdrive_giris_sicakligi;ortam_hava_sicakligi1;ortam_hava_sicakligi2;ortam_hava_sicakligi3;unit_agirlik;haddeleme_suresi;haddeleme_hizi
2118057;KRD100153257;6,1;0,4;113;296,3;248,8;6;0,06;0,46;0,14;0,03;0,02;0,01;0,04;0,06;0,07;0;0,01;0;0,02;0;0;0;0;0;0;0;0;0;98,99;0;0;0,15;12139;2136;96;4,4;1216,5;1230,5;1219,9;1216;1227;1107,4;238,2;2377,3;2388,9;946,4;933,4;30,3;18;22,7;177;86;109,1
2118057;KRD100153257;6,1;0,4;113;296,3;248,8;6;0,06;0,46;0,14;0,03;0,02;0,01;0,04;0,06;0,07;0;0,01;0;0,02;0;0;0;0;0;0;0;0;0;98,99;0;0;0,15;12216;2136;95,9;3;1217;1230;1219,8;1216;1227;1103;238,1;2373,8;2390;945,5;932,4;30,5;18;22,2;177;85,8;109,1
2118057;KRD100153257;6,1;0,4;113;296,3;248,8;6;0,06;0,46;0,14;0,03;0,02;0,01;0,04;0,06;0,07;0;0,01;0;0,02;0;0;0;0;0;0;0;0;0;98,99;0;0;0,15;12253;2136;96;4;1217,5;1230;1219,7;1216;1227;1104,5;238,6;2378,5;2397;948,3;933,7;30,6;18,2;21,8;177;85,9;109,1
2118057;KRD100153257;6,1;0,4;113;296,3;248,8;6;0,06;0,46;0,14;0,03;0,02;0,01;0,04;0,06;0,07;0;0,01;0;0,02;0;0;0;0;0;0;0;0;0;98,99;0;0;0,15;12170;2136;95;4;1216,5;1227,9;1219,6;1216;1227;1103;238,4;2375,2;2390;944,8;937,2;30,7;18,4;21,9;177;86,1;109,1
2118057;KRD100153257;6,1;0,4;113;296,3;248,8;6;0,06;0,46;0,14;0,03;0,02;0,01;0,04;0,06;0,07;0;0,01;0;0,02;0;0;0;0;0;0;0;0;0;98,99;0;0;0,15;12139;2136;96;4,5;1216,5;1228,8;1219,3;1216;1227;1103;238,5;2373,8;2395,8;945,1;937,6;30,7;18,5;22;177;85,7;109,1
2118057;KRD100153257;6,1;0,4;113;296,3;248,8;6;0,06;0,46;0,14;0,03;0,02;0,01;0,04;0,06;0,07;0;0,01;0;0,02;0;0;0;0;0;0;0;0;0;98,99;0;0;0,15;12189;2136;96;5;1217;1230,5;1219,2;1216;1227;1098,1;238,3;2375,2;2391,2;946,1;933,4;28,6;16,9;22,2;177;86,5;109,1
2118057;KRD100153257;6,1;0,4;113;296,3;248,8;6;0,06;0,46;0,14;0,03;0,02;0,01;0,04;0,06;0,07;0;0,01;0;0,02;0;0;0;0;0;0;0;0;0;98,99;0;0;0,15;12189;2136;95,3;5,5;1217;1229,2;1219,1;1216;1227;1100,6;238,4;2369,2;2394,7;945,5;938,5;30,2;17;21,7;177;86,6;109,1
2118057;KRD100153257;6,1;0,4;113;296,3;248,8;6;0,06;0,46;0,14;0,03;0,02;0,01;0,04;0,06;0,07;0;0,01;0;0,02;0;0;0;0;0;0;0;0;0;98,99;0;0;0,15;12168;2136;96;4;1216,5;1228,9;1219;1216;1227;1101;238,3;2373,8;2388,9;945,1;936,9;28,2;17,4;22,6;177;86,3;109,1
2118057;KRD100153257;6,1;0,4;113;296,3;248,8;6;0,06;0,46;0,14;0,03;0,02;0,01;0,04;0,06;0,07;0;0,01;0;0,02;0;0;0;0;0;0;0;0;0;98,99;0;0;0,15;12141;2136;96;4;1216,5;1232,6;1218,8;1216;1227;1109,9;238,6;2372,7;2395,8;946,4;932,7;28,9;18,2;22,8;177;85,7;109,1
2118057;KRD100153257;6,1;0,4;113;296,3;248,8;6;0,06;0,46;0,14;0,03;0,02;0,01;0,04;0,06;0,07;0;0,01;0;0,02;0;0;0;0;0;0;0;0;0;98,99;0;0;0,15;12205;2136;100,6;3,5;1220,5;1234,8;1218,6;1216;1226;1123,2;238,4;2369,2;2394,7;946,7;940;26,4;15,3;19,7;177;85,3;109,1
2118057;KRD100153257;6,1;0,4;113;296,3;248,8;6;0,06;0,46;0,14;0,03;0,02;0,01;0,04;0,06;0,07;0;0,01;0;0,02;0;0;0;0;0;0;0;0;0;98,99;0;0;0,15;12150;2136;102;4;1220;1232;1218,6;1216;1226;1117,8;237,6;2366,9;2386,6;949,6;934,3;28,3;17,3;20,6;177;85,2;109,1
2118057;KRD100153257;6,1;0,4;113;296,3;248,8;6;0,06;0,46;0,14;0,03;0,02;0,01;0,04;0,06;0,07;0;0,01;0;0,02;0;0;0;0;0;0;0;0;0;98,99;0;0;0,15;12174;2136;101;4;1219;1234,2;1218,4;1216;1225,5;1114,3;238;2372,7;2390;947;935;29,2;17,9;21,3;177;85,4;109,1
2118057;KRD100153257;6,1;0,4;113;296,3;248,8;6;0,06;0,46;0,14;0,03;0,02;0,01;0,04;0,06;0,07;0;0,01;0;0,02;0;0;0;0;0;0;0;0;0;98,99;0;0;0,15;12153;2136;101,1;4;1218;1233,5;1218,4;1216;1225,5;1112,4;238,3;2373,8;2395,8;946,4;940,4;29,6;18,2;21,8;177;85,8;109,1
2118057;KRD100153257;6,1;0,4;113;296,3;248,8;6;0,06;0,46;0,14;0,03;0,02;0,01;0,04;0,06;0,07;0;0,01;0;0,02;0;0;0;0;0;0;0;0;0;98,99;0;0;0,15;12146;2136;101,6;4;1216;1232;1218,2;1216;1224,5;1122,7;238,3;2379,6;2390;946,1;934;29,8;18,3;22,1;177;85,7;109,1
2118057;KRD100153257;6,1;0,4;113;296,3;248,8;6;0,06;0,46;0,14;0,03;0,02;0,01;0,04;0,06;0,07;0;0,01;0;0,02;0;0;0;0;0;0;0;0;0;98,99;0;0;0,15;12146;2136;102;4;1214,5;1231,1;1218,1;1214,5;1224,5;1115,3;238,4;2373,8;2391,2;947;932,4;30,2;18,4;22,4;177;85,7;109,1
2118057;KRD100153257;6,1;0,4;113;296,3;248,8;6;0,06;0,46;0,14;0,03;0,02;0,01;0,04;0,06;0,07;0;0,01;0;0,02;0;0;0;0;0;0;0;0;0;98,99;0;0;0,15;12137;2136;101;3,1;1213;1229,4;1217,9;1213;1223;1112,4;238,4;2378,5;2390;946,1;916,8;30,3;18,4;23;177;85,5;109,1
2118057;KRD100153257;6,1;0,4;113;296,3;248,8;6;0,06;0,46;0,14;0,03;0,02;0,01;0,04;0,06;0,07;0;0,01;0;0,02;0;0;0;0;0;0;0;0;0;98,99;0;0;0,15;12188;2136;101;4;1212;1230,5;1217,8;1212;1223;1111,9;238,1;2371,5;2386,6;945,5;934;30,3;18,4;23,4;177;85,7;109,1
2118057;KRD100153257;6,1;0,4;113;296,3;248,8;6;0,06;0,46;0,14;0,03;0,02;0,01;0,04;0,06;0,07;0;0,01;0;0,02;0;0;0;0;0;0;0;0;0;98,99;0;0;0,15;12187;2136;101;4;1210,5;1229,4;1217,5;1210,5;1222;1112,8;238,1;2373,8;2386,6;948,6;932,4;30,4;18,5;23,7;177;85,8;109,1
2118057;KRD100153257;6,1;0,4;113;296,3;248,8;6;0,06;0,46;0,14;0,03;0,02;0,01;0,04;0,06;0,07;0;0,01;0;0,02;0;0;0;0;0;0;0;0;0;98,99;0;0;0,15;12161;2136;101;3,5;1209;1230,5;1217,4;1209;1221,5;1114,3;237,8;2366,9;2386,6;946,1;938,1;30,4;18,5;23,7;177;85,6;109,1
2118057;KRD100153257;6,1;0,4;113;296,3;248,8;6;0,06;0,46;0,14;0,03;0,02;0,01;0,04;0,06;0,07;0;0,01;0;0,02;0;0;0;0;0;0;0;0;0;98,99;0;0;0,15;12160;2136;101;4;1207;1230,5;1217,1;1207;1221;1117,3;238;2371,5;2384,3;946,1;937,2;30,5;18,5;24,1;177;85,4;109,1
2118057;KRD100153257;6,1;0,4;113;296,3;248,8;6;0,06;0,46;0,14;0,03;0,02;0,01;0,04;0,06;0,07;0;0,01;0;0,02;0;0;0;0;0;0;0;0;0;98,99;0;0;0,15;12201;2136;101;4;1205,5;1229,6;1217,6;1206,5;1221;1106,9;238;2373,8;2388,9;946,7;933,4;30,3;18,4;24,3;177;85,5;109,1
2118057;KRD100153257;6,1;0,4;113;296,3;248,8;6;0,06;0,46;0,14;0,03;0,02;0,01;0,04;0,06;0,07;0;0,01;0;0,02;0;0;0;0;0;0;0;0;0;98,99;0;0;0,15;12202;2136;101;3;1204,5;1228,5;1216,7;1205,5;1220,5;1102,5;237,7;2371,5;2388,9;945,5;930,2;30,3;18,4;24,1;177;85,9;109,1
2118057;KRD100153257;6,1;0,4;113;296,3;248,8;6;0,06;0,46;0,14;0,03;0,02;0,01;0,04;0,06;0,07;0;0,01;0;0,02;0;0;0;0;0;0;0;0;0;98,99;0;0;0,15;12204;2136;101;4;1204,5;1230,9;1216,4;1204,5;1220,5;1107,4;237,6;2371,5;2383,1;945,5;938,1;30,3;18,3;23,6;177;86,1;109,1
2118057;KRD100153257;6,1;0,4;113;296,3;248,8;6;0,06;0,46;0,14;0,03;0,02;0,01;0,04;0,06;0,07;0;0,01;0;0,02;0;0;0;0;0;0;0;0;0;98,99;0;0;0,15;12179;2136;101;2,9;1204;1230,5;1216,2;1204;1220,5;1105,5;238,2;2368,1;2392,4;945,5;933,4;30,4;18,3;23,4;177;85,9;109,1
2118057;KRD100153257;6,1;0,4;113;296,3;248,8;6;0,06;0,46;0,14;0,03;0,02;0,01;0,04;0,06;0,07;0;0,01;0;0,02;0;0;0;0;0;0;0;0;0;98,99;0;0;0,15;12187;2136;101;4;1203,5;1227,3;1216;1203,5;1220,5;1109,9;237,7;2362,3;2386,6;945,5;930,8;30,4;18,4;23,9;177;85,8;109,1
2118057;KRD100153257;6,1;0,4;113;296,3;248,8;6;0,06;0,46;0,14;0,03;0,02;0,01;0,04;0,06;0,07;0;0,01;0;0,02;0;0;0;0;0;0;0;0;0;98,99;0;0;0,15;12199;2136;102;4;1204;1227,3;1215,8;1203,5;1220,5;1105;237,8;2366,9;2391,2;944,8;937,6;30,5;18,4;24,3;177;86;109,1
2118057;KRD100153257;6,1;0,4;113;296,3;248,8;6;0,06;0,46;0,14;0,03;0,02;0,01;0,04;0,06;0,07;0;0,01;0;0,02;0;0;0;0;0;0;0;0;0;98,99;0;0;0,15;12189;2136;101;4;1204,5;1233,5;1215,5;1203,5;1220,5;1104,5;237,7;2363,4;2384,3;944,8;938,5;30,7;18,5;24,3;177;85,7;109,1
2118057;KRD100153257;6,1;0,4;113;296,3;248,8;6;0,06;0,46;0,14;0,03;0,02;0,01;0,04;0,06;0,07;0;0,01;0;0,02;0;0;0;0;0;0;0;0;0;98,99;0;0;0,15;12155;2136;102;4;1205;1228,5;1215,4;1203,5;1220,5;1109,4;237,8;2372,7;2385,4;944,8;936,9;30,6;18,6;24,1;177;85,7;109,1
2118057;KRD100153257;6,1;0,4;113;296,3;248,8;6;0,06;0,46;0,14;0,03;0,02;0,01;0,04;0,06;0,07;0;0,01;0;0,02;0;0;0;0;0;0;0;0;0;98,99;0;0;0,15;12167;2136;101,6;4;1205;1227,9;1215,1;1203,5;1220,5;1109,4;237,7;2363,4;2385,4;944,8;932,7;30,5;18,6;23,8;177;85,6;109,1
2118057;KRD100153257;6,1;0,4;113;296,3;248,8;6;0,06;0,46;0,14;0,03;0,02;0,01;0,04;0,06;0,07;0;0,01;0;0,02;0;0;0;0;0;0;0;0;0;98,99;0;0;0,15;12135;2136;101,1;4;1205,5;1226,6;1215;1203,5;1220,5;1113,3;238,1;2369,2;2391,2;942,9;932,1;30,4;18,5;24;177;85,6;109,1
2118057;KRD100153257;6,1;0,4;113;296,3;248,8;6;0,06;0,46;0,14;0,03;0,02;0,01;0,04;0,06;0,07;0;0,01;0;0,02;0;0;0;0;0;0;0;0;0;98,99;0;0;0,15;12175;2136;101,7;4;1206,5;1226,6;1214,7;1203,5;1220,5;1114,8;238;2369,2;2391,2;946,4;928,6;30,4;18,3;24,3;177;85,7;109,1
2118057;KRD100153257;6,1;0,4;113;296,3;248,8;6;0,06;0,46;0,14;0,03;0,02;0,01;0,04;0,06;0,07;0;0,01;0;0,02;0;0;0;0;0;0;0;0;0;98,99;0;0;0,15;12115;2136;101,2;4;1207;1228,5;1214,6;1203,5;1220,5;1108,4;237,9;2372,7;2385,4;943,5;932,1;30,5;18,3;24,4;177;86,5;109,1
2118057;KRD100153257;6,1;0,4;113;296,3;248,8;6;0,06;0,46;0,14;0,03;0,02;0,01;0,04;0,06;0,07;0;0,01;0;0,02;0;0;0;0;0;0;0;0;0;98,99;0;0;0,15;12202;2136;101;4;1207;1228,5;1214,4;1203,5;1220,5;1112,8;237,7;2371,5;2384,3;944,5;918,1;30,7;18,4;24,1;177;85,6;109,1
2118057;KRD100153257;6,1;0,4;113;296,3;248,8;6;0,06;0,46;0,14;0,03;0,02;0,01;0,04;0,06;0,07;0;0,01;0;0,02;0;0;0;0;0;0;0;0;0;98,99;0;0;0,15;12171;2136;101;4;1206,5;1225,7;1214,3;1203,5;1220,5;1110,9;237,6;2366,9;2385,4;944,5;931,8;30,9;18,7;23,2;177;85,9;109,1
2118057;KRD100153257;6,1;0,4;113;296,3;248,8;6;0,06;0,46;0,14;0,03;0,02;0,01;0,04;0,06;0,07;0;0,01;0;0,02;0;0;0;0;0;0;0;0;0;98,99;0;0;0,15;12218;2136;101;4;1206,5;1228,5;1214,1;1203,5;1220,5;1112,4;238,2;2375,2;2392,4;945,1;935,3;31;18,8;22,7;177;85,2;109,1
2118057;KRD100153257;6,1;0,4;113;296,3;248,8;6;0,06;0,46;0,14;0,03;0,02;0,01;0,04;0,06;0,07;0;0,01;0;0,02;0;0;0;0;0;0;0;0;0;98,99;0;0;0,15;12178;2136;101;4;1206,5;1227,3;1214;1203,5;1220,5;1115,3;238,1;2377,3;2386,6;943,2;931,1;30,8;18,8;22,6;177;85,5;109,1
2118057;KRD100153257;6,1;0,4;113;296,3;248,8;6;0,06;0,46;0,14;0,03;0,02;0,01;0,04;0,06;0,07;0;0,01;0;0,02;0;0;0;0;0;0;0;0;0;98,99;0;0;0,15;12178;2136;101;3,9;1207;1226,6;1213,8;1203,5;1220,5;1111,9;237,8;2369,2;2385,4;944,5;936,5;30,6;18,6;22,9;177;85,3;109,1
2118057;KRD100153257;6,1;0,4;113;296,3;248,8;6;0,06;0,46;0,14;0,03;0,02;0,01;0,04;0,06;0,07;0;0,01;0;0,02;0;0;0;0;0;0;0;0;0;98,99;0;0;0,15;12143;2136;101;4;1207,5;1227,3;1213,6;1203,5;1220,5;1114,8;238;2369,2;2386,6;943,5;938,5;30,4;18,5;22,9;177;85,5;109,1
2118057;KRD100153257;6,1;0,4;113;296,3;248,8;6;0,06;0,46;0,14;0,03;0,02;0,01;0,04;0,06;0,07;0;0,01;0;0,02;0;0;0;0;0;0;0;0;0;98,99;0;0;0,15;12166;2136;101;4;1208;1227,3;1213,5;1203,5;1220,5;1113,3;237,8;2368,1;2386,6;944,5;931,8;30,3;18,4;22,7;177;86,3;109,1
2118057;KRD100153257;6,1;0,4;113;296,3;248,8;6;0,06;0,46;0,14;0,03;0,02;0,01;0,04;0,06;0,07;0;0,01;0;0,02;0;0;0;0;0;0;0;0;0;98,99;0;0;0,15;12150;2136;101;4;1208;1218,2;1213,4;1203,5;1220,5;1111,9;237,9;2369,2;2386,6;943,9;936,5;30,4;18,4;22,4;177;86,5;109,1
2118057;KRD100153257;6,1;0,4;113;296,3;248,8;6;0,06;0,46;0,14;0,03;0,02;0,01;0,04;0,06;0,07;0;0,01;0;0,02;0;0;0;0;0;0;0;0;0;98,99;0;0;0,15;12192;2136;102;3,8;1208,5;1227,9;1213,2;1203,5;1220,5;1110,4;237,5;2369,2;2380,8;943,2;937,2;30,5;18,4;22,3;177;86,2;109,1
2118057;KRD100153257;6,1;0,4;113;296,3;248,8;6;0,06;0,46;0,14;0,03;0,02;0,01;0,04;0,06;0,07;0;0,01;0;0,02;0;0;0;0;0;0;0;0;0;98,99;0;0;0,15;12207;2136;101;4;1209;1226,6;1213,1;1203,5;1220,5;1111,9;237,4;2363,4;2384,3;943,9;931,8;30,7;18,5;22,3;177;86,1;109,1
2118057;KRD100153257;6,1;0,4;113;296,3;248,8;6;0,06;0,46;0,14;0,03;0,02;0,01;0,04;0,06;0,07;0;0,01;0;0,02;0;0;0;0;0;0;0;0;0;98,99;0;0;0,15;12200;2136;102;4;1209;1226,2;1213;1203,5;1220,5;1107,9;237,7;2362,3;2388,9;943,9;936,5;30,8;18,6;22,7;177;85,2;109,1
2118057;KRD100153257;6,1;0,4;113;296,3;248,8;6;0,06;0,46;0,14;0,03;0,02;0,01;0,04;0,06;0,07;0;0,01;0;0,02;0;0;0;0;0;0;0;0;0;98,99;0;0;0,15;12174;2136;101;4;1208,5;1225,1;1212,8;1203,5;1220,5;1106;237,4;2361,1;2386,6;945,1;938,5;30,9;18,7;23,1;177;85,8;109,1
2118057;KRD100153257;6,1;0,4;113;296,3;248,8;6;0,06;0,46;0,14;0,03;0,02;0,01;0,04;0,06;0,07;0;0,01;0;0,02;0;0;0;0;0;0;0;0;0;98,99;0;0;0,15;12168;2136;102;4;1209,5;1228,5;1212,8;1203,5;1220,5;1105;237,6;2366,9;2384,3;943,9;936,9;30,8;18,6;23,5;177;85,1;109,1
2118057;KRD100153257;6,1;0,4;113;296,3;248,8;6;0,06;0,46;0,14;0,03;0,02;0,01;0,04;0,06;0,07;0;0,01;0;0,02;0;0;0;0;0;0;0;0;0;98,99;0;0;0,15;12147;2136;101;3,1;1209,5;1225,7;1212,6;1203,5;1220,5;1109,9;237,6;2371,5;2380,8;944,8;938,1;30,6;18,6;23,8;177;85,3;109,1
2118057;KRD100153257;6,1;0,4;113;296,3;248,8;6;0,06;0,46;0,14;0,03;0,02;0,01;0,04;0,06;0,07;0;0,01;0;0,02;0;0;0;0;0;0;0;0;0;98,99;0;0;0,15;12134;2136;101;4;1209,5;1228,8;1212,5;1203,5;1220,5;1111,9;237,7;2371,5;2383,1;944,5;935,6;30,4;18,5;23,6;177;85,8;109,1
2118057;KRD100153257;6,1;0,4;113;296,3;248,8;6;0,06;0,46;0,14;0,03;0,02;0,01;0,04;0,06;0,07;0;0,01;0;0,02;0;0;0;0;0;0;0;0;0;98,99;0;0;0,15;12154;2136;101;3,9;1210;1228,5;1212,4;1203,5;1220,5;1106;237,6;2366,9;2380,8;943,2;924,5;30,2;18,4;23,2;177;86,2;109,1
2118057;KRD100153257;6,1;0,4;113;296,3;248,8;6;0,06;0,46;0,14;0,03;0,02;0,01;0,04;0,06;0,07;0;0,01;0;0,02;0;0;0;0;0;0;0;0;0;98,99;0;0;0,15;12105;2136;101;4;1210;1232;1212,3;1203,5;1220,5;1107,9;237,3;2363,4;2379,6;943,9;935,6;30,3;18,3;22,7;177;85,7;109,1
2118057;KRD100153257;6,1;0,4;113;296,3;248,8;6;0,06;0,46;0,14;0,03;0,02;0,01;0,04;0,06;0,07;0;0,01;0;0,02;0;0;0;0;0;0;0;0;0;98,99;0;0;0,15;12147;2136;101;3;1210;1225,7;1212,1;1203,5;1220,5;1106;237,3;2365,7;2379,6;943,2;931,8;30,5;18,3;22,4;177;86,5;109,1
2118057;KRD100153257;6,1;0,4;113;296,3;248,8;6;0,06;0,46;0,14;0,03;0,02;0,01;0,04;0,06;0,07;0;0,01;0;0,02;0;0;0;0;0;0;0;0;0;98,99;0;0;0,15;12219;2136;101;4;1209,5;1226,6;1212;1203,5;1220,5;1106,9;237,7;2369,2;2383,1;944,5;936,9;30,7;18,3;22,3;177;85,6;109,1
2118057;KRD100153257;6,1;0,4;113;296,3;248,8;6;0,06;0,46;0,14;0,03;0,02;0,01;0,04;0,06;0,07;0;0,01;0;0,02;0;0;0;0;0;0;0;0;0;98,99;0;0;0,15;12138;2136;101;3;1210;1227,3;1211,9;1203,5;1220,5;1109,4;237,4;2363,4;2384,3;944,5;931,1;30,8;18,5;22,6;177;85,9;109,1
2118057;KRD100153257;6,1;0,4;113;296,3;248,8;6;0,06;0,46;0,14;0,03;0,02;0,01;0,04;0,06;0,07;0;0,01;0;0,02;0;0;0;0;0;0;0;0;0;98,99;0;0;0,15;12183;2136;101;4;1210,5;1228,9;1211,8;1203,5;1220,5;1117,3;237,1;2356,5;2383,1;944,5;930,5;31;18,7;22,8;177;85,7;109,1
2118057;KRD100153257;6,1;0,4;113;296,3;248,8;6;0,06;0,46;0,14;0,03;0,02;0,01;0,04;0,06;0,07;0;0,01;0;0,02;0;0;0;0;0;0;0;0;0;98,99;0;0;0,15;12183;2136;101;4;1211;1226,6;1211,7;1203,5;1220,5;1107,4;237,3;2365,7;2384,3;945,5;932,4;31;18,8;22,9;177;86,2;109,1
2118057;KRD100153257;6,1;0,4;113;296,3;248,8;6;0,06;0,46;0,14;0,03;0,02;0,01;0,04;0,06;0,07;0;0,01;0;0,02;0;0;0;0;0;0;0;0;0;98,99;0;0;0,15;12189;2136;100,7;4;1211;1224,2;1211,6;1203,5;1220,5;1105,5;237,4;2369,2;2379,6;942,3;933,4;30,9;18,8;22,4;177;85,5;109,1
2118057;KRD100153257;6,1;0,4;113;296,3;248,8;6;0,06;0,46;0,14;0,03;0,02;0,01;0,04;0,06;0,07;0;0,01;0;0,02;0;0;0;0;0;0;0;0;0;98,99;0;0;0,15;12191;2136;102;4;1211,5;1230;1211,5;1203,5;1220,5;1111,9;237,8;2372,7;2384,3;944,8;933,7;30,9;18,7;22,2;177;85,6;109,1
2118057;KRD100153257;6,1;0,4;113;296,3;248,8;6;0,06;0,46;0,14;0,03;0,02;0,01;0,04;0,06;0,07;0;0,01;0;0,02;0;0;0;0;0;0;0;0;0;98,99;0;0;0,15;12220;2136;101;4;1212;1228,8;1211,5;1203,5;1220,5;1106,9;237,6;2366,9;2390;942,3;932,4;30,8;18,6;22,3;177;85,9;109,1
2118057;KRD100153257;6,1;0,4;113;296,3;248,8;6;0,06;0,46;0,14;0,03;0,02;0,01;0,04;0,06;0,07;0;0,01;0;0,02;0;0;0;0;0;0;0;0;0;98,99;0;0;0,15;12130;2136;101,1;3,7;1211,5;1227,9;1211,4;1203,5;1220,5;1116;237,5;2361,1;2391,2;943,2;931,1;30,8;18,5;22,7;177;85,3;109,1
2118064;KRD100154355;6,4;0,4;114;296,3;248,8;6;0,1;0,46;0,12;0,02;0,02;0,01;0,04;0,05;0,08;0;0;0;0,03;0;0;0;0;0;0;0;0;0;98,86;0;0;0,19;12108;2136;96;4;1219,5;1235,4;1215,4;1210,5;1220,5;1106,9;237,1;2360;2380,8;942;932,1;31;18,6;22,2;177;86,2;109,1
2118064;KRD100154355;6,4;0,4;114;296,3;248,8;6;0,1;0,46;0,12;0,02;0,02;0,01;0,04;0,05;0,08;0;0;0;0,03;0;0;0;0;0;0;0;0;0;98,86;0;0;0,19;12152;2136;96;3,9;1220,5;1228,9;1215,6;1211;1220,5;1102;237,5;2360;2388,9;942,3;933,7;30,9;18,5;22,2;177;86,9;109,1
2118064;KRD100154355;6,4;0,4;114;296,3;248,8;6;0,1;0,46;0,12;0,02;0,02;0,01;0,04;0,05;0,08;0;0;0;0,03;0;0;0;0;0;0;0;0;0;98,86;0;0;0,19;12116;2136;95,8;4;1221;1231,1;1215,7;1211;1221,5;1106,9;237,2;2362,3;2383,1;941,6;932,1;30,8;18,4;22,2;177;86,7;109,1
2118064;KRD100154355;6,4;0,4;114;296,3;248,8;6;0,1;0,46;0,12;0,02;0,02;0,01;0,04;0,05;0,08;0;0;0;0,03;0;0;0;0;0;0;0;0;0;98,86;0;0;0,19;12189;2136;97;4;1221;1231,5;1215,9;1211;1221,5;1106;237,4;2366,9;2385,4;941,3;931,8;30,8;18,4;21,9;177;87,1;109,1
2118064;KRD100154355;6,4;0,4;114;296,3;248,8;6;0,1;0,46;0,12;0,02;0,02;0,01;0,04;0,05;0,08;0;0;0;0,03;0;0;0;0;0;0;0;0;0;98,86;0;0;0,19;12172;2136;96;4,6;1222;1230;1216,1;1211;1222;1106;237,5;2368,1;2385,4;941,6;933,4;30,9;18,5;21,8;177;86,9;109,1
2118064;KRD100154355;6,4;0,4;114;296,3;248,8;6;0,1;0,46;0,12;0,02;0,02;0,01;0,04;0,05;0,08;0;0;0;0,03;0;0;0;0;0;0;0;0;0;98,86;0;0;0,19;12149;2136;96,3;4;1222;1230,5;1216,2;1211;1222;1105,5;237,4;2362,3;2380,8;942;931,8;30,8;18,4;21,9;177;86,7;109,1
2118064;KRD100154355;6,4;0,4;114;296,3;248,8;6;0,1;0,46;0,12;0,02;0,02;0,01;0,04;0,05;0,08;0;0;0;0,03;0;0;0;0;0;0;0;0;0;98,86;0;0;0,19;12168;2136;96;4;1222;1230;1216,4;1211;1222,5;1108,4;237,2;2363,4;2383,1;941,6;932,7;30,8;18,4;22,3;177;86,6;109,1
2118064;KRD100154355;6,4;0,4;114;296,3;248,8;6;0,1;0,46;0,12;0,02;0,02;0,01;0,04;0,05;0,08;0;0;0;0,03;0;0;0;0;0;0;0;0;0;98,86;0;0;0,19;12183;2136;97,2;4;1222,5;1229,4;1216,6;1211,5;1223;1109,9;237,2;2363,4;2380,8;942;931,1;30,8;18,4;22,5;177;86,8;109,1
2118064;KRD100154355;6,4;0,4;114;296,3;248,8;6;0,1;0,46;0,12;0,02;0,02;0,01;0,04;0,05;0,08;0;0;0;0,03;0;0;0;0;0;0;0;0;0;98,86;0;0;0,19;12158;2136;96;4;1221,5;1231,5;1216,8;1211,5;1223;1107,4;237,8;2372,7;2385,4;941,6;932,1;30,9;18,4;22,7;177;86,4;109,1
2118064;KRD100154355;6,4;0,4;114;296,3;248,8;6;0,1;0,46;0,12;0,02;0,02;0,01;0,04;0,05;0,08;0;0;0;0,03;0;0;0;0;0;0;0;0;0;98,86;0;0;0,19;12151;2136;97;4;1222;1230,5;1216,9;1211,5;1223;1106,9;237,7;2365,7;2388,9;941,3;934;30,9;18,5;22,9;177;86;109,1
2118064;KRD100154355;6,4;0,4;114;296,3;248,8;6;0,1;0,46;0,12;0,02;0,02;0,01;0,04;0,05;0,08;0;0;0;0,03;0;0;0;0;0;0;0;0;0;98,86;0;0;0,19;12152;2136;96;4;1222;1232,6;1217,1;1211,5;1223;1107,4;237,5;2365,7;2386,6;942;898,7;31;18,5;23;177;86;109,1
2118064;KRD100154355;6,4;0,4;114;296,3;248,8;6;0,1;0,46;0,12;0,02;0,02;0,01;0,04;0,05;0,08;0;0;0;0,03;0;0;0;0;0;0;0;0;0;98,86;0;0;0,19;12149;2136;97;4;1222;1230,5;1217,2;1212;1223;1112,8;237,3;2366,9;2380,8;942,3;932,7;31,2;18,6;23,1;177;86,7;109,1
2118064;KRD100154355;6,4;0,4;114;296,3;248,8;6;0,1;0,46;0,12;0,02;0,02;0,01;0,04;0,05;0,08;0;0;0;0,03;0;0;0;0;0;0;0;0;0;98,86;0;0;0,19;12124;2136;96;4;1222;1230,5;1217,4;1212,5;1223;1105;237,4;2365,7;2385,4;942;933,4;31,4;18,8;23,1;177;87;109,1
2118064;KRD100154355;6,4;0,4;114;296,3;248,8;6;0,1;0,46;0,12;0,02;0,02;0,01;0,04;0,05;0,08;0;0;0;0,03;0;0;0;0;0;0;0;0;0;98,86;0;0;0,19;12177;2136;96;4;1222;1236,9;1217,6;1212,5;1223,5;1106;237,5;2360;2386,6;941,6;931,8;31,2;18,9;23;177;86,2;109,1
2118064;KRD100154355;6,4;0,4;114;296,3;248,8;6;0,1;0,46;0,12;0,02;0,02;0,01;0,04;0,05;0,08;0;0;0;0,03;0;0;0;0;0;0;0;0;0;98,86;0;0;0,19;12116;2136;96;4;1222;1231,5;1217,7;1213;1223,5;1102,5;236,9;2354,2;2386,6;941,6;928,6;31,1;18,8;22,9;177;86,9;109,1
2118064;KRD100154355;6,4;0,4;114;296,3;248,8;6;0,1;0,46;0,12;0,02;0,02;0,01;0,04;0,05;0,08;0;0;0;0,03;0;0;0;0;0;0;0;0;0;98,86;0;0;0,19;12160;2136;96;4;1222,5;1230,5;1217,9;1213;1223,5;1107,9;236,8;2355,3;2379,6;941,6;932,1;31,2;18,7;22,5;177;86,3;109,1
2118064;KRD100154355;6,4;0,4;114;296,3;248,8;6;0,1;0,46;0,12;0,02;0,02;0,01;0,04;0,05;0,08;0;0;0;0,03;0;0;0;0;0;0;0;0;0;98,86;0;0;0,19;12208;2136;97;4;1223;1230,9;1218,1;1213;1223,5;1108,4;236,4;2350,7;2372,7;943,9;924,1;31,2;18,7;22,5;177;86,9;109,1
2118064;KRD100154355;6,4;0,4;114;296,3;248,8;6;0,1;0,46;0,12;0,02;0,02;0,01;0,04;0,05;0,08;0;0;0;0,03;0;0;0;0;0;0;0;0;0;98,86;0;0;0,19;12117;2136;96;4;1223;1228,5;1218,2;1213;1224;1111,9;237,5;2368,1;2380,8;942,9;934;31,2;18,7;22,3;177;86,3;109,1
2118064;KRD100154355;6,4;0,4;114;296,3;248,8;6;0,1;0,46;0,12;0,02;0,02;0,01;0,04;0,05;0,08;0;0;0;0,03;0;0;0;0;0;0;0;0;0;98,86;0;0;0,19;12117;2136;97;4;1223;1231,5;1218,4;1213,5;1224;1108,4;236,8;2357,6;2373,8;942;933,4;31,1;18,7;22,6;177;85,9;109,1
2118064;KRD100154355;6,4;0,4;114;296,3;248,8;6;0,1;0,46;0,12;0,02;0,02;0,01;0,04;0,05;0,08;0;0;0;0,03;0;0;0;0;0;0;0;0;0;98,86;0;0;0,19;12105;2136;96;4;1224;1231,1;1218,5;1213,5;1224;1112,4;236,8;2354,2;2380,8;942,3;934,3;31,2;18,7;22,8;177;86,1;109,1
2118064;KRD100154355;6,4;0,4;114;296,3;248,8;6;0,1;0,46;0,12;0,02;0,02;0,01;0,04;0,05;0,08;0;0;0;0,03;0;0;0;0;0;0;0;0;0;98,86;0;0;0,19;12121;2136;97;3,6;1224,5;1232,6;1218,7;1213,5;1224,5;1115,8;236,9;2355,3;2379,6;942;933,7;31,1;18,7;22,7;177;86;109,1
2118064;KRD100154355;6,4;0,4;114;296,3;248,8;6;0,1;0,46;0,12;0,02;0,02;0,01;0,04;0,05;0,08;0;0;0;0,03;0;0;0;0;0;0;0;0;0;98,86;0;0;0,19;12136;2136;96;4;1224,5;1230;1218,9;1213,5;1224,5;1109,9;237,2;2365,7;2380,8;942;934,3;31;18,6;22,4;177;85,8;109,1
2118064;KRD100154355;6,4;0,4;114;296,3;248,8;6;0,1;0,46;0,12;0,02;0,02;0,01;0,04;0,05;0,08;0;0;0;0,03;0;0;0;0;0;0;0;0;0;98,86;0;0;0,19;12116;2136;97;4;1224,5;1231,5;1219;1213,5;1226;1113,3;237,1;2366,9;2378,5;943,2;858,6;30,8;18,5;22,4;177;85,6;109,1
2118064;KRD100154355;6,4;0,4;114;296,3;248,8;6;0,1;0,46;0,12;0,02;0,02;0,01;0,04;0,05;0,08;0;0;0;0,03;0;0;0;0;0;0;0;0;0;98,86;0;0;0,19;12170;2136;96;3;1225;1231,5;1219,3;1213,5;1226;1112,8;237,2;2362,3;2379,6;943,2;932,7;30,9;18,4;22,6;177;86,2;109,1
2118064;KRD100154355;6,4;0,4;114;296,3;248,8;6;0,1;0,46;0,12;0,02;0,02;0,01;0,04;0,05;0,08;0;0;0;0,03;0;0;0;0;0;0;0;0;0;98,86;0;0;0,19;12148;2136;97;4;1226;1232,6;1219,4;1213,5;1226;1109,4;236,7;2356,5;2373,8;942,9;935,3;30,9;18,5;22,8;177;86,2;109,1
2118064;KRD100154355;6,4;0,4;114;296,3;248,8;6;0,1;0,46;0,12;0,02;0,02;0,01;0,04;0,05;0,08;0;0;0;0,03;0;0;0;0;0;0;0;0;0;98,86;0;0;0,19;12190;2136;96,9;3;1225;1231,1;1219,6;1214,5;1226;1111,9;237;2357,6;2377,3;942,3;911,4;31;18,6;22,8;177;86,3;109,1
2118064;KRD100154355;6,4;0,4;114;296,3;248,8;6;0,1;0,46;0,12;0,02;0,02;0,01;0,04;0,05;0,08;0;0;0;0,03;0;0;0;0;0;0;0;0;0;98,86;0;0;0,19;12168;2136;96,4;4;1225,5;1232;1219,8;1215;1226,5;1110,4;236,8;2355,3;2373,8;942,9;935,3;31;18,7;22,8;177;85,6;109,1
2118064;KRD100154355;6,4;0,4;114;296,3;248,8;6;0,1;0,46;0,12;0,02;0,02;0,01;0,04;0,05;0,08;0;0;0;0,03;0;0;0;0;0;0;0;0;0;98,86;0;0;0,19;12173;2136;97;4;1226;1232,6;1220;1215;1226,5;1110,9;236,9;2360;2378,5;942,3;928,9;31;18,6;22,8;177;86,2;109,1
2118064;KRD100154355;6,4;0,4;114;296,3;248,8;6;0,1;0,46;0,12;0,02;0,02;0,01;0,04;0,05;0,08;0;0;0;0,03;0;0;0;0;0;0;0;0;0;98,86;0;0;0,19;12124;2136;96,5;4;1224,5;1230;1220,1;1215,5;1226,5;1116,8;236,9;2357,6;2378,5;943,2;934;30,9;18,6;22,8;177;86,5;109,1
2118064;KRD100154355;6,4;0,4;114;296,3;248,8;6;0,1;0,46;0,12;0,02;0,02;0,01;0,04;0,05;0,08;0;0;0;0,03;0;0;0;0;0;0;0;0;0;98,86;0;0;0,19;12129;2136;97;4;1225;1230;1220,3;1215,5;1226,5;1114,3;237,1;2363,4;2380,8;942,3;934;30,9;18,5;22,7;177;86,4;109,1
2118064;KRD100154355;6,4;0,4;114;296,3;248,8;6;0,1;0,46;0,12;0,02;0,02;0,01;0,04;0,05;0,08;0;0;0;0,03;0;0;0;0;0;0;0;0;0;98,86;0;0;0,19;12135;2136;96;4;1225,5;1235,4;1220,4;1215,5;1226,5;1122,2;237;2362,3;2373,8;944,5;934,3;30,9;18,5;22,7;177;86,4;109,1
2118064;KRD100154355;6,4;0,4;114;296,3;248,8;6;0,1;0,46;0,12;0,02;0,02;0,01;0,04;0,05;0,08;0;0;0;0,03;0;0;0;0;0;0;0;0;0;98,86;0;0;0,19;12147;2136;97;4;1225,5;1231,5;1220,6;1215,5;1226,5;1117,3;236,6;2360;2377,3;943,5;909,5;30,8;18,5;22,9;177;85,7;109,1
2118064;KRD100154355;6,4;0,4;114;296,3;248,8;6;0,1;0,46;0,12;0,02;0,02;0,01;0,04;0,05;0,08;0;0;0;0,03;0;0;0;0;0;0;0;0;0;98,86;0;0;0,19;12141;2136;96;4;1225,5;1233,2;1220,8;1215,5;1226,5;1119,2;236,9;2350,7;2383,1;943,9;934,3;30,7;18,4;23,3;177;85,7;109,1
2118064;KRD100154355;6,4;0,4;114;296,3;248,8;6;0,1;0,46;0,12;0,02;0,02;0,01;0,04;0,05;0,08;0;0;0;0,03;0;0;0;0;0;0;0;0;0;98,86;0;0;0,19;12126;2136;97;4;1225,5;1230;1220,9;1216;1226,5;1116,8;236,5;2350,7;2378,5;944,5;934,3;30,6;18,4;23,2;177;86;109,1
2118064;KRD100154355;6,4;0,4;114;296,3;248,8;6;0,1;0,46;0,12;0,02;0,02;0,01;0,04;0,05;0,08;0;0;0;0,03;0;0;0;0;0;0;0;0;0;98,86;0;0;0,19;12103;2136;96;4;1226;1233,1;1221,1;1216;1226,5;1115,3;236,5;2348,4;2372,7;943,9;933,4;30,5;18,4;23,1;177;86;109,1
2118064;KRD100154355;6,4;0,4;114;296,3;248,8;6;0,1;0,46;0,12;0,02;0,02;0,01;0,04;0,05;0,08;0;0;0;0,03;0;0;0;0;0;0;0;0;0;98,86;0;0;0,19;12155;2136;97;3,9;1226,5;1228,5;1221,2;1216,5;1226,5;1114,8;236,9;2356,5;2379,6;944,5;935,9;30,6;18,3;23,2;177;85,7;109,1
2118064;KRD100154355;6,4;0,4;114;296,3;248,8;6;0,1;0,46;0,12;0,02;0,02;0,01;0,04;0,05;0,08;0;0;0;0,03;0;0;0;0;0;0;0;0;0;98,86;0;0;0,19;12164;2136;96;4,7;1226,5;1233,2;1221,4;1216,5;1226,5;1118,3;236,8;2360;2377,3;945,5;935,3;30,9;18,3;23,5;177;85,6;109,1
2118064;KRD100154355;6,4;0,4;114;296,3;248,8;6;0,1;0,46;0,12;0,02;0,02;0,01;0,04;0,05;0,08;0;0;0;0,03;0;0;0;0;0;0;0;0;0;98,86;0;0;0,19;12099;2136;96;4;1226;1233,2;1221,5;1216,5;1226,5;1117,8;236,6;2354,2;2377,3;943,9;934;30,9;18,5;24,1;177;85,5;109,1
2118064;KRD100154355;6,4;0,4;114;296,3;248,8;6;0,1;0,46;0,12;0,02;0,02;0,01;0,04;0,05;0,08;0;0;0;0,03;0;0;0;0;0;0;0;0;0;98,86;0;0;0,19;12176;2136;95,4;4;1225,5;1233,2;1221,7;1216,5;1226,5;1120,2;236,6;2355,3;2373,8;945,1;936,5;30,8;18,5;23,9;177;85,6;109,1
2118064;KRD100154355;6,4;0,4;114;296,3;248,8;6;0,1;0,46;0,12;0,02;0,02;0,01;0,04;0,05;0,08;0;0;0;0,03;0;0;0;0;0;0;0;0;0;98,86;0;0;0,19;12190;2136;96,3;4;1226,5;1228,9;1221,8;1216,5;1227;1113,3;236,9;2356,5;2380,8;944,5;935,9;30,6;18,5;23,5;177;85,5;109,1
2118064;KRD100154355;6,4;0,4;114;296,3;248,8;6;0,1;0,46;0,12;0,02;0,02;0,01;0,04;0,05;0,08;0;0;0;0,03;0;0;0;0;0;0;0;0;0;98,86;0;0;0,19;12103;2136;96,9;3;1226,5;1234,2;1222;1216,5;1227;1117,8;236,9;2362,3;2377,3;944,5;859,2;30,5;18,4;23;177;85,8;109,1
2118064;KRD100154355;6,4;0,4;114;296,3;248,8;6;0,1;0,46;0,12;0,02;0,02;0,01;0,04;0,05;0,08;0;0;0;0,03;0;0;0;0;0;0;0;0;0;98,86;0;0;0,19;12136;2136;95,8;4;1226;1232;1222,1;1216,5;1227;1122,2;236,7;2356,5;2375,2;944,8;935,6;30,5;18,3;23,1;177;85,6;109,1
2118064;KRD100154355;6,4;0,4;114;296,3;248,8;6;0,1;0,46;0,12;0,02;0,02;0,01;0,04;0,05;0,08;0;0;0;0,03;0;0;0;0;0;0;0;0;0;98,86;0;0;0,19;12142;2136;96,9;3;1226;1230,5;1222,3;1216,5;1227;1110,9;236,5;2355,3;2375,3;943,9;935;30,5;18,3;23,1;177;86,2;109,1
2118064;KRD100154355;6,4;0,4;114;296,3;248,8;6;0,1;0,46;0,12;0,02;0,02;0,01;0,04;0,05;0,08;0;0;0;0,03;0;0;0;0;0;0;0;0;0;98,86;0;0;0,19;12149;2136;96;4,5;1226,5;1232;1222,4;1216,5;1227;1109,9;236,6;2356,5;2373,8;943,5;934,3;30,5;18,3;23,1;177;85,9;109,1
2118064;KRD100154355;6,4;0,4;114;296,3;248,8;6;0,1;0,46;0,12;0,02;0,02;0,01;0,04;0,05;0,08;0;0;0;0,03;0;0;0;0;0;0;0;0;0;98,86;0;0;0,19;12169;2136;95,1;4;1226;1230,5;1222,6;1216,5;1227;1117,3;236,4;2357,6;2369,2;943,2;930,5;30,6;18,4;23;177;85,9;109,1
2118064;KRD100154355;6,4;0,4;114;296,3;248,8;6;0,1;0,46;0,12;0,02;0,02;0,01;0,04;0,05;0,08;0;0;0;0,03;0;0;0;0;0;0;0;0;0;98,86;0;0;0,19;12173;2136;96;4;1226,5;1234;1222,8;1217;1228;1117,8;236,7;2360;2378,5;943,5;933,4;30,6;18,4;22,8;177;85,6;109,1
2118064;KRD100154355;6,4;0,4;114;296,3;248,8;6;0,1;0,46;0,12;0,02;0,02;0,01;0,04;0,05;0,08;0;0;0;0,03;0;0;0;0;0;0;0;0;0;98,86;0;0;0,19;12173;2136;97;4;1227;1234,8;1222,9;1217;1228;1119,2;236,8;2360;2379,6;943,2;936,5;30,6;18,4;22,7;177;85,2;109,1
2118064;KRD100154355;6,4;0,4;114;296,3;248,8;6;0,1;0,46;0,12;0,02;0,02;0,01;0,04;0,05;0,08;0;0;0;0,03;0;0;0;0;0;0;0;0;0;98,86;0;0;0,19;12172;2136;96;3,9;1227;1233,2;1223,1;1217;1228;1119,7;236,7;2357,6;2379,6;944,8;935,3;30,5;18,3;22,5;177;85,8;109,1
2118064;KRD100154355;6,4;0,4;114;296,3;248,8;6;0,1;0,46;0,12;0,02;0,02;0,01;0,04;0,05;0,08;0;0;0;0,03;0;0;0;0;0;0;0;0;0;98,86;0;0;0,19;12188;2136;97;4;1226;1234,2;1223,2;1217;1228;1117,3;236,6;2357,6;2375,1;944,5;935,9;30,6;18,2;22,3;177;85,4;109,1
2118064;KRD100154355;6,4;0,4;114;296,3;248,8;6;0,1;0,46;0,12;0,02;0,02;0,01;0,04;0,05;0,08;0;0;0;0,03;0;0;0;0;0;0;0;0;0;98,86;0;0;0,19;12144;2136;96;4;1226,5;1233,8;1223,4;1217;1228;1120,2;236,8;2361,1;2375,1;943,5;935,9;30,4;18,3;22,2;177;85,9;109,1
2118064;KRD100154355;6,4;0,4;114;296,3;248,8;6;0,1;0,46;0,12;0,02;0,02;0,01;0,04;0,05;0,08;0;0;0;0,03;0;0;0;0;0;0;0;0;0;98,86;0;0;0,19;12165;2136;96;4;1227,5;1230,5;1223,5;1217;1228;1119,2;236,5;2361,1;2369,2;944,5;935,9;30,2;18,2;22,5;177;85,3;109,1
2118064;KRD100154355;6,4;0,4;114;296,3;248,8;6;0,1;0,46;0,12;0,02;0,02;0,01;0,04;0,05;0,08;0;0;0;0,03;0;0;0;0;0;0;0;0;0;98,86;0;0;0,19;12138;2136;96;4;1227,5;1231,5;1223,7;1217,5;1228;1114,3;236,5;2351,9;2375,1;943,9;933,4;30,3;18,2;22,7;177;86;109,1
2118064;KRD100154355;6,4;0,4;114;296,3;248,8;6;0,1;0,46;0,12;0,02;0,02;0,01;0,04;0,05;0,08;0;0;0;0,03;0;0;0;0;0;0;0;0;0;98,86;0;0;0,19;12091;2136;96;4;1227,5;1233,2;1223,8;1218;1228;1114,3;236,7;2355,3;2377,3;944,5;819,1;30,4;18,3;22,6;177;85,2;109,1
2118064;KRD100154355;6,4;0,4;114;296,3;248,8;6;0,1;0,46;0,12;0,02;0,02;0,01;0,04;0,05;0,08;0;0;0;0,03;0;0;0;0;0;0;0;0;0;98,86;0;0;0,19;12171;2136;96;4;1227,5;1236,9;1224;1218;1228;1117,3;236,7;2356,5;2375,1;945,5;933,4;30,4;18,3;22,4;177;85,3;109,1
2118064;KRD100154355;6,4;0,4;114;296,3;248,8;6;0,1;0,46;0,12;0,02;0,02;0,01;0,04;0,05;0,08;0;0;0;0,03;0;0;0;0;0;0;0;0;0;98,86;0;0;0,19;12173;2136;96;4;1228;1230,5;1224,1;1218,5;1228;1115,3;236,7;2360;2378,5;944,5;932,7;30,3;18,3;22,5;177;85,5;109,1
2118064;KRD100154355;6,4;0,4;114;296,3;248,8;6;0,1;0,46;0,12;0,02;0,02;0,01;0,04;0,05;0,08;0;0;0;0,03;0;0;0;0;0;0;0;0;0;98,86;0;0;0,19;12157;2136;95,3;4;1228,5;1233,2;1224,3;1218,5;1228,5;1120,2;237;2357,6;2379,6;944,5;933,4;30,3;18,3;22,8;177;85,2;109,1
2118064;KRD100154355;6,4;0,4;114;296,3;248,8;6;0,1;0,46;0,12;0,02;0,02;0,01;0,04;0,05;0,08;0;0;0;0,03;0;0;0;0;0;0;0;0;0;98,86;0;0;0,19;12137;2136;96;4,3;1228;1231,1;1224,4;1219;1228,5;1119,2;237;2361,1;2380,8;945,1;932,7;30,4;18,2;22,9;177;85,3;109,1
2118064;KRD100154355;6,4;0,4;114;296,3;248,8;6;0,1;0,46;0,12;0,02;0,02;0,01;0,04;0,05;0,08;0;0;0;0,03;0;0;0;0;0;0;0;0;0;98,86;0;0;0,19;12135;2136;96;4;1228,5;1235,4;1224,6;1219;1228,5;1120,7;237;2361,1;2379,6;943,2;934,3;30,3;18,2;22,6;177;85,2;109,1
2118065;KRD100153281;6,1;0,4;113;296,3;248,8;8,4;0,06;0,47;0,13;0,02;0,02;0,01;0,05;0,05;0,06;0;0;0;0,02;0;0;0;0;0;0;0;0;0;98,82;0;0;0,16;12163;2136;96;4;1227;1234,2;1224,7;1219;1228,5;1118,3;236,2;2357,6;2366,9;943,5;934;30,2;18,2;22,2;177;85,4;109,1
2118065;KRD100153281;6,1;0,4;113;296,3;248,8;8,4;0,06;0,47;0,13;0,02;0,02;0,01;0,05;0,05;0,06;0;0;0;0,02;0;0;0;0;0;0;0;0;0;98,82;0;0;0,16;12153;2136;96;3;1227,5;1234,8;1224,8;1219;1228,5;1115,8;236,3;2360;2368,1;943,5;932,7;30;18,1;22,4;177;85,6;109,1
2118065;KRD100153281;6,1;0,4;113;296,3;248,8;8,4;0,06;0,47;0,13;0,02;0,02;0,01;0,05;0,05;0,06;0;0;0;0,02;0;0;0;0;0;0;0;0;0;98,82;0;0;0,16;12222;2136;96;4;1227,5;1233,2;1225;1219,5;1228,5;1117,8;236,4;2354,2;2372,7;943,9;930,8;29,9;18,1;22,5;177;85,7;109,1
2118065;KRD100153281;6,1;0,4;113;296,3;248,8;8,4;0,06;0,47;0,13;0,02;0,02;0,01;0,05;0,05;0,06;0;0;0;0,02;0;0;0;0;0;0;0;0;0;98,82;0;0;0,16;12181;2136;95;3;1227,5;1234,8;1225,1;1219,5;1228,5;1117,8;236,5;2348,4;2371,5;943,5;929,5;30;18;22,5;177;85,1;109,1
2118065;KRD100153281;6,1;0,4;113;296,3;248,8;8,4;0,06;0,47;0,13;0,02;0,02;0,01;0,05;0,05;0,06;0;0;0;0,02;0;0;0;0;0;0;0;0;0;98,82;0;0;0,16;12194;2136;96;4,5;1226,5;1232,6;1225,2;1219,5;1228,5;1114,3;236,5;2354,2;2371,5;944,8;937,6;30,2;18,1;22,3;177;86,3;109,1
2118065;KRD100153281;6,1;0,4;113;296,3;248,8;8,4;0,06;0,47;0,13;0,02;0,02;0,01;0,05;0,05;0,06;0;0;0;0,02;0;0;0;0;0;0;0;0;0;98,82;0;0;0,16;12184;2136;95;3;1227,5;1233,2;1225,3;1220;1228,5;1115,8;237;2363,4;2378,5;942,3;930,8;30,2;18,2;22,2;177;85;109,1
2118065;KRD100153281;6,1;0,4;113;296,3;248,8;8,4;0,06;0,47;0,13;0,02;0,02;0,01;0,05;0,05;0,06;0;0;0;0,02;0;0;0;0;0;0;0;0;0;98,82;0;0;0,16;12158;2136;95,8;4;1227;1235,4;1225,5;1221;1228,5;1114,8;236,3;2355,3;2371,5;943,5;931,1;30,4;18,2;22,4;177;84,8;109,1
2118065;KRD100153281;6,1;0,4;113;296,3;248,8;8,4;0,06;0,47;0,13;0,02;0,02;0,01;0,05;0,05;0,06;0;0;0;0,02;0;0;0;0;0;0;0;0;0;98,82;0;0;0,16;12223;2136;95;4;1226,5;1229,4;1225,5;1221;1228,5;1112,4;235,9;2354,2;2365,7;943,2;916,8;30,4;18,2;22,8;177;85,7;109,1
2118065;KRD100153281;6,1;0,4;113;296,3;248,8;8,4;0,06;0,47;0,13;0,02;0,02;0,01;0,05;0,05;0,06;0;0;0;0,02;0;0;0;0;0;0;0;0;0;98,82;0;0;0,16;12223;2136;96;4;1227,5;1233,2;1225,7;1221,5;1228,5;1112,8;236,1;2350,7;2369,2;943,9;811,5;30,5;18,3;23,1;177;85,6;109,1
2118065;KRD100153281;6,1;0,4;113;296,3;248,8;8,4;0,06;0,47;0,13;0,02;0,02;0,01;0,05;0,05;0,06;0;0;0;0,02;0;0;0;0;0;0;0;0;0;98,82;0;0;0,16;12214;2136;94,8;4;1227,5;1232;1225,7;1221,5;1228,5;1112,8;235,6;2348,4;2366,9;943,2;934,3;30,4;18,3;23;177;85,8;109,1
2118065;KRD100153281;6,1;0,4;113;296,3;248,8;8,4;0,06;0,47;0,13;0,02;0,02;0,01;0,05;0,05;0,06;0;0;0;0,02;0;0;0;0;0;0;0;0;0;98,82;0;0;0,16;12130;2136;96;4;1226,5;1231,1;1225,8;1221,5;1228,5;1115,8;235,8;2340,3;2372,7;944,8;930,2;30,2;18,3;23,1;177;85,3;109,1
2118065;KRD100153281;6,1;0,4;113;296,3;248,8;8,4;0,06;0,47;0,13;0,02;0,02;0,01;0,05;0,05;0,06;0;0;0;0,02;0;0;0;0;0;0;0;0;0;98,82;0;0;0,16;12130;2136;96;4,1;1226,5;1231,5;1225,9;1221,5;1228,5;1115,8;236,3;2346,1;2375,1;943,2;933,7;29,9;18,1;23,6;177;85,5;109,1
2118065;KRD100153281;6,1;0,4;113;296,3;248,8;8,4;0,06;0,47;0,13;0,02;0,02;0,01;0,05;0,05;0,06;0;0;0;0,02;0;0;0;0;0;0;0;0;0;98,82;0;0;0,16;12164;2136;95,2;3,3;1227;1231,5;1226;1221,5;1228,5;1110,4;236,3;2351,9;2377,3;941,3;932,1;29,9;18;23,3;177;85,6;109,1
2118065;KRD100153281;6,1;0,4;113;296,3;248,8;8,4;0,06;0,47;0,13;0,02;0,02;0,01;0,05;0,05;0,06;0;0;0;0,02;0;0;0;0;0;0;0;0;0;98,82;0;0;0,16;12166;2136;96;4;1227,5;1233,5;1226;1222;1228,5;1114,3;235,3;2343,8;2362,3;945,1;934;30,2;18;22,6;177;85,8;109,1
2118065;KRD100153281;6,1;0,4;113;296,3;248,8;8,4;0,06;0,47;0,13;0,02;0,02;0,01;0,05;0,05;0,06;0;0;0;0,02;0;0;0;0;0;0;0;0;0;98,82;0;0;0,16;12147;2136;96;4;1227,5;1233,5;1226,2;1222;1228,5;1119,2;235,8;2342,6;2368,1;943,2;858,9;30,5;18,2;22,4;177;85,3;109,1
2118065;KRD100153281;6,1;0,4;113;296,3;248,8;8,4;0,06;0,47;0,13;0,02;0,02;0,01;0,05;0,05;0,06;0;0;0;0,02;0;0;0;0;0;0;0;0;0;98,82;0;0;0,16;12194;2136;95,5;4;1227,5;1233,5;1226,2;1222;1228,5;1117,3;236,4;2348,4;2372,7;945,1;928,6;30,8;18,4;22,8;177;85,3;109,1
2118065;KRD100153281;6,1;0,4;113;296,3;248,8;8,4;0,06;0,47;0,13;0,02;0,02;0,01;0,05;0,05;0,06;0;0;0;0,02;0;0;0;0;0;0;0;0;0;98,82;0;0;0,16;12157;2136;95;4;1227,5;1231,1;1226,3;1222;1228,5;1117,3;236,1;2351,9;2372,7;942,3;920,6;30,8;18,6;23,1;177;85,9;109,1
2118065;KRD100153281;6,1;0,4;113;296,3;248,8;8,4;0,06;0,47;0,13;0,02;0,02;0,01;0,05;0,05;0,06;0;0;0;0,02;0;0;0;0;0;0;0;0;0;98,82;0;0;0,16;12171;2136;96;4;1228;1233,2;1226,4;1222;1228,5;1119,7;236,1;2351,9;2371,5;945,5;858,6;30,9;18,6;23,4;177;85,9;109,1
2118065;KRD100153281;6,1;0,4;113;296,3;248,8;8,4;0,06;0,47;0,13;0,02;0,02;0,01;0,05;0,05;0,06;0;0;0;0,02;0;0;0;0;0;0;0;0;0;98,82;0;0;0,16;12225;2136;94,9;4;1228;1234,8;1226,5;1222;1228,5;1110,9;236,4;2356,5;2372,7;945,5;933,4;31,2;18,8;23,2;177;86,1;109,1
2118065;KRD100153281;6,1;0,4;113;296,3;248,8;8,4;0,06;0,47;0,13;0,02;0,02;0,01;0,05;0,05;0,06;0;0;0;0,02;0;0;0;0;0;0;0;0;0;98,82;0;0;0,16;12192;2136;96,2;4;1228;1233,2;1226,6;1222;1228,5;1118,3;236,4;2360;2372,7;946,1;933,7;31,4;18,9;23,1;177;86;109,1
2118065;KRD100153281;6,1;0,4;113;296,3;248,8;8,4;0,06;0,47;0,13;0,02;0,02;0,01;0,05;0,05;0,06;0;0;0;0,02;0;0;0;0;0;0;0;0;0;98,82;0;0;0,16;12174;2136;95;6,2;1226,5;1233,8;1226,6;1222;1228,5;1114,3;236,5;2354,2;2372,7;945,5;928;28,2;17,8;22,2;177;87,6;109,1
2118065;KRD100153281;6,1;0,4;113;296,3;248,8;8,4;0,06;0,47;0,13;0,02;0,02;0,01;0,05;0,05;0,06;0;0;0;0,02;0;0;0;0;0;0;0;0;0;98,82;0;0;0,16;12194;2136;96;5,5;1227;1233,2;1226,7;1222;1228,5;1113,3;236,4;2356,5;2372,7;944,5;927,3;29,5;16,4;21,4;177;86,9;109,1
2118065;KRD100153281;6,1;0,4;113;296,3;248,8;8,4;0,06;0,47;0,13;0,02;0,02;0,01;0,05;0,05;0,06;0;0;0;0,02;0;0;0;0;0;0;0;0;0;98,82;0;0;0,16;12168;2136;95;5;1227;1232,6;1226,8;1222;1228,5;1111,9;236,8;2355,3;2377,3;943,5;930,2;29,6;17,4;21,4;177;86,9;109,1
2118065;KRD100153281;6,1;0,4;113;296,3;248,8;8,4;0,06;0,47;0,13;0,02;0,02;0,01;0,05;0,05;0,06;0;0;0;0,02;0;0;0;0;0;0;0;0;0;98,82;0;0;0,16;12168;2136;96;5;1227,5;1232;1226,8;1224;1228,5;1115,8;236,6;2356,5;2373,8;944,8;926,4;28,9;17,7;22,1;177;86,9;109,1
2118065;KRD100153281;6,1;0,4;113;296,3;248,8;8,4;0,06;0,47;0,13;0,02;0,02;0,01;0,05;0,05;0,06;0;0;0;0,02;0;0;0;0;0;0;0;0;0;98,82;0;0;0,16;12224;2136;94,7;4;1226,5;1233,2;1226,9;1224;1228,5;1116,8;236,5;2355,3;2375,1;943,5;932,1;27,4;19,3;23,2;177;86,5;109,1
2118065;KRD100153281;6,1;0,4;113;296,3;248,8;8,4;0,06;0,47;0,13;0,02;0,02;0,01;0,05;0,05;0,06;0;0;0;0,02;0;0;0;0;0;0;0;0;0;98,82;0;0;0,16;12162;2136;151;4;1205,5;1243,3;1221,1;1200;1228,5;1145,3;237,3;2363,4;2380,8;936,6;910,4;33,2;20,4;24,9;177;107;904,1
2118065;KRD100153281;6,1;0,4;113;296,3;248,8;8,4;0,06;0,47;0,13;0,02;0,02;0,01;0,05;0,05;0,06;0;0;0;0,02;0;0;0;0;0;0;0;0;0;98,82;0;0;0,16;12214;2136;179;4;1202;1242,6;1218,5;1200;1228,5;1143,8;237,6;2368,1;2380,8;919;904,1;23,1;13,9;15;177;103,4;904,1
2118065;KRD100153281;6,1;0,4;113;296,3;248,8;8,4;0,06;0,47;0,13;0,02;0,02;0,01;0,05;0,05;0,06;0;0;0;0,02;0;0;0;0;0;0;0;0;0;98,82;0;0;0,16;12215;2136;180,1;4;1199,5;1234,8;1218,1;1200;1228,5;1143,8;236,6;2356,5;2378,5;919,4;880,8;27,2;16,7;17,4;177;97,4;954,4
2118065;KRD100153281;6,1;0,4;113;296,3;248,8;8,4;0,06;0,47;0,13;0,02;0,02;0,01;0,05;0,05;0,06;0;0;0;0,02;0;0;0;0;0;0;0;0;0;98,82;0;0;0,16;12249;2136;181;4,8;1199,5;1241,1;1217,8;1199;1228,5;1141,4;236,5;2354,2;2375,1;926;886,6;27,1;18,4;18,4;177;96,6;103,3
2118065;KRD100153281;6,1;0,4;113;296,3;248,8;8,4;0,06;0,47;0,13;0,02;0,02;0,01;0,05;0,05;0,06;0;0;0;0,02;0;0;0;0;0;0;0;0;0;98,82;0;0;0,16;12192;2136;181;4;1199,5;1236,3;1217,7;1199;1228,5;1142,9;236,6;2356,5;2378,5;931,8;907,9;25,9;17,7;18,6;177;96,6;107,1
2118065;KRD100153281;6,1;0,4;113;296,3;248,8;8,4;0,06;0,47;0,13;0,02;0,02;0,01;0,05;0,05;0,06;0;0;0;0,02;0;0;0;0;0;0;0;0;0;98,82;0;0;0,16;12190;2136;182;4;1198,5;1233,5;1217,4;1198;1228,5;1137,9;236,2;2349,5;2371,5;938,1;927,3;25,4;16,6;18,3;177;96,6;110
2118065;KRD100153281;6,1;0,4;113;296,3;248,8;8,4;0,06;0,47;0,13;0,02;0,02;0,01;0,05;0,05;0,06;0;0;0;0,02;0;0;0;0;0;0;0;0;0;98,82;0;0;0,16;12189;2136;182;4;1198;1230,9;1217,1;1197,5;1228,5;1135,5;236,1;2355,3;2368,1;940,4;812,7;25,7;16,2;18,3;177;85,1;110
2118065;KRD100153281;6,1;0,4;113;296,3;248,8;8,4;0,06;0,47;0,13;0,02;0,02;0,01;0,05;0,05;0,06;0;0;0;0,02;0;0;0;0;0;0;0;0;0;98,82;0;0;0,16;12145;2136;183;4,1;1199,5;1232;1216,8;1197,5;1228,5;1135,5;236,5;2357,6;2375,1;938,5;927;27,1;16,6;18,2;177;84,2;110
2118065;KRD100153281;6,1;0,4;113;296,3;248,8;8,4;0,06;0,47;0,13;0,02;0,02;0,01;0,05;0,05;0,06;0;0;0;0,02;0;0;0;0;0;0;0;0;0;98,82;0;0;0,16;12154;2136;182;4;1201;1237,2;1216,6;1197,5;1228,5;1134;236,6;2357,6;2371,5;940,7;931,1;27,5;17,2;18,3;177;84,9;110
2118065;KRD100153281;6,1;0,4;113;296,3;248,8;8,4;0,06;0,47;0,13;0,02;0,02;0,01;0,05;0,05;0,06;0;0;0;0,02;0;0;0;0;0;0;0;0;0;98,82;0;0;0,16;12154;2136;183;4;1202,5;1236,3;1216,4;1197,5;1228,5;1134,5;236,5;2351,9;2372,7;941,6;918,4;27,2;17,3;18,9;177;84,9;110
2118065;KRD100153281;6,1;0,4;113;296,3;248,8;8,4;0,06;0,47;0,13;0,02;0,02;0,01;0,05;0,05;0,06;0;0;0;0,02;0;0;0;0;0;0;0;0;0;98,82;0;0;0,16;12137;2136;182;4;1205,5;1237,8;1216,2;1197,5;1228,5;1131,5;236,4;2356,5;2372,7;940,4;931,1;27,3;17,2;19,5;177;85,2;110
2118065;KRD100153281;6,1;0,4;113;296,3;248,8;8,4;0,06;0,47;0,13;0,02;0,02;0,01;0,05;0,05;0,06;0;0;0;0,02;0;0;0;0;0;0;0;0;0;98,82;0;0;0,16;12182;2136;183;4;1207,5;1237,4;1216,1;1197,5;1228,5;1130,1;236,6;2360;2371,5;942;932,4;28;17,3;19,8;177;84,8;110
2118065;KRD100153281;6,1;0,4;113;296,3;248,8;8,4;0,06;0,47;0,13;0,02;0,02;0,01;0,05;0,05;0,06;0;0;0;0,02;0;0;0;0;0;0;0;0;0;98,82;0;0;0,16;12184;2136;182;4;1209;1235,1;1215,9;1197,5;1228,5;1130,1;236,4;2355,3;2375,1;938,8;923,2;28,6;17,6;20,3;177;84,4;110
2118065;KRD100153281;6,1;0,4;113;296,3;248,8;8,4;0,06;0,47;0,13;0,02;0,02;0,01;0,05;0,05;0,06;0;0;0;0,02;0;0;0;0;0;0;0;0;0;98,82;0;0;0,16;12126;2136;183;3,6;1211;1230;1215,8;1197,5;1228,5;1131,5;236,7;2361,1;2372,7;941,3;930,5;29;18;20,9;177;84,9;110
2118065;KRD100153281;6,1;0,4;113;296,3;248,8;8,4;0,06;0,47;0,13;0,02;0,02;0,01;0,05;0,05;0,06;0;0;0;0,02;0;0;0;0;0;0;0;0;0;98,82;0;0;0,16;12162;2136;182;4;1211,5;1235,7;1215,7;1197,5;1228,5;1124,7;236,6;2362,3;2371,5;942;930,8;29,3;18,2;21,3;177;84,1;110
2118065;KRD100153281;6,1;0,4;113;296,3;248,8;8,4;0,06;0,47;0,13;0,02;0,02;0,01;0,05;0,05;0,06;0;0;0;0,02;0;0;0;0;0;0;0;0;0;98,82;0;0;0,16;12131;2136;183,3;4;1211,5;1228,2;1215,5;1197,5;1228,5;1122,2;236,5;2357,6;2371,5;942;933,4;29,5;18,3;21,1;177;84,7;110
