Repository: furkanbitik/kardemir

File: final_birlesik_veri2.csv (part 4 of 29)
dokum_no;numune_no;cap;ovalite;elastikiyet;rel_alt_akma_dayanimi;reh_ust_akma_dayanimi;tufal_orani;C;MN;SI;S;P;N;CR;NI;CU;MO;V;TI;AS;SN;SB;AL;NB;CA;ZN;B;PB;ZR;FE;ALSOL;ALINS;CEV;firin_giris_uzunluk;firin_giris_agirlik;firin_kalis_suresi;lcc_kalma_suresi;firin_cikis_sicakligi;kutuk_desarj_sicakligi;tavlama_ortalama_sicaklik;tavlama_min_sicaklik;tavlama_max_sicaklik;dr10_kutuk_sicakligi;ortalama_descaler_basinci;min_descaler_basinci;max_descaler_basinci;max_meerdrive_giris_sicakligi;min_ meerdrive_giris_sicakligi;ortam_hava_sicakligi1;ortam_hava_sicakligi2;ortam_hava_sicakligi3;unit_agirlik;haddeleme_suresi;haddeleme_hizi
2118065;KRD100153281;6,1;0,4;113;296,3;248,8;8,4;0,06;0,47;0,13;0,02;0,02;0,01;0,05;0,05;0,06;0;0;0;0,02;0;0;0;0;0;0;0;0;0;98,82;0;0;0,16;12160;2136;182,8;4,8;1211,5;1227,9;1215,4;1197,5;1228,5;1122,2;236,5;2350,7;2377,3;942,3;933,7;29,5;18,3;20,8;177;84,7;110
2118065;KRD100153281;6,1;0,4;113;296,3;248,8;8,4;0,06;0,47;0,13;0,02;0,02;0,01;0,05;0,05;0,06;0;0;0;0,02;0;0;0;0;0;0;0;0;0;98,82;0;0;0,16;12182;2136;183,3;4;1212;1235,8;1215,3;1197,5;1228,5;1124,7;236,7;2357,6;2380,8;943,2;934,3;29,1;18,3;21;177;84,3;110
2118065;KRD100153281;6,1;0,4;113;296,3;248,8;8,4;0,06;0,47;0,13;0,02;0,02;0,01;0,05;0,05;0,06;0;0;0;0,02;0;0;0;0;0;0;0;0;0;98,82;0;0;0,16;12177;2136;182,8;3;1213;1234,2;1215,1;1197,5;1228,5;1119,2;236,4;2348,4;2377,3;942;911,4;28,8;18,1;21,8;177;84,8;110
2118065;KRD100153281;6,1;0,4;113;296,3;248,8;8,4;0,06;0,47;0,13;0,02;0,02;0,01;0,05;0,05;0,06;0;0;0;0,02;0;0;0;0;0;0;0;0;0;98,82;0;0;0,16;12221;2136;183,3;4;1213,5;1230,9;1215,1;1197,5;1228,5;1123,2;236,1;2349,5;2369,2;942,3;868,8;28,7;17,9;21,8;177;85;110
2118065;KRD100153281;6,1;0,4;113;296,3;248,8;8,4;0,06;0,47;0,13;0,02;0,02;0,01;0,05;0,05;0,06;0;0;0;0,02;0;0;0;0;0;0;0;0;0;98,82;0;0;0,16;12171;2136;182;3;1213,5;1230,3;1214,9;1197,5;1228,5;1119,2;236,2;2354,2;2372,7;943,5;932,7;28,6;17,8;21,5;177;85,2;110
2118065;KRD100153281;6,1;0,4;113;296,3;248,8;8,4;0,06;0,47;0,13;0,02;0,02;0,01;0,05;0,05;0,06;0;0;0;0,02;0;0;0;0;0;0;0;0;0;98,82;0;0;0,16;12203;2136;182;4;1213,5;1232;1214,9;1197,5;1228,5;1119,7;236,3;2351,9;2369,2;942,9;932,7;28,7;17,8;21,4;177;84,6;110
2118065;KRD100153281;6,1;0,4;113;296,3;248,8;8,4;0,06;0,47;0,13;0,02;0,02;0,01;0,05;0,05;0,06;0;0;0;0,02;0;0;0;0;0;0;0;0;0;98,82;0;0;0,16;12172;2136;182;3;1214;1230,9;1214,7;1197,5;1228,5;1120,7;236,4;2351,9;2373,8;942,3;928,6;28,8;17,9;21,7;177;85,2;110
2118065;KRD100153281;6,1;0,4;113;296,3;248,8;8,4;0,06;0,47;0,13;0,02;0,02;0,01;0,05;0,05;0,06;0;0;0;0,02;0;0;0;0;0;0;0;0;0;98,82;0;0;0,16;12207;2136;182;4;1214;1233,1;1214,7;1197,5;1228,5;1119,7;236,1;2354,2;2369,2;942,9;929,5;28,9;18;21,8;177;84,6;110
2118065;KRD100153281;6,1;0,4;113;296,3;248,8;8,4;0,06;0,47;0,13;0,02;0,02;0,01;0,05;0,05;0,06;0;0;0;0,02;0;0;0;0;0;0;0;0;0;98,82;0;0;0,16;12128;2136;181,4;2,9;1214,5;1232,6;1214,5;1197,5;1228,5;1114,8;235,9;2355,3;2365,7;942,3;929,2;29,1;18,1;22,2;177;84,7;110
2118065;KRD100153281;6,1;0,4;113;296,3;248,8;8,4;0,06;0,47;0,13;0,02;0,02;0,01;0,05;0,05;0,06;0;0;0;0,02;0;0;0;0;0;0;0;0;0;98,82;0;0;0,16;12173;2136;182;4;1214;1231,5;1214,5;1197,5;1228,5;1120,7;236,3;2354,2;2373,8;942,3;930,5;29,2;18,1;22,6;177;84,6;110
2118065;KRD100153281;6,1;0,4;113;296,3;248,8;8,4;0,06;0,47;0,13;0,02;0,02;0,01;0,05;0,05;0,06;0;0;0;0,02;0;0;0;0;0;0;0;0;0;98,82;0;0;0,16;12181;2136;182;3;1215;1232;1214,3;1197,5;1228,5;1116,8;236,4;2355,3;2371,5;943,5;928,9;29,3;18,3;23,3;177;85,2;110
2118065;KRD100153281;6,1;0,4;113;296,3;248,8;8,4;0,06;0,47;0,13;0,02;0,02;0,01;0,05;0,05;0,06;0;0;0;0,02;0;0;0;0;0;0;0;0;0;98,82;0;0;0,16;12170;2136;182;4;1214,5;1232;1214,2;1197,5;1228,5;1121,7;23,6;2350,7;2368,1;943,5;812,4;29,3;18,3;23,3;177;84,8;110
2118065;KRD100153281;6,1;0,4;113;296,3;248,8;8,4;0,06;0,47;0,13;0,02;0,02;0,01;0,05;0,05;0,06;0;0;0;0,02;0;0;0;0;0;0;0;0;0;98,82;0;0;0,16;12150;2136;182;3;1214,5;1233,5;1214,1;1197,5;1228,5;1122,7;236,2;2354,2;2369,2;943,2;932,1;29,3;18,3;23,1;177;84,8;110
2118065;KRD100153281;6,1;0,4;113;296,3;248,8;8,4;0,06;0,47;0,13;0,02;0,02;0,01;0,05;0,05;0,06;0;0;0;0,02;0;0;0;0;0;0;0;0;0;98,82;0;0;0,16;12162;2136;182;4;1214;1232;1214;1197,5;1228,5;1115,3;236,2;2355,3;2371,5;943,9;916,2;29,3;18,4;23,2;177;84,8;110
2118065;KRD100153281;6,1;0,4;113;296,3;248,8;8,4;0,06;0,47;0,13;0,02;0,02;0,01;0,05;0,05;0,06;0;0;0;0,02;0;0;0;0;0;0;0;0;0;98,82;0;0;0,16;12201;2136;183;4;1214;1234,2;1213,9;1197,5;1228,5;1124,2;236,2;2355,3;2366,9;943,9;931,8;29,3;18,3;23,2;177;84,7;110
2118065;KRD100153281;6,1;0,4;113;296,3;248,8;8,4;0,06;0,47;0,13;0,02;0,02;0,01;0,05;0,05;0,06;0;0;0;0,02;0;0;0;0;0;0;0;0;0;98,82;0;0;0,16;12200;2136;182;4;1213,5;1232;1213,8;1197,5;1228,5;1120,2;236,2;2356,5;2369,2;943,9;816,2;29,5;18,3;22,8;177;85;110
2118069;KRD100153565;6,2;0,3;80;296,3;248,8;8,4;0,08;0,48;0,16;0,02;0,01;0,01;0,03;0,04;0,06;0;0;0;0,03;0;0;0;0;0;0;0;0;0;98,79;0;0;0,17;12158;2136;101;4;1223,5;1235,4;1219,8;1209,5;1236;1118,3;236,1;2354,2;2371,5;948;933,4;31,5;20,1;26;177;85;110,1
2118069;KRD100153565;6,2;0,3;80;296,3;248,8;8,4;0,08;0,48;0,16;0,02;0,01;0,01;0,03;0,04;0,06;0;0;0;0,03;0;0;0;0;0;0;0;0;0;98,79;0;0;0,17;12125;2136;101;4,8;1223;1229,4;1219,9;1209,5;1236;1109,4;236,1;2354,2;2371,5;947,7;935,3;31,7;20,2;26,2;177;85;110,1
2118069;KRD100153565;6,2;0,3;80;296,3;248,8;8,4;0,08;0,48;0,16;0,02;0,01;0,01;0,03;0,04;0,06;0;0;0;0,03;0;0;0;0;0;0;0;0;0;98,79;0;0;0,17;12181;2136;101;4;1222,5;1235,7;1220;1209,5;1236;1109,9;235,9;2350,7;2366,9;946,7;932,7;31,7;20,2;26;177;85,3;110,1
2118069;KRD100153565;6,2;0,3;80;296,3;248,8;8,4;0,08;0,48;0,16;0,02;0,01;0,01;0,03;0,04;0,06;0;0;0;0,03;0;0;0;0;0;0;0;0;0;98,79;0;0;0,17;12147;2136;101;4;1222,5;1234,9;1220,2;1209,5;1236;1115,3;236,1;2349,5;2366,9;946,4;932,1;31,7;20,4;25,9;177;85,4;110,1
2118069;KRD100153565;6,2;0,3;80;296,3;248,8;8,4;0,08;0,48;0,16;0,02;0,01;0,01;0,03;0,04;0,06;0;0;0;0,03;0;0;0;0;0;0;0;0;0;98,79;0;0;0,17;12168;2136;101;4;1222;1234,2;1220,3;1209,5;1236;1112,4;236,3;2354,2;2369,2;948;933,7;31,8;20,4;26;177;85,2;110,1
2118069;KRD100153565;6,2;0,3;80;296,3;248,8;8,4;0,08;0,48;0,16;0,02;0,01;0,01;0,03;0,04;0,06;0;0;0;0,03;0;0;0;0;0;0;0;0;0;98,79;0;0;0,17;12105;2136;101;4;1221;1236,3;1220,4;1209,5;1236;1112,8;236;2350,7;2368,1;946,4;929,2;31,8;20,4;26;177;85,1;110,1
2118069;KRD100153565;6,2;0,3;80;296,3;248,8;8,4;0,08;0,48;0,16;0,02;0,01;0,01;0,03;0,04;0,06;0;0;0;0,03;0;0;0;0;0;0;0;0;0;98,79;0;0;0,17;12192;2136;101;4;1221,5;1230;1220,5;1209,5;1236;1111,9;235,9;2350,7;2366,9;947,7;932,4;31,9;20,3;25,9;177;85,1;110,1
2118069;KRD100153565;6,2;0,3;80;296,3;248,8;8,4;0,08;0,48;0,16;0,02;0,01;0,01;0,03;0,04;0,06;0;0;0;0,03;0;0;0;0;0;0;0;0;0;98,79;0;0;0,17;12168;2136;101;3;1221,5;1230,5;1220,7;1209,5;1236;1110,9;236,2;2355,3;2366,9;946,1;930,8;32,1;20,5;25,9;177;85,2;110,1
2118069;KRD100153565;6,2;0,3;80;296,3;248,8;8,4;0,08;0,48;0,16;0,02;0,01;0,01;0,03;0,04;0,06;0;0;0;0,03;0;0;0;0;0;0;0;0;0;98,79;0;0;0,17;12222;2136;101;4;1222,5;1231,1;1220,8;1209,5;1236;1110,4;236,2;2350,7;2373,8;946,7;930,8;32,3;20,6;25,8;177;85,2;110,1
2118069;KRD100153565;6,2;0,3;80;296,3;248,8;8,4;0,08;0,48;0,16;0,02;0,01;0,01;0,03;0,04;0,06;0;0;0;0,03;0;0;0;0;0;0;0;0;0;98,79;0;0;0,17;12142;2136;101;3;1222,5;1234,2;1221;1209,5;1236;1107,9;236,1;2351,9;2365,7;946,4;934;32,4;20,7;25,7;177;85,1;110,1
2118069;KRD100153565;6,2;0,3;80;296,3;248,8;8,4;0,08;0,48;0,16;0,02;0,01;0,01;0,03;0,04;0,06;0;0;0;0,03;0;0;0;0;0;0;0;0;0;98,79;0;0;0,17;12167;2136;101;4;1223;1234,8;1221,1;1209,5;1236;1106,9;236,3;2355,3;2372,7;946,4;934;32,3;20,9;25,3;177;85,1;110,1
2118069;KRD100153565;6,2;0,3;80;296,3;248,8;8,4;0,08;0,48;0,16;0,02;0,01;0,01;0,03;0,04;0,06;0;0;0;0,03;0;0;0;0;0;0;0;0;0;98,79;0;0;0,17;12133;2136;102;3;1223;1234,8;1221,3;1209,5;1236;1112,4;235,9;2344,9;2375,1;946,4;929,2;32,3;20,8;25,3;177;84,9;110,1
2118069;KRD100153565;6,2;0,3;80;296,3;248,8;8,4;0,08;0,48;0,16;0,02;0,01;0,01;0,03;0,04;0,06;0;0;0;0,03;0;0;0;0;0;0;0;0;0;98,79;0;0;0,17;12198;2136;101;4;1224;1231,5;1221,5;1209,5;1236;1111,9;235,8;2344,9;2365,7;947;932,7;32,4;20,8;25,2;177;85,7;110,1
2118069;KRD100153565;6,2;0,3;80;296,3;248,8;8,4;0,08;0,48;0,16;0,02;0,01;0,01;0,03;0,04;0,06;0;0;0;0,03;0;0;0;0;0;0;0;0;0;98,79;0;0;0,17;12141;2136;102;4;1225;1234,8;1221,8;1209,5;1236;1117,3;236,1;2349,5;2371,5;945,5;930,5;32,4;20,7;25,6;177;84,8;110,1
2118069;KRD100153565;6,2;0,3;80;296,3;248,8;8,4;0,08;0,48;0,16;0,02;0,01;0,01;0,03;0,04;0,06;0;0;0;0,03;0;0;0;0;0;0;0;0;0;98,79;0;0;0,17;12114;2136;101;4;1226;1234,8;1222;1209,5;1236;1112,4;235,7;2346,1;2368,1;945,1;928,9;32,3;20,7;26;177;84,8;110,1
2118069;KRD100153565;6,2;0,3;80;296,3;248,8;8,4;0,08;0,48;0,16;0,02;0,01;0,01;0,03;0,04;0,06;0;0;0;0,03;0;0;0;0;0;0;0;0;0;98,79;0;0;0,17;12120;2136;102;4;1225;1234,8;1222,3;1210;1236;1106;236;2351,9;2371,5;945,1;930,5;32,3;20,6;26,1;177;85,1;110,1
2118069;KRD100153565;6,2;0,3;80;296,3;248,8;8,4;0,08;0,48;0,16;0,02;0,01;0,01;0,03;0,04;0,06;0;0;0;0,03;0;0;0;0;0;0;0;0;0;98,79;0;0;0,17;12144;2136;101,2;4;1225;1232,6;1222,4;1210;1236;1108,4;236,1;2354,2;2368,1;945,5;928;32,3;20,6;25,7;177;85,2;110,1
2118069;KRD100153565;6,2;0,3;80;296,3;248,8;8,4;0,08;0,48;0,16;0,02;0,01;0,01;0,03;0,04;0,06;0;0;0;0,03;0;0;0;0;0;0;0;0;0;98,79;0;0;0,17;12132;2136;102;4;1225,5;1234,8;1222,7;1210;1236;1111,9;236,3;2349,5;2372,7;946,4;930,5;32,6;20,7;25,3;177;85,2;110,1
2118069;KRD100153565;6,2;0,3;80;296,3;248,8;8,4;0,08;0,48;0,16;0,02;0,01;0,01;0,03;0,04;0,06;0;0;0;0,03;0;0;0;0;0;0;0;0;0;98,79;0;0;0,17;12131;2136;101;4;1226;1231,7;1222,9;1210;1236;1109,4;236,4;2350,7;2373,8;945,5;932,4;33;20,9;24,8;177;85,5;110,1
2118069;KRD100153565;6,2;0,3;80;296,3;248,8;8,4;0,08;0,48;0,16;0,02;0,01;0,01;0,03;0,04;0,06;0;0;0;0,03;0;0;0;0;0;0;0;0;0;98,79;0;0;0,17;12183;2136;102;4;1226;1234,2;1223,2;1210,5;1236;1118,3;236,3;2356,5;2368,1;945,5;931,1;33,2;21,2;24,7;177;85,9;110,1
2118069;KRD100153565;6,2;0,3;80;296,3;248,8;8,4;0,08;0,48;0,16;0,02;0,01;0,01;0,03;0,04;0,06;0;0;0;0,03;0;0;0;0;0;0;0;0;0;98,79;0;0;0,17;12179;2136;101;4;1227,5;1235,8;1223,4;1210,5;1236;1111,9;236,2;2351,9;2371,5;945,5;930,5;33;21,3;25;177;85;110,1
2118069;KRD100153565;6,2;0,3;80;296,3;248,8;8,4;0,08;0,48;0,16;0,02;0,01;0,01;0,03;0,04;0,06;0;0;0;0,03;0;0;0;0;0;0;0;0;0;98,79;0;0;0,17;12131;2136;102;4,2;1227,5;1235,4;1223,7;1211;1236;1114,3;236,3;2356,5;2369,2;946,1;929,5;32,9;21,1;25,7;177;84,7;110,1
2118069;KRD100153565;6,2;0,3;80;296,3;248,8;8,4;0,08;0,48;0,16;0,02;0,01;0,01;0,03;0,04;0,06;0;0;0;0,03;0;0;0;0;0;0;0;0;0;98,79;0;0;0,17;12158;2136;101,7;4;1228;1234,8;1223,9;1211,5;1236;1115,8;236,1;2350,7;2368,1;947,7;928;32,9;21,1;26,2;177;84,7;110,1
2118069;KRD100153565;6,2;0,3;80;296,3;248,8;8,4;0,08;0,48;0,16;0,02;0,01;0,01;0,03;0,04;0,06;0;0;0;0,03;0;0;0;0;0;0;0;0;0;98,79;0;0;0,17;12157;2136;102;4;1229;1233,8;1224,2;1212,5;1236;1110,4;236,1;2354,2;2366,9;944,8;926;33;21,1;26,4;177;84,7;110,1
2118069;KRD100153565;6,2;0,3;80;296,3;248,8;8,4;0,08;0,48;0,16;0,02;0,01;0,01;0,03;0,04;0,06;0;0;0;0,03;0;0;0;0;0;0;0;0;0;98,79;0;0;0,17;12132;2136;101;4;1229,5;1234,8;1224,4;1213;1236;1111,9;236,5;2357,6;2375,1;944,5;929,5;33,1;21,2;26,7;177;84,8;110,1
2118069;KRD100153565;6,2;0,3;80;296,3;248,8;8,4;0,08;0,48;0,16;0,02;0,01;0,01;0,03;0,04;0,06;0;0;0;0,03;0;0;0;0;0;0;0;0;0;98,79;0;0;0,17;12140;2136;100,3;4;1228;1234,2;1224,8;1215,5;1236;1114,3;236,3;2355,3;2371,5;944,5;930,2;33,2;21,3;27;177;84,9;110,1
2118069;KRD100153565;6,2;0,3;80;296,3;248,8;8,4;0,08;0,48;0,16;0,02;0,01;0,01;0,03;0,04;0,06;0;0;0;0,03;0;0;0;0;0;0;0;0;0;98,79;0;0;0,17;12137;2136;100;4;1227,5;1236,9;1225;1216;1236;1112,4;236,3;2357,6;2371,5;944,5;931,1;33,2;21,3;27,2;177;84,9;110,1
2118069;KRD100153565;6,2;0,3;80;296,3;248,8;8,4;0,08;0,48;0,16;0,02;0,01;0,01;0,03;0,04;0,06;0;0;0;0,03;0;0;0;0;0;0;0;0;0;98,79;0;0;0,17;12137;2136;100;4,4;1227,5;1233,2;1225,1;1216;1236;1114,8;236,3;2356,5;2368,1;943,2;932,1;33,3;21,4;27,1;177;85,1;110,1
2118069;KRD100153565;6,2;0,3;80;296,3;248,8;8,4;0,08;0,48;0,16;0,02;0,01;0,01;0,03;0,04;0,06;0;0;0;0,03;0;0;0;0;0;0;0;0;0;98,79;0;0;0,17;12127;2136;99;4;1227,5;1232,6;1225,3;1217;1236;1111,9;236,1;2351,9;2369,2;943,9;932,1;33,6;21,6;26,8;177;85,2;110,1
2118069;KRD100153565;6,2;0,3;80;296,3;248,8;8,4;0,08;0,48;0,16;0,02;0,01;0,01;0,03;0,04;0,06;0;0;0;0,03;0;0;0;0;0;0;0;0;0;98,79;0;0;0,17;12133;2136;100,4;4;1227,5;1234,2;1225,5;1217,5;1236;1109,4;236;2354,2;2368,1;944,5;931,1;33,7;21,6;26,7;177;85,5;110,1
2118069;KRD100153565;6,2;0,3;80;296,3;248,8;8,4;0,08;0,48;0,16;0,02;0,01;0,01;0,03;0,04;0,06;0;0;0;0,03;0;0;0;0;0;0;0;0;0;98,79;0;0;0,17;12187;2136;99;2,9;1228;1235,4;1225,6;1217,5;1236;1108,4;235,7;2343,8;2369,2;943,9;932,1;33,6;21,7;26,5;177;85,9;110,1
2118069;KRD100153565;6,2;0,3;80;296,3;248,8;8,4;0,08;0,48;0,16;0,02;0,01;0,01;0,03;0,04;0,06;0;0;0;0,03;0;0;0;0;0;0;0;0;0;98,79;0;0;0,17;12121;2136;100;3,4;1227,5;1234,8;1225,8;1217,5;1236;1109,9;235,5;2340,3;2369,2;943,5;932,1;33,3;21,4;26,6;177;84,9;110,1
2118069;KRD100153565;6,2;0,3;80;296,3;248,8;8,4;0,08;0,48;0,16;0,02;0,01;0,01;0,03;0,04;0,06;0;0;0;0,03;0;0;0;0;0;0;0;0;0;98,79;0;0;0,17;12161;2136;98,8;3;1228;1234,8;1225,9;1217,5;1236;1112,4;235,9;2342,6;2366,9;945,5;935,3;33,3;21,3;26,5;177;84,7;110,1
2118069;KRD100153565;6,2;0,3;80;296,3;248,8;8,4;0,08;0,48;0,16;0,02;0,01;0,01;0,03;0,04;0,06;0;0;0;0,03;0;0;0;0;0;0;0;0;0;98,79;0;0;0,17;12143;2136;100;4;1228,5;1236,9;1226,2;1217,5;1236;1115,3;235,8;2346,1;2368,1;943,5;931,8;33,6;21,4;26,4;177;85,3;110,1
2118069;KRD100153565;6,2;0,3;80;296,3;248,8;8,4;0,08;0,48;0,16;0,02;0,01;0,01;0,03;0,04;0,06;0;0;0;0,03;0;0;0;0;0;0;0;0;0;98,79;0;0;0,17;12148;2136;99;3;1228,5;1228,5;1226,3;1218,5;1236;1112,4;235,6;2348,4;2362,3;943,5;931,1;34;21,6;26,1;177;85,3;110,1
2118069;KRD100153565;6,2;0,3;80;296,3;248,8;8,4;0,08;0,48;0,16;0,02;0,01;0,01;0,03;0,04;0,06;0;0;0;0,03;0;0;0;0;0;0;0;0;0;98,79;0;0;0,17;12209;2136;100;4;1228;1234,2;1226,5;1219,5;1236;1109,9;236,2;2350,7;2368,1;943,5;930,5;34;21,8;26,3;177;84,9;110,1
2118069;KRD100153565;6,2;0,3;80;296,3;248,8;8,4;0,08;0,48;0,16;0,02;0,01;0,01;0,03;0,04;0,06;0;0;0;0,03;0;0;0;0;0;0;0;0;0;98,79;0;0;0,17;12143;2136;100;4;1227,5;1235,4;1226,6;1219,5;1236;1115,3;236,1;2350,7;2369,2;943,9;930,8;33,9;21,9;26,2;177;84,5;110,1
2118069;KRD100153565;6,2;0,3;80;296,3;248,8;8,4;0,08;0,48;0,16;0,02;0,01;0,01;0,03;0,04;0,06;0;0;0;0,03;0;0;0;0;0;0;0;0;0;98,79;0;0;0,17;12220;2136;100;4;1228;1236,9;1226,7;1219,5;1236;1109,4;236,1;2351,9;2369,2;943,9;932,7;33,8;21,8;26,1;177;84,7;110,1
2118069;KRD100153565;6,2;0,3;80;296,3;248,8;8,4;0,08;0,48;0,16;0,02;0,01;0,01;0,03;0,04;0,06;0;0;0;0,03;0;0;0;0;0;0;0;0;0;98,79;0;0;0,17;12164;2136;100;4;1227,5;1232,6;1226,8;1220,5;1236;1107,9;235,9;2351,9;2366,9;944,5;930,5;33,8;21,7;25,3;177;85,3;110,1
2118069;KRD100153565;6,2;0,3;80;296,3;248,8;8,4;0,08;0,48;0,16;0,02;0,01;0,01;0,03;0,04;0,06;0;0;0;0,03;0;0;0;0;0;0;0;0;0;98,79;0;0;0,17;12138;2136;100;4,6;1227,5;1233,2;1227;1221;1236;1115,3;236;2350,7;2369,2;944,5;931,1;33,7;21,8;24,9;177;85,3;110,1
2118069;KRD100153565;6,2;0,3;80;296,3;248,8;8,4;0,08;0,48;0,16;0,02;0,01;0,01;0,03;0,04;0,06;0;0;0;0,03;0;0;0;0;0;0;0;0;0;98,79;0;0;0,17;12165;2136;100;4;1227,5;1235,8;1227;1221;1236;1108,4;236,2;2354,2;2369,2;943,2;931,1;33,5;21,8;25,2;177;84,6;110,1
2118069;KRD100153565;6,2;0,3;80;296,3;248,8;8,4;0,08;0,48;0,16;0,02;0,01;0,01;0,03;0,04;0,06;0;0;0;0,03;0;0;0;0;0;0;0;0;0;98,79;0;0;0,17;12165;2136;100;4;1227,5;1233,8;1227,1;1221;1236;1111,9;236,2;2356,5;2368,1;943,5;931,8;33,5;21,7;25,7;177;84,5;110,1
2118069;KRD100153565;6,2;0,3;80;296,3;248,8;8,4;0,08;0,48;0,16;0,02;0,01;0,01;0,03;0,04;0,06;0;0;0;0,03;0;0;0;0;0;0;0;0;0;98,79;0;0;0,17;12143;2136;100;4;1227,5;1236,9;1227,2;1221;1236;1112,8;236,2;2355,3;2366,9;943,5;930,5;33,6;21,7;26,1;177;84,7;110,1
2118069;KRD100153565;6,2;0,3;80;296,3;248,8;8,4;0,08;0,48;0,16;0,02;0,01;0,01;0,03;0,04;0,06;0;0;0;0,03;0;0;0;0;0;0;0;0;0;98,79;0;0;0,17;12200;2136;99,5;4;1228;1233,4;1227,3;1221;1236;1110,9;236,3;2357,6;2369,2;945,1;931,8;33,7;21,8;26,2;177;84,6;110,1
2118069;KRD100153565;6,2;0,3;80;296,3;248,8;8,4;0,08;0,48;0,16;0,02;0,01;0,01;0,03;0,04;0,06;0;0;0;0,03;0;0;0;0;0;0;0;0;0;98,79;0;0;0,17;12194;2136;101;4;1228;1232,5;1227,3;1221;1236;1112,4;236,3;2351,9;2375,1;944,8;934;33,8;21,9;26,2;177;84,4;110,1
2118069;KRD100153565;6,2;0,3;80;296,3;248,8;8,4;0,08;0,48;0,16;0,02;0,01;0,01;0,03;0,04;0,06;0;0;0;0,03;0;0;0;0;0;0;0;0;0;98,79;0;0;0,17;12138;2136;100;4;1227;1234,2;1227,3;1221;1236;1109,4;236,3;2350,7;2375,1;945,5;936,9;33,9;21,8;26;177;84,4;110,1
2118069;KRD100153565;6,2;0,3;80;296,3;248,8;8,4;0,08;0,48;0,16;0,02;0,01;0,01;0,03;0,04;0,06;0;0;0;0,03;0;0;0;0;0;0;0;0;0;98,79;0;0;0,17;12138;2136;101;4;1226,5;1235,4;1227,3;1221;1236;1109,9;235,9;2350,7;2375,1;944,8;935,9;33,8;21,7;25,6;177;84,6;110,1
2118069;KRD100153565;6,2;0,3;80;296,3;248,8;8,4;0,08;0,48;0,16;0,02;0,01;0,01;0,03;0,04;0,06;0;0;0;0,03;0;0;0;0;0;0;0;0;0;98,79;0;0;0,17;12107;2136;100;4;1226,5;1233,2;1227,3;1221;1236;1115,3;236,1;2356,5;2366,9;944,8;938,1;33,9;21,6;25,4;177;84,5;110,1
2118069;KRD100153565;6,2;0,3;80;296,3;248,8;8,4;0,08;0,48;0,16;0,02;0,01;0,01;0,03;0,04;0,06;0;0;0;0,03;0;0;0;0;0;0;0;0;0;98,79;0;0;0,17;12171;2136;101;4;1226,5;1233,2;1227,3;1221;1236;1109,9;236,5;2357,6;2372,7;946,7;931,8;34,1;21,9;25,9;177;84,8;110,1
2118069;KRD100153565;6,2;0,3;80;296,3;248,8;8,4;0,08;0,48;0,16;0,02;0,01;0,01;0,03;0,04;0,06;0;0;0;0,03;0;0;0;0;0;0;0;0;0;98,79;0;0;0,17;12149;2136;95;4;1226;1227,4;1227;1221;1235;1119,2;236;2355,3;2363,4;944,5;935,3;34,3;22;26,5;177;84,7;110,1
2118069;KRD100153565;6,2;0,3;80;296,3;248,8;8,4;0,08;0,48;0,16;0,02;0,01;0,01;0,03;0,04;0,06;0;0;0;0,03;0;0;0;0;0;0;0;0;0;98,79;0;0;0,17;12177;2136;95;4;1226;1233,2;1226,8;1221;1235;1109,4;236,3;2351,9;2369,2;943,5;914,6;34,3;22,2;26,5;177;85;110,1
2118069;KRD100153565;6,2;0,3;80;296,3;248,8;8,4;0,08;0,48;0,16;0,02;0,01;0,01;0,03;0,04;0,06;0;0;0;0,03;0;0;0;0;0;0;0;0;0;98,79;0;0;0,17;12194;2136;95;4;1225,5;1232,6;1226,6;1221;1234;1110,9;236;2349,5;2371,5;943,5;930,2;34,3;22,2;26,5;177;85,2;110,1
2118069;KRD100153565;6,2;0,3;80;296,3;248,8;8,4;0,08;0,48;0,16;0,02;0,01;0,01;0,03;0,04;0,06;0;0;0;0,03;0;0;0;0;0;0;0;0;0;98,79;0;0;0,17;12218;2136;95;4;1226;1233,8;1226,5;1221;1234;1119,2;236,1;2351,9;2371,5;942,9;933,7;34,4;22,3;26,6;177;85,4;110,1
2118069;KRD100153565;6,2;0,3;80;296,3;248,8;8,4;0,08;0,48;0,16;0,02;0,01;0,01;0,03;0,04;0,06;0;0;0;0,03;0;0;0;0;0;0;0;0;0;98,79;0;0;0,17;12138;2136;95;4;1226,5;1235,4;1226,4;1221;1232,5;1109,9;235,9;2351,9;2363,4;943,5;932,1;34,5;22,3;26,7;177;84,4;110,1
2118069;KRD100153565;6,2;0,3;80;296,3;248,8;8,4;0,08;0,48;0,16;0,02;0,01;0,01;0,03;0,04;0,06;0;0;0;0,03;0;0;0;0;0;0;0;0;0;98,79;0;0;0,17;12145;2136;95;4;1226,5;1235,4;1226,4;1221;1232;1111,9;236;2355,3;2365,7;943,5;931,1;34,4;22,3;26,6;177;84,8;110,1
2118069;KRD100153565;6,2;0,3;80;296,3;248,8;8,4;0,08;0,48;0,16;0,02;0,01;0,01;0,03;0,04;0,06;0;0;0;0,03;0;0;0;0;0;0;0;0;0;98,79;0;0;0,17;12129;2136;95;4;1225,5;1234,8;1226,2;1221;1230;1110,9;235,7;2350,7;2366,9;943,9;814,6;34,5;22,3;27;177;85,1;110,1
2118071;KRD100153499;6,2;0,4;113;296,3;248,8;6;0,06;0,47;0,1;0,02;0,02;0,01;0,04;0,05;0,07;0;0;0;0,03;0;0;0;0;0;0;0;0;0;98,95;0;0;0,15;12091;2136;95;4;1225,5;1232,6;1226,1;1221;1230;1109,9;235,7;2346,1;2369,2;944,5;887,5;34,5;22,4;27,5;177;85,2;110,1
2118071;KRD100153499;6,2;0,4;113;296,3;248,8;6;0,06;0,47;0,1;0,02;0,02;0,01;0,04;0,05;0,07;0;0;0;0,03;0;0;0;0;0;0;0;0;0;98,95;0;0;0,15;12141;2136;95;3;1226;1234,8;1226,1;1221;1230;1107,9;235,8;2350,7;2365,7;943,2;930,5;34,6;22,4;27,7;177;85;110,1
2118071;KRD100153499;6,2;0,4;113;296,3;248,8;6;0,06;0,47;0,1;0,02;0,02;0,01;0,04;0,05;0,07;0;0;0;0,03;0;0;0;0;0;0;0;0;0;98,95;0;0;0,15;12176;2136;95;4;1226;1234,2;1226,1;1221;1230;1110,4;236,1;2349,5;2368,1;943,2;929,2;34,6;22,5;27,5;177;85;110,1
2118071;KRD100153499;6,2;0,4;113;296,3;248,8;6;0,06;0,47;0,1;0,02;0,02;0,01;0,04;0,05;0,07;0;0;0;0,03;0;0;0;0;0;0;0;0;0;98,95;0;0;0,15;12132;2136;95;3;1226;1235,4;1226,1;1221;1230;1117,8;235,9;2346,1;2369,2;943,9;883,4;34,7;22,5;27,6;177;85,4;110,1
2118071;KRD100153499;6,2;0,4;113;296,3;248,8;6;0,06;0,47;0,1;0,02;0,02;0,01;0,04;0,05;0,07;0;0;0;0,03;0;0;0;0;0;0;0;0;0;98,95;0;0;0,15;12156;2136;95;4;1226;1232;1226,1;1221;1230;1110,4;236,2;2357,6;2369,2;942;928;34,8;22,8;27,7;177;84,8;110,1
2118071;KRD100153499;6,2;0,4;113;296,3;248,8;6;0,06;0,47;0,1;0,02;0,02;0,01;0,04;0,05;0,07;0;0;0;0,03;0;0;0;0;0;0;0;0;0;98,95;0;0;0,15;12172;2136;95;3;1226,5;1233,2;1226,2;1221;1230;1110,9;236,2;2351,9;2368,1;943,9;936,9;34,9;22,8;27,5;177;84,7;110,1
2118071;KRD100153499;6,2;0,4;113;296,3;248,8;6;0,06;0,47;0,1;0,02;0,02;0,01;0,04;0,05;0,07;0;0;0;0,03;0;0;0;0;0;0;0;0;0;98,95;0;0;0,15;12146;2136;95;4;1226;1235,4;1226,2;1221;1230;1108,4;235,6;2348,4;2369,2;944,5;873,5;34,7;22,7;27,1;177;84,7;110,1
2118071;KRD100153499;6,2;0,4;113;296,3;248,8;6;0,06;0,47;0,1;0,02;0,02;0,01;0,04;0,05;0,07;0;0;0;0,03;0;0;0;0;0;0;0;0;0;98,95;0;0;0,15;12191;2136;95;4;1226;1232,6;1226,3;1221;1230;1109,9;236,2;2348,4;2377,3;944,5;934;34,5;22,4;26,6;177;84,8;110,1
2118071;KRD100153499;6,2;0,4;113;296,3;248,8;6;0,06;0,47;0,1;0,02;0,02;0,01;0,04;0,05;0,07;0;0;0;0,03;0;0;0;0;0;0;0;0;0;98,95;0;0;0,15;12141;2136;95;4;1226,5;1235,4;1226,3;1221;1230;1109,9;235,4;2338;2366,9;944,5;858,9;34,4;22,2;26,4;177;84,7;110,1
2118071;KRD100153499;6,2;0,4;113;296,3;248,8;6;0,06;0,47;0,1;0,02;0,02;0,01;0,04;0,05;0,07;0;0;0;0,03;0;0;0;0;0;0;0;0;0;98,95;0;0;0,15;12187;2136;96;4;1226;1235,4;1226,4;1221;1230;1112,4;235,6;2342,6;2369,2;943,2;930,5;34,4;22,1;26,3;177;85,1;110,1
2118071;KRD100153499;6,2;0,4;113;296,3;248,8;6;0,06;0,47;0,1;0,02;0,02;0,01;0,04;0,05;0,07;0;0;0;0,03;0;0;0;0;0;0;0;0;0;98,95;0;0;0,15;12147;2136;95;4;1226;1232,6;1226,5;1221;1230;1112,4;236;2350,7;2371,5;943,9;934,3;34,6;22,1;26,1;177;85;110,1
2118071;KRD100153499;6,2;0,4;113;296,3;248,8;6;0,06;0,47;0,1;0,02;0,02;0,01;0,04;0,05;0,07;0;0;0;0,03;0;0;0;0;0;0;0;0;0;98,95;0;0;0,15;12152;2136;96;4;1226;1234,8;1226,5;1221;1230;1116,8;236,1;2354,2;2366,9;942,3;926,4;34,7;22,3;26,1;177;84,9;110,1
2118071;KRD100153499;6,2;0,4;113;296,3;248,8;6;0,06;0,47;0,1;0,02;0,02;0,01;0,04;0,05;0,07;0;0;0;0,03;0;0;0;0;0;0;0;0;0;98,95;0;0;0,15;12219;2136;95;4;1226;1234,8;1226,6;1221;1230;1110,4;236,2;2355,3;2365,7;942,3;929,5;34,6;22,6;26,5;177;84,5;110,1
2118071;KRD100153499;6,2;0,4;113;296,3;248,8;6;0,06;0,47;0,1;0,02;0,02;0,01;0,04;0,05;0,07;0;0;0;0,03;0;0;0;0;0;0;0;0;0;98,95;0;0;0,15;12161;2136;95;4;1226,5;1232;1226,7;1221,5;1230;1110,9;236;2349,5;2371,5;943,2;930,2;34,6;22,6;26,5;177;84,9;110,1
2118071;KRD100153499;6,2;0,4;113;296,3;248,8;6;0,06;0,47;0,1;0,02;0,02;0,01;0,04;0,05;0,07;0;0;0;0,03;0;0;0;0;0;0;0;0;0;98,95;0;0;0,15;12147;2136;95;4;1227;1235,4;1226,8;1222;1230;1110,9;236,1;2351,9;2368,1;944,5;936,5;34,8;22,5;26,4;177;85,1;110,1
2118071;KRD100153499;6,2;0,4;113;296,3;248,8;6;0,06;0,47;0,1;0,02;0,02;0,01;0,04;0,05;0,07;0;0;0;0,03;0;0;0;0;0;0;0;0;0;98,95;0;0;0,15;12202;2136;95;4;1227,5;1233,8;1226,9;1222,5;1230;1109,4;235,9;2349,5;2366,9;943,9;935,6;35;22,6;26,3;177;85,1;110,1
2118071;KRD100153499;6,2;0,4;113;296,3;248,8;6;0,06;0,47;0,1;0,02;0,02;0,01;0,04;0,05;0,07;0;0;0;0,03;0;0;0;0;0;0;0;0;0;98,95;0;0;0,15;12202;2136;95;4;1227;1234,8;1227;1223;1230;1112,8;235,7;2349,5;2362,3;945,1;924,1;35;22,7;26,2;177;84,9;110,1
2118071;KRD100153499;6,2;0,4;113;296,3;248,8;6;0,06;0,47;0,1;0,02;0,02;0,01;0,04;0,05;0,07;0;0;0;0,03;0;0;0;0;0;0;0;0;0;98,95;0;0;0,15;12154;2136;95;4;1228,5;1235,4;1227;1223;1230;1115,8;235,9;2349,5;2366,9;943,5;931,8;34,9;22,7;26,2;177;85;110,1
2118071;KRD100153499;6,2;0,4;113;296,3;248,8;6;0,06;0,47;0,1;0,02;0,02;0,01;0,04;0,05;0,07;0;0;0;0,03;0;0;0;0;0;0;0;0;0;98,95;0;0;0,15;12153;2136;95;4;1229;1234,2;1227,1;1224;1230;1107,9;235,9;2351,9;2369,2;944,5;933,4;34,9;22,7;26,2;177;84,8;110,1
2118071;KRD100153499;6,2;0,4;113;296,3;248,8;6;0,06;0,47;0,1;0,02;0,02;0,01;0,04;0,05;0,07;0;0;0;0,03;0;0;0;0;0;0;0;0;0;98,95;0;0;0,15;12207;2136;95;4,2;1228,5;1234,8;1227,2;1225;1230;1107,4;235,9;2351,9;2363,4;943,9;936,9;35;22,8;26,2;177;84,8;110,1
2118071;KRD100153499;6,2;0,4;113;296,3;248,8;6;0,06;0,47;0,1;0,02;0,02;0,01;0,04;0,05;0,07;0;0;0;0,03;0;0;0;0;0;0;0;0;0;98,95;0;0;0,15;12145;2136;94,3;4;1229;1233,2;1227,2;1225;1230;1110,9;236,1;2356,5;2369,2;943,5;932,7;33,7;22,9;25,8;177;84,6;110,1
2118071;KRD100153499;6,2;0,4;113;296,3;248,8;6;0,06;0,47;0,1;0,02;0,02;0,01;0,04;0,05;0,07;0;0;0;0,03;0;0;0;0;0;0;0;0;0;98,95;0;0;0,15;12105;2136;95;4;1229;1233,8;1227,3;1225;1230;1109,9;236;2350,7;2372,7;944,5;933,4;29,9;22;25,5;177;85;110,1
2118071;KRD100153499;6,2;0,4;113;296,3;248,8;6;0,06;0,47;0,1;0,02;0,02;0,01;0,04;0,05;0,07;0;0;0;0,03;0;0;0;0;0;0;0;0;0;98,95;0;0;0,15;12151;2136;157,4;4;1207,5;1244,3;1222,5;1207,5;1230;1146,3;236,7;2355,3;2375,1;914,3;898,4;26,1;16,6;18,5;177;109,9;900,5
2118071;KRD100153499;6,2;0,4;113;296,3;248,8;6;0,06;0,47;0,1;0,02;0,02;0,01;0,04;0,05;0,07;0;0;0;0,03;0;0;0;0;0;0;0;0;0;98,95;0;0;0,15;12191;2136;158,2;3,9;1207;1241,2;1222,2;1207;1230;1141,9;235,7;2351,9;2363,4;918,4;891,3;30,2;19;20,9;177;101,7;931,4
2118071;KRD100153499;6,2;0,4;113;296,3;248,8;6;0,06;0,47;0,1;0,02;0,02;0,01;0,04;0,05;0,07;0;0;0;0,03;0;0;0;0;0;0;0;0;0;98,95;0;0;0,15;12191;2136;159;4;1206,5;1238,4;1221,8;1206;1230;1143,8;235,8;2351,9;2362,3;918,4;816,2;32,6;22;21,7;177;99,5;960,8
2118071;KRD100153499;6,2;0,4;113;296,3;248,8;6;0,06;0,47;0,1;0,02;0,02;0,01;0,04;0,05;0,07;0;0;0;0,03;0;0;0;0;0;0;0;0;0;98,95;0;0;0,15;12141;2136;159;3;1206,5;1242,3;1221,6;1206;1230;1129,6;236;2354,2;2365,7;931,8;874,5;33,4;23,2;22,5;177;96,3;981,9
2118071;KRD100153499;6,2;0,4;113;296,3;248,8;6;0,06;0,47;0,1;0,02;0,02;0,01;0,04;0,05;0,07;0;0;0;0,03;0;0;0;0;0;0;0;0;0;98,95;0;0;0,15;12148;2136;159,2;4;1207,5;1236,3;1221,5;1206;1230;1132,5;235,8;2354,2;2365,7;924,1;914,6;33,5;23,3;23,2;177;96,3;100,2
2118071;KRD100153499;6,2;0,4;113;296,3;248,8;6;0,06;0,47;0,1;0,02;0,02;0,01;0,04;0,05;0,07;0;0;0;0,03;0;0;0;0;0;0;0;0;0;98,95;0;0;0,15;12171;2136;160;4;1207,5;1229,4;1221,2;1206;1230;1137,9;235,9;2343,8;2371,5;929,5;917,4;32,9;22,9;23,5;177;96,3;100,3
2118071;KRD100153499;6,2;0,4;113;296,3;248,8;6;0,06;0,47;0,1;0,02;0,02;0,01;0,04;0,05;0,07;0;0;0;0,03;0;0;0;0;0;0;0;0;0;98,95;0;0;0,15;12198;2136;160,9;4;1208,5;1226,3;1221;1206;1230;1124,2;235,8;2343,8;2371,5;937,5;852,8;31,8;21,9;23,8;177;93;102
2118071;KRD100153499;6,2;0,4;113;296,3;248,8;6;0,06;0,47;0,1;0,02;0,02;0,01;0,04;0,05;0,07;0;0;0;0,03;0;0;0;0;0;0;0;0;0;98,95;0;0;0,15;12130;2136;159,6;4;1209,5;1231,5;1220,8;1206;1230;1134;235,8;2350,7;2366,9;936,5;889,8;31,2;20,7;23,5;177;92;103,3
2118071;KRD100153499;6,2;0,4;113;296,3;248,8;6;0,06;0,47;0,1;0,02;0,02;0,01;0,04;0,05;0,07;0;0;0;0,03;0;0;0;0;0;0;0;0;0;98,95;0;0;0,15;12255;2136;161;4;1211;1231,5;1220,6;1206;1230;1129,1;235,4;2344,9;2366,9;938,1;904,1;31,1;20;23;177;90,8;104
2118071;KRD100153499;6,2;0,4;113;296,3;248,8;6;0,06;0,47;0,1;0,02;0,02;0,01;0,04;0,05;0,07;0;0;0;0,03;0;0;0;0;0;0;0;0;0;98,95;0;0;0,15;12172;2136;160;4;1213;1232;1220,5;1206;1230;1118,3;236,1;2355,3;2371,5;938,5;930,5;30,7;19,8;22,9;177;89,5;10,6
2118071;KRD100153499;6,2;0,4;113;296,3;248,8;6;0,06;0,47;0,1;0,02;0,02;0,01;0,04;0,05;0,07;0;0;0;0,03;0;0;0;0;0;0;0;0;0;98,95;0;0;0,15;12149;2136;161;4;1215;1228,9;1220,3;1206;1230;1129,6;236,3;2356,5;2371,5;940,7;850,6;30,4;19,6;23,1;177;89,7;10,6
2118071;KRD100153499;6,2;0,4;113;296,3;248,8;6;0,06;0,47;0,1;0,02;0,02;0,01;0,04;0,05;0,07;0;0;0;0,03;0;0;0;0;0;0;0;0;0;98,95;0;0;0,15;12165;2136;161;3,5;1216;1231,1;1220,3;1206;1230;1115,3;235,9;2348,4;2365,7;941,3;862,4;30,1;19,4;23,3;177;87,5;107
2118071;KRD100153499;6,2;0,4;113;296,3;248,8;6;0,06;0,47;0,1;0,02;0,02;0,01;0,04;0,05;0,07;0;0;0;0,03;0;0;0;0;0;0;0;0;0;98,95;0;0;0,15;12227;2136;160;3,9;1217;1234,2;1220,1;1206;1230;1115,3;236;2354,2;2365,7;942,9;851,2;29,6;19,2;23,3;177;86,9;108,1
2118071;KRD100153499;6,2;0,4;113;296,3;248,8;6;0,06;0,47;0,1;0,02;0,02;0,01;0,04;0,05;0,07;0;0;0;0,03;0;0;0;0;0;0;0;0;0;98,95;0;0;0,15;12136;2136;161;4;1218;1228,5;1220;1206;1230;1123,2;235,9;2349,5;2368,1;942,3;861,1;28,2;18,8;23,2;177;86,3;108,1
2118071;KRD100153499;6,2;0,4;113;296,3;248,8;6;0,06;0,47;0,1;0,02;0,02;0,01;0,04;0,05;0,07;0;0;0;0,03;0;0;0;0;0;0;0;0;0;98,95;0;0;0,15;12130;2136;161;4;1219;1230,5;1219,9;1206;1230;1122,2;235,3;2346,1;2360;942,3;880,8;26,4;17,7;22,9;177;85,9;10,9
2118071;KRD100153499;6,2;0,4;113;296,3;248,8;6;0,06;0,47;0,1;0,02;0,02;0,01;0,04;0,05;0,07;0;0;0;0,03;0;0;0;0;0;0;0;0;0;98,95;0;0;0,15;12194;2136;162;4;1220,5;1230;1219,8;1206;1230;1119,7;235,6;2346,1;2362,3;937,5;821,3;26,7;17,5;21,9;177;85,2;110
2118071;KRD100153499;6,2;0,4;113;296,3;248,8;6;0,06;0,47;0,1;0,02;0,02;0,01;0,04;0,05;0,07;0;0;0;0,03;0;0;0;0;0;0;0;0;0;98,95;0;0;0,15;12131;2136;162;3,5;1222;1231,1;1219,8;1206;1230;1114,8;235,7;2349,5;2362,3;941,3;835,6;27,5;18,6;21,9;177;84,9;110
2118071;KRD100153499;6,2;0,4;113;296,3;248,8;6;0,06;0,47;0,1;0,02;0,02;0,01;0,04;0,05;0,07;0;0;0;0,03;0;0;0;0;0;0;0;0;0;98,95;0;0;0,15;12200;2136;162,9;3,8;1221,5;1227,3;1219,7;1206;1229,5;1112,4;235,7;2350,7;2361,1;943,9;847,4;27,7;18,9;22,6;177;84,6;110
2118071;KRD100153499;6,2;0,4;113;296,3;248,8;6;0,06;0,47;0,1;0,02;0,02;0,01;0,04;0,05;0,07;0;0;0;0,03;0;0;0;0;0;0;0;0;0;98,95;0;0;0,15;12144;2136;162;3,4;1222;1227,9;1219,6;1206;1229,5;1110,9;235,9;2349,5;2366,9;943,9;853,8;27,8;18,9;23,3;177;85;110
2118071;KRD100153499;6,2;0,4;113;296,3;248,8;6;0,06;0,47;0,1;0,02;0,02;0,01;0,04;0,05;0,07;0;0;0;0,03;0;0;0;0;0;0;0;0;0;98,95;0;0;0,15;12230;2136;162;3;1221,5;1231,5;1219,5;1206;1229,5;1106,9;235,8;2351,9;2369,2;943,9;854,4;28;19;23,9;177;85;110
2118071;KRD100153499;6,2;0,4;113;296,3;248,8;6;0,06;0,47;0,1;0,02;0,02;0,01;0,04;0,05;0,07;0;0;0;0,03;0;0;0;0;0;0;0;0;0;98,95;0;0;0,15;12109;2136;162;4;1221,5;1230;1219,5;1206;1229,5;1114,3;235,6;2348,4;2368,1;943,9;856;28,1;19,1;24;177;84,1;110
2118071;KRD100153499;6,2;0,4;113;296,3;248,8;6;0,06;0,47;0,1;0,02;0,02;0,01;0,04;0,05;0,07;0;0;0;0,03;0;0;0;0;0;0;0;0;0;98,95;0;0;0,15;12180;2136;161,3;4;1220,5;1231,5;1219,4;1206;1229;1109,9;235,4;2338;2365,7;943,5;857,6;28,2;19,2;23,9;177;84,8;110
2118071;KRD100153499;6,2;0,4;113;296,3;248,8;6;0,06;0,47;0,1;0,02;0,02;0,01;0,04;0,05;0,07;0;0;0;0,03;0;0;0;0;0;0;0;0;0;98,95;0;0;0,15;12127;2136;162;4;1220;1232;1219,4;1206;1229;1109,9;235,9;2350,7;2369,2;944,5;865,6;28,4;19,2;23,8;177;84,6;110
2118071;KRD100153499;6,2;0,4;113;296,3;248,8;6;0,06;0,47;0,1;0,02;0,02;0,01;0,04;0,05;0,07;0;0;0;0,03;0;0;0;0;0;0;0;0;0;98,95;0;0;0,15;12147;2136;163;4;1219,5;1231,5;1219,3;1206;1229;1110,4;235,8;2342,6;2368,1;932,1;825,1;28,5;19,2;23,9;177;84,5;110
2118071;KRD100153499;6,2;0,4;113;296,3;248,8;6;0,06;0,47;0,1;0,02;0,02;0,01;0,04;0,05;0,07;0;0;0;0,03;0;0;0;0;0;0;0;0;0;98,95;0;0;0,15;12171;2136;162;3,3;1219,5;1232,6;1219,2;1206;1229;1110,9;236,1;2349,5;2366,9;920,6;849,7;28,5;19,1;23,8;177;84,6;110
2118071;KRD100153499;6,2;0,4;113;296,3;248,8;6;0,06;0,47;0,1;0,02;0,02;0,01;0,04;0,05;0,07;0;0;0;0,03;0;0;0;0;0;0;0;0;0;98,95;0;0;0,15;12104;2136;163;4;1219;1232;1219,1;1206;1229;1114,8;235,7;2351,9;2366,9;928;849,7;28,6;19,2;24,1;177;84,1;110
2118071;KRD100153499;6,2;0,4;113;296,3;248,8;6;0,06;0,47;0,1;0,02;0,02;0,01;0,04;0,05;0,07;0;0;0;0,03;0;0;0;0;0;0;0;0;0;98,95;0;0;0,15;12149;2136;162;4;1219,5;1235,4;1219;1206;1229;1118,3;235,4;2348,4;2361,1;944,5;871,3;28,5;19,2;24,6;177;84,2;110
2118071;KRD100153499;6,2;0,4;113;296,3;248,8;6;0,06;0,47;0,1;0,02;0,02;0,01;0,04;0,05;0,07;0;0;0;0,03;0;0;0;0;0;0;0;0;0;98,95;0;0;0,15;12179;2136;163;4;1217,5;1231,5;1218,9;1206;1229;1111,9;235,5;2344,9;2362,3;943,9;875,1;28,5;19,2;24,8;177;84,4;110
2118071;KRD100153499;6,2;0,4;113;296,3;248,8;6;0,06;0,47;0,1;0,02;0,02;0,01;0,04;0,05;0,07;0;0;0;0,03;0;0;0;0;0;0;0;0;0;98,95;0;0;0,15;12138;2136;162;3,2;1217;1234,2;1218,9;1206;1229;1116,8;235,4;2344,9;2363,4;943,5;821;28,5;19,1;24,9;177;84,5;110
2118071;KRD100153499;6,2;0,4;113;296,3;248,8;6;0,06;0,47;0,1;0,02;0,02;0,01;0,04;0,05;0,07;0;0;0;0,03;0;0;0;0;0;0;0;0;0;98,95;0;0;0,15;12140;2136;163;4;1216;1234,2;1218,7;1206;1229;1117,3;235,4;2344,9;2363,4;943,9;840,4;28,6;19,2;24,9;177;84,9;110
2118071;KRD100153499;6,2;0,4;113;296,3;248,8;6;0,06;0,47;0,1;0,02;0,02;0,01;0,04;0,05;0,07;0;0;0;0,03;0;0;0;0;0;0;0;0;0;98,95;0;0;0,15;12203;2136;162;3,2;1215,5;1232;1218,6;1206;1229;1107,9;234,7;2339,1;2355,3;919,4;833,7;28,8;19,2;25;177;84,5;110
2125195;KRD100124109;13,2;0,4;202;296,3;248,8;13;0,82;0,72;0,18;0,01;0,01;0,01;0,22;0,03;0,05;0;0,03;0;0,02;0;0;0;0;0;0;0;0;0;97,85;0;0;1;12142;2136;162;4;1213,5;1232,6;1218,4;1206;1229;1110,4;235,5;2346,1;2365,7;914,3;834,7;28,9;19,2;25;177;84,7;110
2125195;KRD100124109;13,2;0,4;202;296,3;248,8;13;0,82;0,72;0,18;0,01;0,01;0,01;0,22;0,03;0,05;0;0,03;0;0,02;0;0;0;0;0;0;0;0;0;97,85;0;0;1;12220;2136;163;4;1214;1232,6;1218,3;1206;1229;1113,3;235,6;2348,4;2365,7;945,5;914,3;28,9;19,3;25;177;84,5;110
2125195;KRD100124109;13,2;0,4;202;296,3;248,8;13;0,82;0,72;0,18;0,01;0,01;0,01;0,22;0,03;0,05;0;0,03;0;0,02;0;0;0;0;0;0;0;0;0;97,85;0;0;1;12150;2136;162;4;1213,5;1227,9;1218,2;1206;1229;1112,4;235,3;2348,4;2357,6;945,5;935;28,9;19,4;25;177;84;110
2125195;KRD100124109;13,2;0,4;202;296,3;248,8;13;0,82;0,72;0,18;0,01;0,01;0,01;0,22;0,03;0,05;0;0,03;0;0,02;0;0;0;0;0;0;0;0;0;97,85;0;0;1;12169;2136;163;4;1213;1225,7;1218,1;1206;1229;1110,4;235,4;2346,1;2362,3;945,5;882,8;28,9;19,4;24,6;177;84;110
2125195;KRD100124109;13,2;0,4;202;296,3;248,8;13;0,82;0,72;0,18;0,01;0,01;0,01;0,22;0,03;0,05;0;0,03;0;0,02;0;0;0;0;0;0;0;0;0;97,85;0;0;1;12136;2136;162;4;1212,5;1225,1;1217,9;1206;1229;1108,4;235,6;2339,1;2366,9;945,5;889,4;29;19,5;24,4;177;83,9;110
2125195;KRD100124109;13,2;0,4;202;296,3;248,8;13;0,82;0,72;0,18;0,01;0,01;0,01;0,22;0,03;0,05;0;0,03;0;0,02;0;0;0;0;0;0;0;0;0;97,85;0;0;1;12299;2136;163;4;1211,5;1222;1217,8;1206;1229;1109,9;235,4;2342,6;2369,2;945,5;907,9;29;19,5;24,4;177;84;110
2125195;KRD100124109;13,2;0,4;202;296,3;248,8;13;0,82;0,72;0,18;0,01;0,01;0,01;0,22;0,03;0,05;0;0,03;0;0,02;0;0;0;0;0;0;0;0;0;97,85;0;0;1;12165;2136;161,5;4;1211,5;1221,9;1217,6;1206;1229;1112,4;235,5;2340,3;2365,7;945,1;914,3;29,1;19,4;24,6;177;83,8;110
2125195;KRD100124109;13,2;0,4;202;296,3;248,8;13;0,82;0,72;0,18;0,01;0,01;0,01;0,22;0,03;0,05;0;0,03;0;0,02;0;0;0;0;0;0;0;0;0;97,85;0;0;1;12249;2136;163;4;1211,5;1228,9;1217,5;1206;1229;1110,4;235,6;2343,8;2363,4;945,5;928;29,1;19,3;24,5;177;85,2;110
2125195;KRD100124109;13,2;0,4;202;296,3;248,8;13;0,82;0,72;0,18;0,01;0,01;0,01;0,22;0,03;0,05;0;0,03;0;0,02;0;0;0;0;0;0;0;0;0;97,85;0;0;1;12155;2136;162;4;1211,5;1228,9;1217,3;1206;1229;1112,8;235,6;2349,5;2361,1;946,1;887,2;29,2;19,4;24,5;177;84,8;110
2125195;KRD100124109;13,2;0,4;202;296,3;248,8;13;0,82;0,72;0,18;0,01;0,01;0,01;0,22;0,03;0,05;0;0,03;0;0,02;0;0;0;0;0;0;0;0;0;97,85;0;0;1;12215;2136;162;4;1211,5;1227,9;1217,3;1206;1229;1112,8;235,4;2348,4;2361,1;945,5;893,9;29;19,5;24,5;177;85,1;110
2125195;KRD100124109;13,2;0,4;202;296,3;248,8;13;0,82;0,72;0,18;0,01;0,01;0,01;0,22;0,03;0,05;0;0,03;0;0,02;0;0;0;0;0;0;0;0;0;97,85;0;0;1;12154;2136;162,8;4;1211;1229,4;1217,1;1206;1229;1110,9;235,7;2351,9;2363,4;946,4;905;29;19,5;24,4;177;84,3;110
2125195;KRD100124109;13,2;0,4;202;296,3;248,8;13;0,82;0,72;0,18;0,01;0,01;0,01;0,22;0,03;0,05;0;0,03;0;0,02;0;0;0;0;0;0;0;0;0;97,85;0;0;1;12128;2136;162;4;1210,5;1230,9;1217;1206;1229;1114,3;235,7;2344,9;2365,7;946,4;903,8;29;19,5;24,3;177;84,6;110
2125195;KRD100124109;13,2;0,4;202;296,3;248,8;13;0,82;0,72;0,18;0,01;0,01;0,01;0,22;0,03;0,05;0;0,03;0;0,02;0;0;0;0;0;0;0;0;0;97,85;0;0;1;12197;2136;162;3;1210,5;1230;1216,8;1206;1229;1113,3;235,5;2349,5;2363,4;945,1;897,7;28,9;19,5;24,2;177;84,8;110
2125195;KRD100124109;13,2;0,4;202;296,3;248,8;13;0,82;0,72;0,18;0,01;0,01;0,01;0,22;0,03;0,05;0;0,03;0;0,02;0;0;0;0;0;0;0;0;0;97,85;0;0;1;12235;2136;162;4;1211,5;1225,1;1216,7;1206;1229;1112,8;235,4;2344,9;2361,1;945,1;872,9;28,7;19,4;24,2;177;84,2;110
2125195;KRD100124109;13,2;0,4;202;296,3;248,8;13;0,82;0,72;0,18;0,01;0,01;0,01;0,22;0,03;0,05;0;0,03;0;0,02;0;0;0;0;0;0;0;0;0;97,85;0;0;1;12145;2136;162;4;1212;1225,7;1216,6;1206;1229;1114,8;235,6;2350,7;2362,3;944,8;873,5;28,6;19,4;24,1;177;83,8;110
2125195;KRD100124109;13,2;0,4;202;296,3;248,8;13;0,82;0,72;0,18;0,01;0,01;0,01;0,22;0,03;0,05;0;0,03;0;0,02;0;0;0;0;0;0;0;0;0;97,85;0;0;1;12267;2136;162,2;4;1210,5;1230;1216,4;1206;1229;1112,4;235,6;2344,9;2366,9;946,1;892,6;28,5;19,3;24,1;177;83,8;110
2125195;KRD100124109;13,2;0,4;202;296,3;248,8;13;0,82;0,72;0,18;0,01;0,01;0,01;0,22;0,03;0,05;0;0,03;0;0,02;0;0;0;0;0;0;0;0;0;97,85;0;0;1;12109;2136;162;4;1211,5;1227,4;1216,2;1206;1229;1115,3;236;2349,5;2372,7;944,8;928;28,4;19,3;24,1;177;82,2;110
2125195;KRD100124109;13,2;0,4;202;296,3;248,8;13;0,82;0,72;0,18;0,01;0,01;0,01;0,22;0,03;0,05;0;0,03;0;0,02;0;0;0;0;0;0;0;0;0;97,85;0;0;1;12142;2136;162;4;1211,5;1228,8;1216,1;1206;1229;1115,3;235,8;2355,3;2368,1;946,1;934,3;28,3;19,3;24,2;177;84,1;110
2125195;KRD100124109;13,2;0,4;202;296,3;248,8;13;0,82;0,72;0,18;0,01;0,01;0,01;0,22;0,03;0,05;0;0,03;0;0,02;0;0;0;0;0;0;0;0;0;97,85;0;0;1;12189;2136;161,3;4;1211,5;1231,5;1215,9;1206;1229;1117,3;235,9;2354,2;2362,3;945,5;846,2;28,4;19,2;24,2;177;82,5;110
2125195;KRD100124109;13,2;0,4;202;296,3;248,8;13;0,82;0,72;0,18;0,01;0,01;0,01;0,22;0,03;0,05;0;0,03;0;0,02;0;0;0;0;0;0;0;0;0;97,85;0;0;1;12176;2136;162;4;1212;1226,3;1215,8;1206;1229;1112,8;235,8;2351,9;2366,9;945,1;895,2;28,5;19,2;24,1;177;83,9;110
2125195;KRD100124109;13,2;0,4;202;296,3;248,8;13;0,82;0,72;0,18;0,01;0,01;0,01;0,22;0,03;0,05;0;0,03;0;0,02;0;0;0;0;0;0;0;0;0;97,85;0;0;1;12145;2136;162;3,9;1212;1228,5;1215,7;1206;1229;1111,9;235,8;2343,8;2365,7;946,4;864,3;28,5;19,2;24;177;84,6;110
2125195;KRD100124109;13,2;0,4;202;296,3;248,8;13;0,82;0,72;0,18;0,01;0,01;0,01;0,22;0,03;0,05;0;0,03;0;0,02;0;0;0;0;0;0;0;0;0;97,85;0;0;1;12206;2136;162,2;4;1212,5;1227,9;1215,6;1206;1229;1110,9;235,3;2339,1;2360;945,5;927,3;28,5;19,3;24,3;177;84,4;110
2125195;KRD100124109;13,2;0,4;202;296,3;248,8;13;0,82;0,72;0,18;0,01;0,01;0,01;0,22;0,03;0,05;0;0,03;0;0,02;0;0;0;0;0;0;0;0;0;97,85;0;0;1;12135;2136;162;3,9;1212,5;1227,3;1215,4;1206;1229;1114,8;235,9;2343,8;2369,2;946,1;902,2;28,5;19,3;24,6;177;84,4;110
2125195;KRD100124109;13,2;0,4;202;296,3;248,8;13;0,82;0,72;0,18;0,01;0,01;0,01;0,22;0,03;0,05;0;0,03;0;0,02;0;0;0;0;0;0;0;0;0;97,85;0;0;1;12195;2136;162;4;1213;1222,5;1215,3;1206;1229;1108,4;235,5;2343,8;2363,4;945,1;880,2;28,5;19,4;24,8;177;84,5;110
2125195;KRD100124109;13,2;0,4;202;296,3;248,8;13;0,82;0,72;0,18;0,01;0,01;0,01;0,22;0,03;0,05;0;0,03;0;0,02;0;0;0;0;0;0;0;0;0;97,85;0;0;1;12167;2136;162;3,9;1213,5;1227,9;1215,1;1206;1229;1108,4;235,4;2346,1;2365,7;945,1;860,8;28,5;19,4;24,5;177;84,9;110
2125195;KRD100124109;13,2;0,4;202;296,3;248,8;13;0,82;0,72;0,18;0,01;0,01;0,01;0,22;0,03;0,05;0;0,03;0;0,02;0;0;0;0;0;0;0;0;0;97,85;0;0;1;12200;2136;162;4;1212,5;1225,1;1215;1206;1229;1111,9;235,6;2343,8;2363,4;942,9;868,4;28,5;19,4;24,5;177;84,5;110
2125195;KRD100124109;13,2;0,4;202;296,3;248,8;13;0,82;0,72;0,18;0,01;0,01;0,01;0,22;0,03;0,05;0;0,03;0;0,02;0;0;0;0;0;0;0;0;0;97,85;0;0;1;12157;2124;162;3;1212,5;1226,3;1214,8;1206;1229;1111,9;235,7;2342,6;2365,7;946,4;900,9;28,5;19,4;24,5;177;84,6;110
2125195;KRD100124109;13,2;0,4;202;296,3;248,8;13;0,82;0,72;0,18;0,01;0,01;0,01;0,22;0,03;0,05;0;0,03;0;0,02;0;0;0;0;0;0;0;0;0;97,85;0;0;1;12104;2124;162;4;1213;1226,9;1214,7;1206;1229;1108,4;235,4;2344,9;2361,1;946,1;880,2;28,5;19,5;24,5;177;84,5;110
2125195;KRD100124109;13,2;0,4;202;296,3;248,8;13;0,82;0,72;0,18;0,01;0,01;0,01;0,22;0,03;0,05;0;0,03;0;0,02;0;0;0;0;0;0;0;0;0;97,85;0;0;1;12044;2124;162;3;1213;1227,9;1214,5;1206;1229;1110,9;235,5;2348,4;2363,4;946,1;863,7;28,6;19,5;24,7;177;84,1;110
2125195;KRD100124109;13,2;0,4;202;296,3;248,8;13;0,82;0,72;0,18;0,01;0,01;0,01;0,22;0,03;0,05;0;0,03;0;0,02;0;0;0;0;0;0;0;0;0;97,85;0;0;1;12000;2124;162;4;1213,5;1226,3;1214,4;1206;1229;1108,4;235,2;2340,3;2361,1;945,1;907,9;28,7;19,5;25;177;84,1;110
2125195;KRD100124109;13,2;0,4;202;296,3;248,8;13;0,82;0,72;0,18;0,01;0,01;0,01;0,22;0,03;0,05;0;0,03;0;0,02;0;0;0;0;0;0;0;0;0;97,85;0;0;1;12105;2124;162;3;1214;1227,9;1214,3;1206;1228,5;1108,4;235,7;2343,8;2363,4;946,1;871,3;28,7;19,5;24,9;177;83,8;110
2125195;KRD100124109;13,2;0,4;202;296,3;248,8;13;0,82;0,72;0,18;0,01;0,01;0,01;0,22;0,03;0,05;0;0,03;0;0,02;0;0;0;0;0;0;0;0;0;97,85;0;0;1;12095;2124;100;4;1214,5;1226,3;1213,8;1206;1222;1110,9;235,3;2344,9;2361,1;941,6;866,5;28,8;19,5;24,7;177;83,9;110
2125195;KRD100124109;13,2;0,4;202;296,3;248,8;13;0,82;0,72;0,18;0,01;0,01;0,01;0,22;0,03;0,05;0;0,03;0;0,02;0;0;0;0;0;0;0;0;0;97,85;0;0;1;12122;2124;98;3;1215,5;1227,9;1214;1206;1222;1105;235,5;2348,4;2368,1;940;851,6;29;19,4;24,7;177;84,2;110
2125195;KRD100124109;13,2;0,4;202;296,3;248,8;13;0,82;0,72;0,18;0,01;0,01;0,01;0,22;0,03;0,05;0;0,03;0;0,02;0;0;0;0;0;0;0;0;0;97,85;0;0;1;12066;2124;98;4;1217;1231,5;1214,2;1206,5;1222;1108,4;235,6;2351,9;2361,1;945,5;927,3;29,1;19,4;25;177;84;110
