Repository: furkanbitik/kardemir

File: final_birlesik_veri2.csv (part 5 of 29)
dokum_no;numune_no;cap;ovalite;elastikiyet;rel_alt_akma_dayanimi;reh_ust_akma_dayanimi;tufal_orani;C;MN;SI;S;P;N;CR;NI;CU;MO;V;TI;AS;SN;SB;AL;NB;CA;ZN;B;PB;ZR;FE;ALSOL;ALINS;CEV;firin_giris_uzunluk;firin_giris_agirlik;firin_kalis_suresi;lcc_kalma_suresi;firin_cikis_sicakligi;kutuk_desarj_sicakligi;tavlama_ortalama_sicaklik;tavlama_min_sicaklik;tavlama_max_sicaklik;dr10_kutuk_sicakligi;ortalama_descaler_basinci;min_descaler_basinci;max_descaler_basinci;max_meerdrive_giris_sicakligi;min_ meerdrive_giris_sicakligi;ortam_hava_sicakligi1;ortam_hava_sicakligi2;ortam_hava_sicakligi3;unit_agirlik;haddeleme_suresi;haddeleme_hizi
2125195;KRD100124109;13,2;0,4;202;296,3;248,8;13;0,82;0,72;0,18;0,01;0,01;0,01;0,22;0,03;0,05;0;0,03;0;0,02;0;0;0;0;0;0;0;0;0;97,85;0;0;1;12103;2124;97;3;1217,5;1230;1214,4;1206,5;1222;1114,8;235,4;2344,9;2361,1;945,5;928;29,2;19,4;25,6;177;84,4;110
2125195;KRD100124109;13,2;0,4;202;296,3;248,8;13;0,82;0,72;0,18;0,01;0,01;0,01;0,22;0,03;0,05;0;0,03;0;0,02;0;0;0;0;0;0;0;0;0;97,85;0;0;1;12076;2124;97;4;1217,5;1228,6;1214,6;1207;1222;1109,9;235,6;2350,7;2365,7;945,1;927;29,1;19,4;26;177;84;110
2125195;KRD100124109;13,2;0,4;202;296,3;248,8;13;0,82;0,72;0,18;0,01;0,01;0,01;0,22;0,03;0,05;0;0,03;0;0,02;0;0;0;0;0;0;0;0;0;97,85;0;0;1;12078;2124;97,2;3;1218;1228,9;1214,8;1208;1222;1114,8;235,6;2342,6;2363,4;945,5;929,2;29;19,4;25,9;177;83,7;110
2125195;KRD100124109;13,2;0,4;202;296,3;248,8;13;0,82;0,72;0,18;0,01;0,01;0,01;0,22;0,03;0,05;0;0,03;0;0,02;0;0;0;0;0;0;0;0;0;97,85;0;0;1;11995;2124;97;4;1218,5;1227,9;1215,1;1209,5;1222;1108,4;235,3;2339,1;2363,4;944,8;920,9;29;19,5;25,6;177;83,9;110
2125195;KRD100124109;13,2;0,4;202;296,3;248,8;13;0,82;0,72;0,18;0,01;0,01;0,01;0,22;0,03;0,05;0;0,03;0;0,02;0;0;0;0;0;0;0;0;0;97,85;0;0;1;12049;2124;97;4;1219,5;1225,7;1215,2;1210,5;1222;1110,9;235,5;2340,3;2362,3;945,5;908,9;29,1;19,5;25,5;177;84;110
2125195;KRD100124109;13,2;0,4;202;296,3;248,8;13;0,82;0,72;0,18;0,01;0,01;0,01;0,22;0,03;0,05;0;0,03;0;0,02;0;0;0;0;0;0;0;0;0;97,85;0;0;1;12072;2124;97;4;1220,5;1228,5;1215,4;1210,5;1222;1106,9;235,5;2344,9;2365,7;944,5;892;29,1;19,4;25,3;177;83,9;110
2125195;KRD100124109;13,2;0,4;202;296,3;248,8;13;0,82;0,72;0,18;0,01;0,01;0,01;0,22;0,03;0,05;0;0,03;0;0,02;0;0;0;0;0;0;0;0;0;97,85;0;0;1;12051;2124;96,4;4;1222;1228,5;1215,5;1210,5;1222;1109,9;235,7;2343,8;2366,9;942;893,6;29,1;19,5;24,9;177;83,7;110
2125195;KRD100124109;13,2;0,4;202;296,3;248,8;13;0,82;0,72;0,18;0,01;0,01;0,01;0,22;0,03;0,05;0;0,03;0;0,02;0;0;0;0;0;0;0;0;0;97,85;0;0;1;12126;2124;96;3,3;1223;1230,5;1215,6;1210,5;1223;1107,4;235,5;2343,8;2363,4;944,8;899,3;29,1;19,5;24,8;177;84,2;110
2125195;KRD100124109;13,2;0,4;202;296,3;248,8;13;0,82;0,72;0,18;0,01;0,01;0,01;0,22;0,03;0,05;0;0,03;0;0,02;0;0;0;0;0;0;0;0;0;97,85;0;0;1;12126;2124;97;4;1224,5;1227,3;1215,7;1210,5;1224,5;1113,3;235,2;2338;2360;944,8;921,6;29;19,6;24,6;177;84,4;110
2125196;KRD100107697;8,1;0,4;210;296,3;248,8;8;0,81;0,72;0,15;0,01;0,01;0,01;0,26;0,03;0,06;0;0,04;0;0,03;0;0;0;0;0;0;0;0;0;97,81;0;0;1;12180;2124;96;4;1225,5;1227,4;1215,9;1210,5;1226;1108,4;235,7;2349,5;2368,1;942,3;877;29;19,7;24,9;177;84,4;110
2125196;KRD100107697;8,1;0,4;210;296,3;248,8;8;0,81;0,72;0,15;0,01;0,01;0,01;0,26;0,03;0,06;0;0,04;0;0,03;0;0;0;0;0;0;0;0;0;97,81;0;0;1;12114;2124;96;4;1226,5;1228,5;1216;1210,5;1227;1119,7;235,7;2348,4;2366,9;944,8;906,6;29,2;19,8;25;177;84,1;110
2125196;KRD100107697;8,1;0,4;210;296,3;248,8;8;0,81;0,72;0,15;0,01;0,01;0,01;0,26;0,03;0,06;0;0,04;0;0,03;0;0;0;0;0;0;0;0;0;97,81;0;0;1;12153;2124;96;4;1226,5;1227,3;1216,1;1210,5;1227;1121,7;235,4;2344,9;2362,3;943,5;897,4;29,3;19,7;24,9;177;83,6;110
2125196;KRD100107697;8,1;0,4;210;296,3;248,8;8;0,81;0,72;0,15;0,01;0,01;0,01;0,26;0,03;0,06;0;0,04;0;0,03;0;0;0;0;0;0;0;0;0;97,81;0;0;1;12190;2124;95;4;1227,5;1228,9;1216,2;1210,5;1228,5;1111,9;235,3;2346,1;2361,1;944,5;929,2;28,3;19,2;24,9;177;83,8;110
2125196;KRD100107697;8,1;0,4;210;296,3;248,8;8;0,81;0,72;0,15;0,01;0,01;0,01;0,26;0,03;0,06;0;0,04;0;0,03;0;0;0;0;0;0;0;0;0;97,81;0;0;1;12186;2124;94;4;1228,5;1230,5;1216,3;1210,5;1229;1110,9;235,6;2344,9;2365,7;946,4;926;28,4;18,6;24,5;177;84,3;110
2125196;KRD100107697;8,1;0,4;210;296,3;248,8;8;0,81;0,72;0,15;0,01;0,01;0,01;0,26;0,03;0,06;0;0,04;0;0,03;0;0;0;0;0;0;0;0;0;97,81;0;0;1;12233;2124;95;4,2;1228,5;1233,5;1216,3;1210,5;1229;1110,4;236;2350,7;2368,1;943,5;926,4;26,8;18,5;24,2;177;83,7;110
2125196;KRD100107697;8,1;0,4;210;296,3;248,8;8;0,81;0,72;0,15;0,01;0,01;0,01;0,26;0,03;0,06;0;0,04;0;0,03;0;0;0;0;0;0;0;0;0;97,81;0;0;1;12113;2124;94;4;1228,5;1231,1;1216,6;1210,5;1230;1112,8;235,4;2344,9;2357,6;943,5;822;26,7;18;23,8;177;83,7;110
2125196;KRD100107697;8,1;0,4;210;296,3;248,8;8;0,81;0,72;0,15;0,01;0,01;0,01;0,26;0,03;0,06;0;0,04;0;0,03;0;0;0;0;0;0;0;0;0;97,81;0;0;1;12246;2124;96,1;4;1229,5;1231,5;1216,7;1210,5;1230;1115,8;235,7;2349,5;2362,3;949,9;925,7;27,3;17,8;23,8;177;84,3;110
2125196;KRD100107697;8,1;0,4;210;296,3;248,8;8;0,81;0,72;0,15;0,01;0,01;0,01;0,26;0,03;0,06;0;0,04;0;0,03;0;0;0;0;0;0;0;0;0;97,81;0;0;1;12131;2124;95;4;1231;1232,6;1217;1210,5;1231;1106,9;235,6;2344,9;2368,1;946,7;929,5;28,3;18,7;23,8;177;83,7;110
2125196;KRD100107697;8,1;0,4;210;296,3;248,8;8;0,81;0,72;0,15;0,01;0,01;0,01;0,26;0,03;0,06;0;0,04;0;0,03;0;0;0;0;0;0;0;0;0;97,81;0;0;1;12145;2124;96;4;1232;1233,2;1217,1;1210,5;1232,5;1114,8;235,1;2339,1;2360;945,1;922,9;28,3;19,1;23,9;177;83,8;110
2125196;KRD100107697;8,1;0,4;210;296,3;248,8;8;0,81;0,72;0,15;0,01;0,01;0,01;0,26;0,03;0,06;0;0,04;0;0,03;0;0;0;0;0;0;0;0;0;97,81;0;0;1;12083;2035;95;4,6;1232;1233,2;1217,4;1210,5;1233;1108,4;235;2340,3;2356,5;944,8;923,8;28,3;19,1;23,9;177;84,1;110
2125196;KRD100107697;8,1;0,4;210;296,3;248,8;8;0,81;0,72;0,15;0,01;0,01;0,01;0,26;0,03;0,06;0;0,04;0;0,03;0;0;0;0;0;0;0;0;0;97,81;0;0;1;12100;2035;96;4,1;1232;1231,1;1217,5;1210,5;1233;1109,4;235,6;2343,8;2363,4;946,1;923,8;28,5;19,1;24,1;177;84,2;110
2125196;KRD100107697;8,1;0,4;210;296,3;248,8;8;0,81;0,72;0,15;0,01;0,01;0,01;0,26;0,03;0,06;0;0,04;0;0,03;0;0;0;0;0;0;0;0;0;97,81;0;0;1;12125;2035;95;4;1231;1231,5;1217,7;1210,5;1233;1109,9;235,9;2350,7;2368,1;945,5;922,9;28,6;19,2;24,4;177;84,3;110
2125196;KRD100107697;8,1;0,4;210;296,3;248,8;8;0,81;0,72;0,15;0,01;0,01;0,01;0,26;0,03;0,06;0;0,04;0;0,03;0;0;0;0;0;0;0;0;0;97,81;0;0;1;12125;2035;96;4;1232;1222;1217,9;1210,5;1233;1109,9;236,4;2355,3;2369,2;945,5;928;28,6;19,2;24,5;177;84,1;110
2125196;KRD100107697;8,1;0,4;210;296,3;248,8;8;0,81;0,72;0,15;0,01;0,01;0,01;0,26;0,03;0,06;0;0,04;0;0,03;0;0;0;0;0;0;0;0;0;97,81;0;0;1;11986;2157;95;4;1232;1235,4;1218,2;1210,5;1233;1112,8;235,9;2344,9;2368,1;943,9;922,5;28,6;19,2;24,3;177;84,1;110
2125196;KRD100107697;8,1;0,4;210;296,3;248,8;8;0,81;0,72;0,15;0,01;0,01;0,01;0,26;0,03;0,06;0;0,04;0;0,03;0;0;0;0;0;0;0;0;0;97,81;0;0;1;12000;2113;96;3,8;1231,5;1230,5;1218,3;1210,5;1233;1112,4;235,8;2349,5;2368,1;943,9;884,7;28,7;19,2;24,1;177;84,3;110
2125196;KRD100107697;8,1;0,4;210;296,3;248,8;8;0,81;0,72;0,15;0,01;0,01;0,01;0,26;0,03;0,06;0;0,04;0;0,03;0;0;0;0;0;0;0;0;0;97,81;0;0;1;11980;2135;95;4;1231,5;1234,2;1218,6;1210,5;1233;1112,4;235,8;2349,5;2366,9;943,2;924,8;28,8;19,3;24;177;84,2;110
2125196;KRD100107697;8,1;0,4;210;296,3;248,8;8;0,81;0,72;0,15;0,01;0,01;0,01;0,26;0,03;0,06;0;0,04;0;0,03;0;0;0;0;0;0;0;0;0;97,81;0;0;1;12017;2120;96;3,7;1231,5;1234,8;1218,9;1210,5;1233;1112,8;235,8;2348,4;2363,4;943,5;928;28,8;19,4;24,1;177;84,7;110
2125196;KRD100107697;8,1;0,4;210;296,3;248,8;8;0,81;0,72;0,15;0,01;0,01;0,01;0,26;0,03;0,06;0;0,04;0;0,03;0;0;0;0;0;0;0;0;0;97,81;0;0;1;12112;2139;95;3,2;1231,5;1234,2;1219,1;1210,5;1233;1114,3;235,2;2344,9;2361,1;943,2;924,1;28,8;19,6;24;177;84,6;110
2125196;KRD100107697;8,1;0,4;210;296,3;248,8;8;0,81;0,72;0,15;0,01;0,01;0,01;0,26;0,03;0,06;0;0,04;0;0,03;0;0;0;0;0;0;0;0;0;97,81;0;0;1;12134;2150;95,2;2,7;1231,5;1234,2;1219,3;1210,5;1233;1121,7;235,4;2346,1;2357,6;939,1;922,5;28,9;19,6;24;177;84,3;110
2125196;KRD100107697;8,1;0,4;210;296,3;248,8;8;0,81;0,72;0,15;0,01;0,01;0,01;0,26;0,03;0,06;0;0,04;0;0,03;0;0;0;0;0;0;0;0;0;97,81;0;0;1;12109;2151;95;4;1231;1232;1219,6;1210,5;1233;1111,9;235,4;2344,9;2362,3;943,9;822;29,1;19,5;24,2;177;84,2;110
2125196;KRD100107697;8,1;0,4;210;296,3;248,8;8;0,81;0,72;0,15;0,01;0,01;0,01;0,26;0,03;0,06;0;0,04;0;0,03;0;0;0;0;0;0;0;0;0;97,81;0;0;1;12219;2152;96;4,1;1232;1232,6;1220;1210,5;1233;1114,8;235,5;2346,1;2361,1;943,5;924,1;29,2;19,4;24,7;177;84,3;110
2125196;KRD100107697;8,1;0,4;210;296,3;248,8;8;0,81;0,72;0,15;0,01;0,01;0,01;0,26;0,03;0,06;0;0,04;0;0,03;0;0;0;0;0;0;0;0;0;97,81;0;0;1;12140;2148;94,7;4;1230;1234,2;1220,2;1210,5;1233;1114,8;235,6;2350,7;2362,3;943,5;930,2;29,1;19,5;25,2;177;84,1;110
2125196;KRD100107697;8,1;0,4;210;296,3;248,8;8;0,81;0,72;0,15;0,01;0,01;0,01;0,26;0,03;0,06;0;0,04;0;0,03;0;0;0;0;0;0;0;0;0;97,81;0;0;1;12066;2186;96;4,2;1229,5;1234,8;1220,5;1210,5;1233;1116,8;235,7;2350,7;2366,9;942,3;923,8;29,1;19,5;25,5;177;83,9;110
2125196;KRD100107697;8,1;0,4;210;296,3;248,8;8;0,81;0,72;0,15;0,01;0,01;0,01;0,26;0,03;0,06;0;0,04;0;0,03;0;0;0;0;0;0;0;0;0;97,81;0;0;1;12160;2152;95;4;1229,5;1234,2;1220,7;1210,5;1233;1115,3;236;2344,9;2373,8;940;922,9;29,1;19,5;26;177;84,4;110
2125196;KRD100107697;8,1;0,4;210;296,3;248,8;8;0,81;0,72;0,15;0,01;0,01;0,01;0,26;0,03;0,06;0;0,04;0;0,03;0;0;0;0;0;0;0;0;0;97,81;0;0;1;12160;2152;95,1;3,7;1229;1232;1221;1210,5;1233;1118,3;23,6;2342,6;2371,5;943,9;927;29,3;19,5;26,1;177;84,4;110
2125196;KRD100107697;8,1;0,4;210;296,3;248,8;8;0,81;0,72;0,15;0,01;0,01;0,01;0,26;0,03;0,06;0;0,04;0;0,03;0;0;0;0;0;0;0;0;0;97,81;0;0;1;11957;2122;95;4;1229;1232,6;1221,3;1210,5;1233;1112,8;235,8;2342,6;2366,9;944,8;927,3;29,3;19,5;25,9;177;84,5;110
2125196;KRD100107697;8,1;0,4;210;296,3;248,8;8;0,81;0,72;0,15;0,01;0,01;0,01;0,26;0,03;0,06;0;0,04;0;0,03;0;0;0;0;0;0;0;0;0;97,81;0;0;1;12133;2136;96;3,7;1228,5;1233,5;1221,6;1210,5;1233;1117,3;235,5;2344,9;2365,7;948;925,7;29,2;19,6;25,4;177;84,3;110
2125196;KRD100107697;8,1;0,4;210;296,3;248,8;8;0,81;0,72;0,15;0,01;0,01;0,01;0,26;0,03;0,06;0;0,04;0;0,03;0;0;0;0;0;0;0;0;0;97,81;0;0;1;12188;2136;95;4,7;1229;1232,6;1221,8;1210,5;1233;1116,8;235,8;2351,9;2363,4;945,5;825,8;29;19,7;25,2;177;84,5;110
2125196;KRD100107697;8,1;0,4;210;296,3;248,8;8;0,81;0,72;0,15;0,01;0,01;0,01;0,26;0,03;0,06;0;0,04;0;0,03;0;0;0;0;0;0;0;0;0;97,81;0;0;1;12295;2136;96,2;4;1229,5;1231,5;1222,2;1210,5;1233;1114,3;235,6;2348,4;2363,4;946,1;930,5;29;19,8;25,2;177;84,5;110
2125196;KRD100107697;8,1;0,4;210;296,3;248,8;8;0,81;0,72;0,15;0,01;0,01;0,01;0,26;0,03;0,06;0;0,04;0;0,03;0;0;0;0;0;0;0;0;0;97,81;0;0;1;12249;2136;95;4;1229;1233,5;1222,4;1210,5;1233;1112,4;235,6;2348,4;2363,4;946,7;930,5;29;19,8;25,4;177;84,4;110
2125196;KRD100107697;8,1;0,4;210;296,3;248,8;8;0,81;0,72;0,15;0,01;0,01;0,01;0,26;0,03;0,06;0;0,04;0;0,03;0;0;0;0;0;0;0;0;0;97,81;0;0;1;12191;2136;96;4;1229,5;1234,2;1222,7;1210,5;1233;1117,8;235,3;2340,3;2362,3;942;919;29,1;19,7;25,5;177;84,7;110
2125196;KRD100107697;8,1;0,4;210;296,3;248,8;8;0,81;0,72;0,15;0,01;0,01;0,01;0,26;0,03;0,06;0;0,04;0;0,03;0;0;0;0;0;0;0;0;0;97,81;0;0;1;12279;2136;95;4;1228;1230;1223;1210,5;1233;1115,8;236;2348,4;2371,5;946,1;910,1;29;19,6;25,4;177;84,6;110
2125196;KRD100107697;8,1;0,4;210;296,3;248,8;8;0,81;0,72;0,15;0,01;0,01;0,01;0,26;0,03;0,06;0;0,04;0;0,03;0;0;0;0;0;0;0;0;0;97,81;0;0;1;12249;2136;95;4;1228,5;1235,4;1223,3;1210,5;1233;1109,9;235,4;2346,1;2362,3;945,1;931,8;29;19,6;25,5;177;84,6;110
2125196;KRD100107697;8,1;0,4;210;296,3;248,8;8;0,81;0,72;0,15;0,01;0,01;0,01;0,26;0,03;0,06;0;0,04;0;0,03;0;0;0;0;0;0;0;0;0;97,81;0;0;1;12221;2136;95;3,1;1228,5;1231,7;1223,5;1210,5;1233;1109,9;235,5;2343,8;2361,1;946,1;917,8;29;19,6;25,5;177;85;110
2125196;KRD100107697;8,1;0,4;210;296,3;248,8;8;0,81;0,72;0,15;0,01;0,01;0,01;0,26;0,03;0,06;0;0,04;0;0,03;0;0;0;0;0;0;0;0;0;97,81;0;0;1;12101;2136;95;4;1228,5;1235,4;1223,8;1211,5;1233;1110,9;236;2354,2;2368,1;944,5;876,4;29,2;19,5;25,8;177;84,5;110
2125196;KRD100107697;8,1;0,4;210;296,3;248,8;8;0,81;0,72;0,15;0,01;0,01;0,01;0,26;0,03;0,06;0;0,04;0;0,03;0;0;0;0;0;0;0;0;0;97,81;0;0;1;12295;2136;95;3,1;1228,5;1235,4;1224,2;1211,5;1233;1114,8;236,2;2354,2;2369,2;946,1;882,4;29,4;19,4;25,7;177;84;110
2125196;KRD100107697;8,1;0,4;210;296,3;248,8;8;0,81;0,72;0,15;0,01;0,01;0,01;0,26;0,03;0,06;0;0,04;0;0,03;0;0;0;0;0;0;0;0;0;97,81;0;0;1;12124;2136;95,3;4;1228,5;1232,6;1224,4;1211,5;1233;1122,2;235,8;2350,7;2369,2;945,5;887,5;29,5;19,3;25,5;177;84,7;110
2125196;KRD100107697;8,1;0,4;210;296,3;248,8;8;0,81;0,72;0,15;0,01;0,01;0,01;0,26;0,03;0,06;0;0,04;0;0,03;0;0;0;0;0;0;0;0;0;97,81;0;0;1;12214;2136;95,8;4;1228,5;1231,5;1224,7;1211,5;1233;1119,2;235,8;2351,9;2363,4;945,5;882,8;29,5;19,4;25,3;177;84,8;110
2125313;KRD100149661;9,1;0,5;113;296,3;248,8;8,4;0,2;1,25;0,24;0,03;0,02;0,01;0,02;0,03;0,06;0;0;0;0,04;0;0;0,03;0;0;0;0;0;0;97,78;0,02;0;0,42;8962;2826;95;4;1228,5;1235,4;1224,9;1212;1233;1119,2;235,6;2349,5;2365,7;941,6;879,9;29,7;19,4;25,3;177;84,6;110
2125313;KRD100149661;9,1;0,5;113;296,3;248,8;8,4;0,2;1,25;0,24;0,03;0,02;0,01;0,02;0,03;0,06;0;0;0;0,04;0;0;0,03;0;0;0;0;0;0;97,78;0,02;0;0,42;9099;2826;95;4;1228,5;1230,5;1225,3;1212;1233;1112,4;235,8;2351,9;2366,9;941,3;928,9;29,8;19,4;25,5;177;84,7;110
2125313;KRD100149661;9,1;0,5;113;296,3;248,8;8,4;0,2;1,25;0,24;0,03;0,02;0,01;0,02;0,03;0,06;0;0;0;0,04;0;0;0,03;0;0;0;0;0;0;97,78;0,02;0;0,42;9082;2826;95;3,5;1229,5;1232;1225,4;1212;1233;1116,8;235,9;2346,1;2369,2;944,8;890,4;29,9;19,4;25,5;177;84,6;110
2125313;KRD100149661;9,1;0,5;113;296,3;248,8;8,4;0,2;1,25;0,24;0,03;0,02;0,01;0,02;0,03;0,06;0;0;0;0,04;0;0;0,03;0;0;0;0;0;0;97,78;0,02;0;0,42;9127;2826;95;3;1228,5;1231,7;1225,8;1212;1233;1109,9;235,6;2344,9;2366,9;942,9;876,1;30;19,4;25,4;177;84,5;110
2125313;KRD100149661;9,1;0,5;113;296,3;248,8;8,4;0,2;1,25;0,24;0,03;0,02;0,01;0,02;0,03;0,06;0;0;0;0,04;0;0;0,03;0;0;0;0;0;0;97,78;0,02;0;0,42;9093;2826;95,4;3,5;1229;1231,1;1226;1212;1233;1113,3;235,3;2340,3;2363,4;941,6;915,2;30,1;19,5;25;177;84,2;110
2125313;KRD100149661;9,1;0,5;113;296,3;248,8;8,4;0,2;1,25;0,24;0,03;0,02;0,01;0,02;0,03;0,06;0;0;0;0,04;0;0;0,03;0;0;0;0;0;0;97,78;0,02;0;0,42;9063;2826;95;3;1229;1234,8;1226,3;1212;1233;1112,8;236,4;2356,5;2371,5;941,6;893,6;30,2;19,6;25,1;177;84,5;110
2125313;KRD100149661;9,1;0,5;113;296,3;248,8;8,4;0,2;1,25;0,24;0,03;0,02;0,01;0,02;0,03;0,06;0;0;0;0,04;0;0;0,03;0;0;0;0;0;0;97,78;0,02;0;0,42;9147;2826;95;4;1229,5;1229,4;1226,5;1212;1233;1109,9;235,9;2349,5;2366,9;944,5;928,9;29,2;19,7;25,1;177;84,2;110
2125313;KRD100149661;9,1;0,5;113;296,3;248,8;8,4;0,2;1,25;0,24;0,03;0,02;0,01;0,02;0,03;0,06;0;0;0;0,04;0;0;0,03;0;0;0;0;0;0;97,78;0,02;0;0,42;9121;2826;95,9;3;1228,5;1234,2;1226,8;1212;1233;1119,7;235,9;2351,9;2365,7;945,5;856,3;26,2;19;25,2;177;84,4;110
2125313;KRD100149661;9,1;0,5;113;296,3;248,8;8,4;0,2;1,25;0,24;0,03;0,02;0,01;0,02;0,03;0,06;0;0;0;0,04;0;0;0,03;0;0;0;0;0;0;97,78;0,02;0;0,42;9098;2826;97;4;1231,5;1236,9;1227,1;1213;1233;1123,2;236,2;2355,3;2366,9;943,9;926,4;26,6;17,3;22,5;177;84,2;110
2125313;KRD100149661;9,1;0,5;113;296,3;248,8;8,4;0,2;1,25;0,24;0,03;0,02;0,01;0,02;0,03;0,06;0;0;0;0,04;0;0;0,03;0;0;0;0;0;0;97,78;0,02;0;0,42;9111;2826;98;4;1231,5;1233,2;1227,5;1213;1233;1113,3;235,9;2348,4;2368,1;943,2;887,8;24,4;17,7;23;177;84,4;110
2125313;KRD100149661;9,1;0,5;113;296,3;248,8;8,4;0,2;1,25;0,24;0,03;0,02;0,01;0,02;0,03;0,06;0;0;0;0,04;0;0;0,03;0;0;0;0;0;0;97,78;0,02;0;0,42;9079;2826;101;4;1230;1235,4;1227,8;1214;1233;1129,1;236,1;2350,7;2369,2;943,5;928,9;27,5;16,9;21,8;177;84,6;110
2125313;KRD100149661;9,1;0,5;113;296,3;248,8;8,4;0,2;1,25;0,24;0,03;0,02;0,01;0,02;0,03;0,06;0;0;0;0,04;0;0;0,03;0;0;0;0;0;0;97,78;0,02;0;0,42;9079;2826;101;4;1229;1235,4;1228,1;1215;1233;1129,6;235,6;2349,5;2361,1;943,9;929,5;28,6;18,4;22,9;177;84,4;110
2125313;KRD100149661;9,1;0,5;113;296,3;248,8;8,4;0,2;1,25;0,24;0,03;0,02;0,01;0,02;0,03;0,06;0;0;0;0,04;0;0;0,03;0;0;0;0;0;0;97,78;0,02;0;0,42;9122;2826;101;4;1231;1235,8;1228,2;1215,5;1233;1133;235,8;2348,4;2366,9;942,3;863,3;28,8;18,9;23,9;177;84,3;110
2125313;KRD100149661;9,1;0,5;113;296,3;248,8;8,4;0,2;1,25;0,24;0,03;0,02;0,01;0,02;0,03;0,06;0;0;0;0,04;0;0;0,03;0;0;0;0;0;0;97,78;0,02;0;0,42;9121;2826;101;4;1228,5;1235,4;1228,6;1217;1233;1130,1;235,7;2348,4;2365,7;940,7;864;29;19;24,4;177;84,5;110
2125313;KRD100149661;9,1;0,5;113;296,3;248,8;8,4;0,2;1,25;0,24;0,03;0,02;0,01;0,02;0,03;0,06;0;0;0;0,04;0;0;0,03;0;0;0;0;0;0;97,78;0,02;0;0,42;9121;2826;101;4;1226,5;1234,8;1228,6;1217,5;1233;1129,6;235,9;2349,5;2371,5;939,1;866,5;29,3;19,1;24,5;177;84,1;110
2125313;KRD100149661;9,1;0,5;113;296,3;248,8;8,4;0,2;1,25;0,24;0,03;0,02;0,01;0,02;0,03;0,06;0;0;0;0,04;0;0;0,03;0;0;0;0;0;0;97,78;0,02;0;0,42;9064;2826;101;4;1224;1233,2;1228,7;1217,5;1233;1120,7;236;2343,8;2372,7;940;824,2;29,5;19,1;24,7;177;84,6;110
2125313;KRD100149661;9,1;0,5;113;296,3;248,8;8,4;0,2;1,25;0,24;0,03;0,02;0,01;0,02;0,03;0,06;0;0;0;0,04;0;0;0,03;0;0;0;0;0;0;97,78;0,02;0;0,42;9159;2826;101;4;1222,5;1233,8;1228,8;1217,5;1233;1122,7;235,5;2340,3;2368,1;944,8;865,9;29,8;19,2;24,8;177;84,2;110
2125313;KRD100149661;9,1;0,5;113;296,3;248,8;8,4;0,2;1,25;0,24;0,03;0,02;0,01;0,02;0,03;0,06;0;0;0;0,04;0;0;0,03;0;0;0;0;0;0;97,78;0,02;0;0,42;9145;2826;101;4;1221,5;1233,5;1228,9;1218,5;1233;1127,6;235,6;2339,1;2365,7;946,4;888,2;29,9;19,2;24,7;177;84,6;110
2125313;KRD100149661;9,1;0,5;113;296,3;248,8;8,4;0,2;1,25;0,24;0,03;0,02;0,01;0,02;0,03;0,06;0;0;0;0,04;0;0;0,03;0;0;0;0;0;0;97,78;0,02;0;0,42;9083;2826;101;4;1220;1231,5;1228,9;1219,5;1233;1130,1;235,5;2342,6;2362,3;942;875,4;29,9;19,2;24,9;177;84,7;110
2125313;KRD100149661;9,1;0,5;113;296,3;248,8;8,4;0,2;1,25;0,24;0,03;0,02;0,01;0,02;0,03;0,06;0;0;0;0,04;0;0;0,03;0;0;0;0;0;0;97,78;0,02;0;0,42;9086;2826;101;4;1218;1232;1228,8;1218;1233;1136,5;235,8;2348,4;2366,9;946,4;914,9;29,9;19,3;25,5;177;84,9;110
2125313;KRD100149661;9,1;0,5;113;296,3;248,8;8,4;0,2;1,25;0,24;0,03;0,02;0,01;0,02;0,03;0,06;0;0;0;0,04;0;0;0,03;0;0;0;0;0;0;97,78;0,02;0;0,42;9204;2826;101;4;1217,5;1231,5;1228,8;1217,5;1233;1125,1;235,5;2344,9;2360;938,1;885,9;30;19,3;25,9;177;84,4;110
2125313;KRD100149661;9,1;0,5;113;296,3;248,8;8,4;0,2;1,25;0,24;0,03;0,02;0,01;0,02;0,03;0,06;0;0;0;0,04;0;0;0,03;0;0;0;0;0;0;97,78;0,02;0;0,42;9178;2826;101;3;1217;1230,5;1228,7;1216,5;1233;1122,7;235,5;2343,8;2366,9;946,7;858,6;30,1;19,3;25,6;177;84,6;110
2125313;KRD100149661;9,1;0,5;113;296,3;248,8;8,4;0,2;1,25;0,24;0,03;0,02;0,01;0,02;0,03;0,06;0;0;0;0,04;0;0;0,03;0;0;0;0;0;0;97,78;0,02;0;0,42;9124;2826;101;4;1216;1241,1;1228,6;1216;1233;1120,7;236;2354,2;2365,7;946,1;932,4;30,1;19,3;24,8;177;84,3;110
2125313;KRD100149661;9,1;0,5;113;296,3;248,8;8,4;0,2;1,25;0,24;0,03;0,02;0,01;0,02;0,03;0,06;0;0;0;0,04;0;0;0,03;0;0;0;0;0;0;97,78;0,02;0;0,42;9124;2826;100,3;3;1215;1232;1228,4;1215;1233;1123,2;235,6;2350,7;2365,7;941,3;882,8;30,2;19,4;24,2;177;84,4;110
2125313;KRD100149661;9,1;0,5;113;296,3;248,8;8,4;0,2;1,25;0,24;0,03;0,02;0,01;0,02;0,03;0,06;0;0;0;0,04;0;0;0,03;0;0;0;0;0;0;97,78;0,02;0;0,42;9145;2826;101;3,4;1215,5;1228,9;1228,3;1215;1233;1120,2;235,5;2344,9;2363,4;948,3;919;30,1;19,4;24,2;177;84,5;110
2125313;KRD100149661;9,1;0,5;113;296,3;248,8;8,4;0,2;1,25;0,24;0,03;0,02;0,01;0,02;0,03;0,06;0;0;0;0,04;0;0;0,03;0;0;0;0;0;0;97,78;0,02;0;0,42;9123;2826;101;3;1215;1232;1228,1;1214,5;1233;1116,8;235,7;2348,4;2366,9;946,1;927;30,1;19,4;24,5;177;84,6;110
2125313;KRD100149661;9,1;0,5;113;296,3;248,8;8,4;0,2;1,25;0,24;0,03;0,02;0,01;0,02;0,03;0,06;0;0;0;0,04;0;0;0,03;0;0;0;0;0;0;97,78;0,02;0;0,42;9113;2826;100,8;4;1215,5;1228,5;1228;1214,5;1233;1115,8;235,5;2350,7;2366,9;942,9;860,5;30,3;19,5;24,7;177;84,6;110
2125313;KRD100149661;9,1;0,5;113;296,3;248,8;8,4;0,2;1,25;0,24;0,03;0,02;0,01;0,02;0,03;0,06;0;0;0;0,04;0;0;0,03;0;0;0;0;0;0;97,78;0,02;0;0,42;9099;2826;101;3;1216;1231,5;1227,7;1214,5;1233;1118,3;236,1;2354,2;2372,7;944,5;895,2;30,5;19,5;24,3;177;84,5;110
2125313;KRD100149661;9,1;0,5;113;296,3;248,8;8,4;0,2;1,25;0,24;0,03;0,02;0,01;0,02;0,03;0,06;0;0;0;0,04;0;0;0,03;0;0;0;0;0;0;97,78;0,02;0;0,42;9112;2826;101;4;1216,5;1231,1;1227,6;1214,5;1233;1120,2;235,8;2355,3;2365,7;944,8;907,3;30,5;19,5;24,1;177;84,7;110
2125313;KRD100149661;9,1;0,5;113;296,3;248,8;8,4;0,2;1,25;0,24;0,03;0,02;0,01;0,02;0,03;0,06;0;0;0;0,04;0;0;0,03;0;0;0;0;0;0;97,78;0,02;0;0,42;9096;2826;100,2;3;1216,5;1231,1;1227,3;1214,5;1233;1117,8;235,8;2351,9;2362,3;944,5;930,8;30,4;19,6;24,2;177;84,6;110
2125313;KRD100149661;9,1;0,5;113;296,3;248,8;8,4;0,2;1,25;0,24;0,03;0,02;0,01;0,02;0,03;0,06;0;0;0;0,04;0;0;0,03;0;0;0;0;0;0;97,78;0,02;0;0,42;9094;2826;101;4;1217;1232,3;1227,2;1214,5;1233;1124,7;236,1;2350,7;2372,7;941,6;862,7;30,2;19,5;24,4;177;84,5;110
2125313;KRD100149661;9,1;0,5;113;296,3;248,8;8,4;0,2;1,25;0,24;0,03;0,02;0,01;0,02;0,03;0,06;0;0;0;0,04;0;0;0,03;0;0;0;0;0;0;97,78;0,02;0;0,42;9184;2826;101;3;1217;1233,2;1226,9;1214,5;1233;1123,2;235,6;2343,8;2368,1;944,5;875,1;30,3;19,4;24,4;177;84,8;110
2125313;KRD100149661;9,1;0,5;113;296,3;248,8;8,4;0,2;1,25;0,24;0,03;0,02;0,01;0,02;0,03;0,06;0;0;0;0,04;0;0;0,03;0;0;0;0;0;0;97,78;0,02;0;0,42;9129;2826;100;4;1218;1232;1226,8;1214,5;1233;1122,7;235,2;2339,1;2368,1;942;877,7;30,4;19,4;24,2;177;84,9;110
2125313;KRD100149661;9,1;0,5;113;296,3;248,8;8,4;0,2;1,25;0,24;0,03;0,02;0,01;0,02;0,03;0,06;0;0;0;0,04;0;0;0,03;0;0;0;0;0;0;97,78;0,02;0;0,42;9076;2826;101;3;1218;1233,2;1226,5;1214,5;1233;1114,3;235,8;2342,6;2366,9;942,9;880,8;30,4;19,5;24,1;177;84,9;110
2125313;KRD100149661;9,1;0,5;113;296,3;248,8;8,4;0,2;1,25;0,24;0,03;0,02;0,01;0,02;0,03;0,06;0;0;0;0,04;0;0;0,03;0;0;0;0;0;0;97,78;0,02;0;0,42;9073;2826;100;4;1218,5;1232;1226,3;1214,5;1233;1115,8;235,7;2350,7;2363,4;942,9;884,3;30,6;19,5;24,3;177;84,4;110
2125313;KRD100149661;9,1;0,5;113;296,3;248,8;8,4;0,2;1,25;0,24;0,03;0,02;0,01;0,02;0,03;0,06;0;0;0;0,04;0;0;0,03;0;0;0;0;0;0;97,78;0,02;0;0,42;9103;2826;101;4;1219,5;1231,1;1226,2;1214,5;1233;1121,7;236;2354,2;2366,9;946,4;930,8;30,7;19,4;24,6;177;84,1;110
2125313;KRD100149661;9,1;0,5;113;296,3;248,8;8,4;0,2;1,25;0,24;0,03;0,02;0,01;0,02;0,03;0,06;0;0;0;0,04;0;0;0,03;0;0;0;0;0;0;97,78;0,02;0;0,42;9067;2826;99,7;4;1220;1234,2;1225,9;1214,5;1233;1115,3;235,3;2344,9;2360;944,8;933,4;30,9;19,5;25;177;84,3;110
2125313;KRD100149661;9,1;0,5;113;296,3;248,8;8,4;0,2;1,25;0,24;0,03;0,02;0,01;0,02;0,03;0,06;0;0;0;0,04;0;0;0,03;0;0;0;0;0;0;97,78;0,02;0;0,42;9073;2826;101;4;1220;1230;1225,7;1214,5;1232,5;1122,7;235,6;2343,8;2362,3;944,5;879,3;30,9;19,7;25,3;177;84,3;110
2125313;KRD100149661;9,1;0,5;113;296,3;248,8;8,4;0,2;1,25;0,24;0,03;0,02;0,01;0,02;0,03;0,06;0;0;0;0,04;0;0;0,03;0;0;0;0;0;0;97,78;0,02;0;0,42;9103;2826;100;4;1220,5;1227,3;1225,6;1214,5;1232,5;1120,7;235,5;2342,6;2363,4;941,6;878;31;19,6;25,1;177;84,2;110
2125313;KRD100149661;9,1;0,5;113;296,3;248,8;8,4;0,2;1,25;0,24;0,03;0,02;0,01;0,02;0,03;0,06;0;0;0;0,04;0;0;0,03;0;0;0;0;0;0;97,78;0,02;0;0,42;9116;2826;100,2;4;1220,5;1228,9;1225,4;1214,5;1232,5;1120,7;235,2;2342,6;2361,1;942,3;890,4;31;19,6;25,1;177;84,3;110
2125313;KRD100149661;9,1;0,5;113;296,3;248,8;8,4;0,2;1,25;0,24;0,03;0,02;0,01;0,02;0,03;0,06;0;0;0;0,04;0;0;0,03;0;0;0;0;0;0;97,78;0,02;0;0,42;9094;2826;100;4,6;1221,5;1233,1;1225,3;1214,5;1232,5;1107,4;235,4;2343,8;2363,4;942;896,1;31,2;19,5;25,4;177;84,6;110
2127688;KRD100154294;6,4;0,4;62;296,3;248,8;8,4;0,22;1,07;0,1;0,01;0,01;0,01;0,22;0,04;0,07;0;0,01;0,03;0,02;0;0;0,03;0;0;0;0;0;0,16;98,85;0,02;0,01;0,45;12195;2136;101;4,1;1221,5;1230,5;1225,1;1214,5;1232,5;1115,8;235,8;2354,2;2362,3;943,5;892,3;31,2;19,6;25,5;177;84,8;110
2127688;KRD100154294;6,4;0,4;62;296,3;248,8;8,4;0,22;1,07;0,1;0,01;0,01;0,01;0,22;0,04;0,07;0;0,01;0,03;0,02;0;0;0,03;0;0;0;0;0;0,16;98,85;0,02;0,01;0,45;12071;2136;99,7;4,6;1222;1231,2;1225;1214,5;1232,5;1112,8;235,6;2349,5;2365,7;944,8;890,4;31,2;19,5;25;177;84,7;110
2127688;KRD100154294;6,4;0,4;62;296,3;248,8;8,4;0,22;1,07;0,1;0,01;0,01;0,01;0,22;0,04;0,07;0;0,01;0,03;0,02;0;0;0,03;0;0;0;0;0;0,16;98,85;0,02;0,01;0,45;12180;2136;101;4;1222;1227,3;1224,8;1214,5;1232,5;1108,4;235,7;2351,9;2363,4;943,9;873,2;31,1;19,5;24,6;177;84,2;110
2127688;KRD100154294;6,4;0,4;62;296,3;248,8;8,4;0,22;1,07;0,1;0,01;0,01;0,01;0,22;0,04;0,07;0;0,01;0,03;0,02;0;0;0,03;0;0;0;0;0;0,16;98,85;0,02;0,01;0,45;12178;2136;100;4;1222;1231,7;1224,7;1214,5;1232,5;1110,9;236,1;2355,3;2368,1;945,1;931,1;31;19,4;24,6;177;84,2;110
2127688;KRD100154294;6,4;0,4;62;296,3;248,8;8,4;0,22;1,07;0,1;0,01;0,01;0,01;0,22;0,04;0,07;0;0,01;0,03;0,02;0;0;0,03;0;0;0;0;0;0,16;98,85;0,02;0,01;0,45;12091;2136;101;4;1223;1230,5;1224,5;1214,5;1232;1122,7;235,8;2348,4;2368,1;946,1;819,7;30,9;19,4;25,1;177;84,3;110
2127688;KRD100154294;6,4;0,4;62;296,3;248,8;8,4;0,22;1,07;0,1;0,01;0,01;0,01;0,22;0,04;0,07;0;0,01;0,03;0,02;0;0;0,03;0;0;0;0;0;0,16;98,85;0,02;0,01;0,45;12176;2136;100;4;1223;1232,6;1224,4;1214,5;1232;1123,2;236,1;2349,5;2369,2;944,8;892,3;30,9;19,4;25,7;177;84,9;110
2127688;KRD100154294;6,4;0,4;62;296,3;248,8;8,4;0,22;1,07;0,1;0,01;0,01;0,01;0,22;0,04;0,07;0;0,01;0,03;0,02;0;0;0,03;0;0;0;0;0;0,16;98,85;0,02;0,01;0,45;12186;2136;101;4;1223;1231,1;1224,3;1214,5;1232;1118,3;235,7;2346,1;2369,2;943,2;915,2;30,9;19,4;25,6;177;84,7;110
2127688;KRD100154294;6,4;0,4;62;296,3;248,8;8,4;0,22;1,07;0,1;0,01;0,01;0,01;0,22;0,04;0,07;0;0,01;0,03;0,02;0;0;0,03;0;0;0;0;0;0,16;98,85;0,02;0,01;0,45;12194;2136;100;4;1223,5;1232;1224,2;1214,5;1232;1120,7;235,6;2340,3;2366,9;945,5;926;31;19,5;25,5;177;84,4;110
2127688;KRD100154294;6,4;0,4;62;296,3;248,8;8,4;0,22;1,07;0,1;0,01;0,01;0,01;0,22;0,04;0,07;0;0,01;0,03;0,02;0;0;0,03;0;0;0;0;0;0,16;98,85;0,02;0,01;0,45;12097;2136;101;4;1223,5;1233,2;1224,1;1214,5;1232;1123,2;235,4;2342,6;2368,1;942,3;866,8;31,1;19,6;25,4;177;84,7;110
2127688;KRD100154294;6,4;0,4;62;296,3;248,8;8,4;0,22;1,07;0,1;0,01;0,01;0,01;0,22;0,04;0,07;0;0,01;0,03;0,02;0;0;0,03;0;0;0;0;0;0,16;98,85;0,02;0,01;0,45;12143;2136;100;3,1;1223,5;1233,8;1224,1;1214,5;1232;1120,2;235,8;2349,5;2369,2;943,9;884;31,1;19,5;25,5;177;84,5;110
2127688;KRD100154294;6,4;0,4;62;296,3;248,8;8,4;0,22;1,07;0,1;0,01;0,01;0,01;0,22;0,04;0,07;0;0,01;0,03;0,02;0;0;0,03;0;0;0;0;0;0,16;98,85;0,02;0,01;0,45;12217;2136;101;4;1224,5;1229,4;1224;1214,5;1232;1124,7;235,7;2351,9;2362,3;946,1;907,9;31,1;19,5;25,7;177;84,5;110
2127688;KRD100154294;6,4;0,4;62;296,3;248,8;8,4;0,22;1,07;0,1;0,01;0,01;0,01;0,22;0,04;0,07;0;0,01;0,03;0,02;0;0;0,03;0;0;0;0;0;0,16;98,85;0,02;0,01;0,45;12191;2136;100;4;1224;1232;1223,9;1214,5;1232;1121,7;235,8;2349,5;2363,4;944,8;927,3;31;19,5;25,7;177;84,2;110
2127688;KRD100154294;6,4;0,4;62;296,3;248,8;8,4;0,22;1,07;0,1;0,01;0,01;0,01;0,22;0,04;0,07;0;0,01;0,03;0,02;0;0;0,03;0;0;0;0;0;0,16;98,85;0,02;0,01;0,45;12207;2136;101;4;1223,5;1235,4;1223,8;1214,5;1232;1125,1;235,8;2350,7;2362,3;943,5;877;30,8;19,5;25,5;177;84,2;110
2127688;KRD100154294;6,4;0,4;62;296,3;248,8;8,4;0,22;1,07;0,1;0,01;0,01;0,01;0,22;0,04;0,07;0;0,01;0,03;0,02;0;0;0,03;0;0;0;0;0;0,16;98,85;0,02;0,01;0,45;12179;2136;100;4;1223,5;1233,8;1223,8;1214,5;1232;1122,7;235,9;2346,1;2368,1;942,9;884;30,7;19,4;25,5;177;84,7;110
2127688;KRD100154294;6,4;0,4;62;296,3;248,8;8,4;0,22;1,07;0,1;0,01;0,01;0,01;0,22;0,04;0,07;0;0,01;0,03;0,02;0;0;0,03;0;0;0;0;0;0,16;98,85;0,02;0,01;0,45;12137;2136;101;4;1224;1232,6;1223,7;1214,5;1232;1119,2;235,3;2344,9;2360;943,2;923,8;30,8;19,4;25,6;177;84,6;110
2127688;KRD100154294;6,4;0,4;62;296,3;248,8;8,4;0,22;1,07;0,1;0,01;0,01;0,01;0,22;0,04;0,07;0;0,01;0,03;0,02;0;0;0,03;0;0;0;0;0;0,16;98,85;0,02;0,01;0,45;12149;2136;100;4;1223,5;1234,2;1223,6;1214,5;1232;1124,7;235,4;2343,8;2360;944,5;924,8;30,8;19,5;25,5;177;84;110
2127688;KRD100154294;6,4;0,4;62;296,3;248,8;8,4;0,22;1,07;0,1;0,01;0,01;0,01;0,22;0,04;0,07;0;0,01;0,03;0,02;0;0;0,03;0;0;0;0;0;0,16;98,85;0,02;0,01;0,45;12205;2136;101;4;1224,5;1233,2;1223,5;1214,5;1232;1120,2;235,7;2350,7;2363,4;943,9;868,1;30,7;19,5;25,3;177;84,4;110
2127688;KRD100154294;6,4;0,4;62;296,3;248,8;8,4;0,22;1,07;0,1;0,01;0,01;0,01;0,22;0,04;0,07;0;0,01;0,03;0,02;0;0;0,03;0;0;0;0;0;0,16;98,85;0,02;0,01;0,45;12205;2136;100;3;1224,5;1230,5;1223,5;1214,5;1232;1123,2;235,9;2348,4;2369,2;945,5;932,7;30,6;19,4;25,3;177;84,7;110
2127688;KRD100154294;6,4;0,4;62;296,3;248,8;8,4;0,22;1,07;0,1;0,01;0,01;0,01;0,22;0,04;0,07;0;0,01;0,03;0,02;0;0;0,03;0;0;0;0;0;0,16;98,85;0,02;0,01;0,45;12277;2136;100,1;4,3;1224,5;1233,5;1223,4;1214,5;1232;1122,7;235,6;2346,1;2365,7;944,8;884,3;30,6;19,3;25,8;177;84,3;110
2127688;KRD100154294;6,4;0,4;62;296,3;248,8;8,4;0,22;1,07;0,1;0,01;0,01;0,01;0,22;0,04;0,07;0;0,01;0,03;0,02;0;0;0,03;0;0;0;0;0;0,16;98,85;0,02;0,01;0,45;12177;2136;100;3,8;1225;1233,2;1223,4;1214,5;1232;1127,1;235,7;2346,1;2363,4;942;873,5;30,8;19,4;26;177;84,4;110
2127688;KRD100154294;6,4;0,4;62;296,3;248,8;8,4;0,22;1,07;0,1;0,01;0,01;0,01;0,22;0,04;0,07;0;0,01;0,03;0,02;0;0;0,03;0;0;0;0;0;0,16;98,85;0,02;0,01;0,45;12211;2136;101;4;1224,5;1233,2;1223,3;1214,5;1232;1126,6;236,1;2350,7;2371,5;940,7;900,6;30,9;19,5;26,2;177;84,4;110
2127688;KRD100154294;6,4;0,4;62;296,3;248,8;8,4;0,22;1,07;0,1;0,01;0,01;0,01;0,22;0,04;0,07;0;0,01;0,03;0,02;0;0;0,03;0;0;0;0;0;0,16;98,85;0,02;0,01;0,45;12140;2136;100;3;1225,5;1234,8;1223,3;1214,5;1232;1130,1;236,2;2349,5;2371,5;946,1;885,6;30,9;19,5;26,4;177;84,4;110
2127688;KRD100154294;6,4;0,4;62;296,3;248,8;8,4;0,22;1,07;0,1;0,01;0,01;0,01;0,22;0,04;0,07;0;0,01;0,03;0,02;0;0;0,03;0;0;0;0;0;0,16;98,85;0,02;0,01;0,45;12194;2136;100;4;1224,5;1232,6;1223,2;1214,5;1232;1124,7;235,6;2342,6;2366,9;942,3;876,7;30,9;19,5;26,7;177;84,7;110
2127688;KRD100154294;6,4;0,4;62;296,3;248,8;8,4;0,22;1,07;0,1;0,01;0,01;0,01;0,22;0,04;0,07;0;0,01;0,03;0,02;0;0;0,03;0;0;0;0;0;0,16;98,85;0,02;0,01;0,45;12203;2136;100;3;1225;1234,2;1223,2;1214,5;1232;1120,2;235,8;2346,1;2369,2;941,3;875,4;30,9;19,4;26,5;177;84,3;110
2127688;KRD100154294;6,4;0,4;62;296,3;248,8;8,4;0,22;1,07;0,1;0,01;0,01;0,01;0,22;0,04;0,07;0;0,01;0,03;0,02;0;0;0,03;0;0;0;0;0;0,16;98,85;0,02;0,01;0,45;12168;2136;100;3,4;1225;1235,8;1223,1;1214,5;1232;1128,1;235,6;2340,3;2368,1;943,2;888,8;30,8;19,4;25,9;177;84,9;110
2127688;KRD100154294;6,4;0,4;62;296,3;248,8;8,4;0,22;1,07;0,1;0,01;0,01;0,01;0,22;0,04;0,07;0;0,01;0,03;0,02;0;0;0,03;0;0;0;0;0;0,16;98,85;0,02;0,01;0,45;12090;2136;100;3;1225;1233,8;1223;1214,5;1232;1126,6;236,2;2350,7;2369,2;943,2;912,7;30,9;19,5;24,9;177;85;110
2127688;KRD100154294;6,4;0,4;62;296,3;248,8;8,4;0,22;1,07;0,1;0,01;0,01;0,01;0,22;0,04;0,07;0;0,01;0,03;0,02;0;0;0,03;0;0;0;0;0;0,16;98,85;0,02;0,01;0,45;12148;2136;100;4;1225;1233,2;1222,9;1214,5;1232;1120,2;235,8;2354,2;2363,4;943,9;885,9;30,9;19,5;24,7;177;84,6;110
2127688;KRD100154294;6,4;0,4;62;296,3;248,8;8,4;0,22;1,07;0,1;0,01;0,01;0,01;0,22;0,04;0,07;0;0,01;0,03;0,02;0;0;0,03;0;0;0;0;0;0,16;98,85;0,02;0,01;0,45;12135;2136;100;3;1225;1233,2;1222,9;1214,5;1232;1120,7;236;2354,2;2368,1;945,1;883,4;31;19,5;24,8;177;84,5;110
2127688;KRD100154294;6,4;0,4;62;296,3;248,8;8,4;0,22;1,07;0,1;0,01;0,01;0,01;0,22;0,04;0,07;0;0,01;0,03;0,02;0;0;0,03;0;0;0;0;0;0,16;98,85;0,02;0,01;0,45;12183;2136;100;4;1224,5;1232;1222,8;1214,5;1232;1125,1;235,5;2346,1;2361,1;940,7;885,6;31,1;19,5;24,7;177;85;110
2127688;KRD100154294;6,4;0,4;62;296,3;248,8;8,4;0,22;1,07;0,1;0,01;0,01;0,01;0,22;0,04;0,07;0;0,01;0,03;0,02;0;0;0,03;0;0;0;0;0;0,16;98,85;0,02;0,01;0,45;12140;2136;98,1;3;1225;1235,8;1222,6;1214,5;1231,5;1120,2;235,8;2344,9;2366,9;944,5;891;31,1;19,6;24,7;177;84,4;110
2127688;KRD100154294;6,4;0,4;62;296,3;248,8;8,4;0,22;1,07;0,1;0,01;0,01;0,01;0,22;0,04;0,07;0;0,01;0,03;0,02;0;0;0,03;0;0;0;0;0;0,16;98,85;0,02;0,01;0,45;12157;2136;98;4;1224,5;1240,1;1222,4;1214,5;1231;1125,6;235,7;2348,4;2368,1;945,5;885,9;31;19,5;24,6;177;83,9;110
2127688;KRD100154294;6,4;0,4;62;296,3;248,8;8,4;0,22;1,07;0,1;0,01;0,01;0,01;0,22;0,04;0,07;0;0,01;0,03;0,02;0;0;0,03;0;0;0;0;0;0,16;98,85;0,02;0,01;0,45;12186;2136;98;3;1224,5;1234,8;1222,4;1214,5;1231;1127,6;235,8;2349,5;2362,3;945,1;931,1;31;19,5;24,7;177;84,6;110
2127688;KRD100154294;6,4;0,4;62;296,3;248,8;8,4;0,22;1,07;0,1;0,01;0,01;0,01;0,22;0,04;0,07;0;0,01;0,03;0,02;0;0;0,03;0;0;0;0;0;0,16;98,85;0,02;0,01;0,45;12060;2136;95;4;1223;1233,8;1221,9;1214,5;1231;1120,7;235,9;2349,5;2368,1;943,2;878,3;31,1;19,5;24,6;177;83,3;110
2127688;KRD100154294;6,4;0,4;62;296,3;248,8;8,4;0,22;1,07;0,1;0,01;0,01;0,01;0,22;0,04;0,07;0;0,01;0,03;0,02;0;0;0,03;0;0;0;0;0;0,16;98,85;0,02;0,01;0,45;12108;2136;95;4;1224;1231,2;1221,9;1214,5;1231;1126,6;236,1;2350,7;2371,5;944,5;880,2;31,1;19,5;24,6;177;84,3;110
2127689;KRD100154167;6,1;0,2;20;296,3;248,8;8,4;0,22;1,07;0,1;0,01;0,01;0,01;0,23;0,05;0,07;0,01;0,01;0,04;0,02;0;0;0,05;0;0;0;0;0;0;98,85;0,05;0;0,45;12166;2136;95;4;1223;1233,2;1221,8;1214,5;1228,5;1131,5;235,7;2348,4;2365,7;945,1;881,8;31,2;19,4;24,8;177;84,6;110
2127689;KRD100154167;6,1;0,2;20;296,3;248,8;8,4;0,22;1,07;0,1;0,01;0,01;0,01;0,23;0,05;0,07;0,01;0,01;0,04;0,02;0;0;0,05;0;0;0;0;0;0;98,85;0,05;0;0,45;12156;2136;95;4;1223;1231,1;1221,7;1214,5;1227;1119,2;236,2;2354,2;2375,1;943,2;874,5;31,1;19,4;25,2;177;84,9;110
2127689;KRD100154167;6,1;0,2;20;296,3;248,8;8,4;0,22;1,07;0,1;0,01;0,01;0,01;0,23;0,05;0,07;0,01;0,01;0,04;0,02;0;0;0,05;0;0;0;0;0;0;98,85;0,05;0;0,45;12154;2136;95;4;1223;1233,2;1221,7;1214,5;1226;1122,2;235,9;2349,5;2363,4;943,9;871,9;31,1;19,4;25,2;177;84,4;110
2127689;KRD100154167;6,1;0,2;20;296,3;248,8;8,4;0,22;1,07;0,1;0,01;0,01;0,01;0,23;0,05;0,07;0,01;0,01;0,04;0,02;0;0;0,05;0;0;0;0;0;0;98,85;0,05;0;0,45;12117;2136;95;3,8;1223;1233,2;1221,6;1214,5;1226;1124,2;236,5;2361,1;2372,7;943,9;883,4;31,2;19,5;25,1;177;84,4;110
2127689;KRD100154167;6,1;0,2;20;296,3;248,8;8,4;0,22;1,07;0,1;0,01;0,01;0,01;0,23;0,05;0,07;0,01;0,01;0,04;0,02;0;0;0,05;0;0;0;0;0;0;98,85;0,05;0;0,45;12170;2136;95;4;1223,5;1236,9;1221,7;1214,5;1226;1119,2;235,3;2348,4;2361,1;943,5;885,9;31,3;19,6;24,7;177;84,6;110
2127689;KRD100154167;6,1;0,2;20;296,3;248,8;8,4;0,22;1,07;0,1;0,01;0,01;0,01;0,23;0,05;0,07;0,01;0,01;0,04;0,02;0;0;0,05;0;0;0;0;0;0;98,85;0,05;0;0,45;12092;2136;95;4;1223;1234,2;1221,7;1214,5;1226;1119,7;235,9;2348,4;2371,5;945,1;927,6;31,4;19,7;24,5;177;84,4;110
2127689;KRD100154167;6,1;0,2;20;296,3;248,8;8,4;0,22;1,07;0,1;0,01;0,01;0,01;0,23;0,05;0,07;0,01;0,01;0,04;0,02;0;0;0,05;0;0;0;0;0;0;98,85;0,05;0;0,45;12208;2136;95;4;1223;1229,4;1221,8;1214,5;1226;1114,8;235,8;2351,9;2369,2;938,1;884,3;31,5;19,7;24,3;177;84,4;110
2127689;KRD100154167;6,1;0,2;20;296,3;248,8;8,4;0,22;1,07;0,1;0,01;0,01;0,01;0,23;0,05;0,07;0,01;0,01;0,04;0,02;0;0;0,05;0;0;0;0;0;0;98,85;0,05;0;0,45;12094;2136;95;4;1223,5;1234,8;1221,8;1214,5;1226;1120,7;235,6;2344,9;2366,9;944,5;888,8;31,6;19,7;24,6;177;84,2;110
2127689;KRD100154167;6,1;0,2;20;296,3;248,8;8,4;0,22;1,07;0,1;0,01;0,01;0,01;0,23;0,05;0,07;0,01;0,01;0,04;0,02;0;0;0,05;0;0;0;0;0;0;98,85;0,05;0;0,45;12161;2136;94;4,7;1223;1232,6;1222;1214,5;1226;1120,7;235,5;2349,5;2360;942,3;890,4;30,8;19,7;24,6;177;84,5;110
2127689;KRD100154167;6,1;0,2;20;296,3;248,8;8,4;0,22;1,07;0,1;0,01;0,01;0,01;0,23;0,05;0,07;0,01;0,01;0,04;0,02;0;0;0,05;0;0;0;0;0;0;98,85;0,05;0;0,45;12174;2136;95;4;1224;1233,2;1222,1;1214,5;1226;1120,7;235,8;2351,9;2363,4;942,3;896,1;30,3;19,2;24,3;177;84,3;110
2127689;KRD100154167;6,1;0,2;20;296,3;248,8;8,4;0,22;1,07;0,1;0,01;0,01;0,01;0,23;0,05;0,07;0,01;0,01;0,04;0,02;0;0;0,05;0;0;0;0;0;0;98,85;0,05;0;0,45;12164;2136;93,4;4;1224;1232;1222,4;1214,5;1226;1119,2;235,6;2346,1;2361,1;943,9;885;30,7;19,1;24;177;84,3;110
2127689;KRD100154167;6,1;0,2;20;296,3;248,8;8,4;0,22;1,07;0,1;0,01;0,01;0,01;0,23;0,05;0,07;0,01;0,01;0,04;0,02;0;0;0,05;0;0;0;0;0;0;98,85;0,05;0;0,45;12138;2136;93;4;1224;1233,2;1222,5;1215;1226;1117,8;236;2351,9;2365,7;943,9;873,5;31,6;19,4;23,8;177;84,4;110
2127689;KRD100154167;6,1;0,2;20;296,3;248,8;8,4;0,22;1,07;0,1;0,01;0,01;0,01;0,23;0,05;0,07;0,01;0,01;0,04;0,02;0;0;0,05;0;0;0;0;0;0;98,85;0,05;0;0,45;12182;2136;94;4;1224;1232;1222,7;1215;1226;1117,8;235,8;2350,7;2368,1;943,5;891,3;32;19,6;23,8;177;85,3;110
2127689;KRD100154167;6,1;0,2;20;296,3;248,8;8,4;0,22;1,07;0,1;0,01;0,01;0,01;0,23;0,05;0,07;0,01;0,01;0,04;0,02;0;0;0,05;0;0;0;0;0;0;98,85;0,05;0;0,45;12166;2136;93,6;4;1225,5;1231,1;1222,8;1216;1226;1108,4;235,5;2346,1;2363,4;941,6;875,1;32,3;19,8;24,1;177;86,2;110
2127689;KRD100154167;6,1;0,2;20;296,3;248,8;8,4;0,22;1,07;0,1;0,01;0,01;0,01;0,23;0,05;0,07;0,01;0,01;0,04;0,02;0;0;0,05;0;0;0;0;0;0;98,85;0,05;0;0,45;12233;2136;94;4;1226,5;1232,6;1223;1216;1226,5;1117,3;235,6;2354,2;2361,1;942,3;921,6;32,5;20;24,4;177;84,6;110
2127689;KRD100154167;6,1;0,2;20;296,3;248,8;8,4;0,22;1,07;0,1;0,01;0,01;0,01;0,23;0,05;0,07;0,01;0,01;0,04;0,02;0;0;0,05;0;0;0;0;0;0;98,85;0,05;0;0,45;12233;2136;93;4;1227,5;1232,6;1223,2;1216,5;1227,5;1120,2;235,7;2350,7;2365,7;942,9;920;32,7;20,2;24,7;177;84,2;110
2127689;KRD100154167;6,1;0,2;20;296,3;248,8;8,4;0,22;1,07;0,1;0,01;0,01;0,01;0,23;0,05;0,07;0,01;0,01;0,04;0,02;0;0;0,05;0;0;0;0;0;0;98,85;0,05;0;0,45;12168;2136;94;4;1228;1233,2;1223,4;1217;1228,5;1115,8;235,3;2342,6;2362,3;943,5;920;32,8;20,2;24,8;177;84,8;110
2127689;KRD100154167;6,1;0,2;20;296,3;248,8;8,4;0,22;1,07;0,1;0,01;0,01;0,01;0,23;0,05;0,07;0,01;0,01;0,04;0,02;0;0;0,05;0;0;0;0;0;0;98,85;0,05;0;0,45;12179;2136;93,7;4;1229;1232,6;1223,6;1217,5;1229,5;1115,3;235,8;2343,8;2372,7;939,7;919;33,2;20,3;25,2;177;84,4;110
2127689;KRD100154167;6,1;0,2;20;296,3;248,8;8,4;0,22;1,07;0,1;0,01;0,01;0,01;0,23;0,05;0,07;0,01;0,01;0,04;0,02;0;0;0,05;0;0;0;0;0;0;98,85;0,05;0;0,45;12176;2136;94;3,7;1229;1235,4;1223,8;1218;1229,5;1120,2;235,4;2340,3;2368,1;942,9;922,5;33,5;20,5;25;177;85;110
2127689;KRD100154167;6,1;0,2;20;296,3;248,8;8,4;0,22;1,07;0,1;0,01;0,01;0,01;0,23;0,05;0,07;0,01;0,01;0,04;0,02;0;0;0,05;0;0;0;0;0;0;98,85;0,05;0;0,45;12155;2136;93;4;1230;1233,8;1224;1218;1230,5;1110,9;235,4;2338;2365,7;943,5;924,1;33,6;20,7;24,6;177;84,8;110
2127689;KRD100154167;6,1;0,2;20;296,3;248,8;8,4;0,22;1,07;0,1;0,01;0,01;0,01;0,23;0,05;0,07;0,01;0,01;0,04;0,02;0;0;0,05;0;0;0;0;0;0;98,85;0,05;0;0,45;12150;2136;94;4;1230,5;1231,5;1224,2;1218,5;1231;1116,8;235,6;2350,7;2363,4;943,2;920;33,6;20,8;24,3;177;84,9;110
2127689;KRD100154167;6,1;0,2;20;296,3;248,8;8,4;0,22;1,07;0,1;0,01;0,01;0,01;0,23;0,05;0,07;0,01;0,01;0,04;0,02;0;0;0,05;0;0;0;0;0;0;98,85;0,05;0;0,45;12084;2136;93;4;1231,5;1235,4;1224,4;1219,5;1232;1114,3;235,9;2346,1;2368,1;945,1;922,9;33,5;20,7;24,6;177;84,6;110
2127689;KRD100154167;6,1;0,2;20;296,3;248,8;8,4;0,22;1,07;0,1;0,01;0,01;0,01;0,23;0,05;0,07;0,01;0,01;0,04;0,02;0;0;0,05;0;0;0;0;0;0;98,85;0,05;0;0,45;12102;2136;94;4,3;1232,5;1230;1224,6;1220;1233;1114,8;235,6;2349,5;2363,4;942;924,1;33,5;20,6;24,9;177;85;110
2127689;KRD100154167;6,1;0,2;20;296,3;248,8;8,4;0,22;1,07;0,1;0,01;0,01;0,01;0,23;0,05;0,07;0,01;0,01;0,04;0,02;0;0;0,05;0;0;0;0;0;0;98,85;0,05;0;0,45;12171;2136;93;4;1234;1234,2;1224,8;1220;1234;1107,4;235,5;2342,6;2361,1;942;925,4;33,5;20,5;25,1;177;84,9;110
2127689;KRD100154167;6,1;0,2;20;296,3;248,8;8,4;0,22;1,07;0,1;0,01;0,01;0,01;0,23;0,05;0,07;0,01;0,01;0,04;0,02;0;0;0,05;0;0;0;0;0;0;98,85;0,05;0;0,45;12166;2136;94;4;1235;1234,8;1225;1220,5;1235;1112,4;235,7;2349,5;2366,9;944,5;922,2;33,6;20,6;25,3;177;84,9;110
2127689;KRD100154167;6,1;0,2;20;296,3;248,8;8,4;0,22;1,07;0,1;0,01;0,01;0,01;0,23;0,05;0,07;0,01;0,01;0,04;0,02;0;0;0,05;0;0;0;0;0;0;98,85;0,05;0;0,45;12150;2136;93;4;1235;1232,6;1225,3;1220,5;1235;1108,4;235,7;2349,5;2365,7;942,3;921,6;33,8;20,6;25,1;177;84,8;110
2127689;KRD100154167;6,1;0,2;20;296,3;248,8;8,4;0,22;1,07;0,1;0,01;0,01;0,01;0,23;0,05;0,07;0,01;0,01;0,04;0,02;0;0;0,05;0;0;0;0;0;0;98,85;0,05;0;0,45;12089;2136;94;4;1236;1235,4;1225,5;1221,5;1236,5;1112,4;235,8;2348,4;2365,7;945,1;929,5;33,8;20,6;25;177;84,8;110
2127689;KRD100154167;6,1;0,2;20;296,3;248,8;8,4;0,22;1,07;0,1;0,01;0,01;0,01;0,23;0,05;0,07;0,01;0,01;0,04;0,02;0;0;0,05;0;0;0;0;0;0;98,85;0,05;0;0,45;12142;2136;93;4;1236;1233,5;1225,7;1222;1236,5;1109,4;235,8;2350,7;2368,1;943,2;926;33,8;20,7;25,2;177;85;110
2127689;KRD100154167;6,1;0,2;20;296,3;248,8;8,4;0,22;1,07;0,1;0,01;0,01;0,01;0,23;0,05;0,07;0,01;0,01;0,04;0,02;0;0;0,05;0;0;0;0;0;0;98,85;0,05;0;0,45;12145;2136;94;3,5;1235;1237,4;1225,9;1222;1236,5;1117,3;235,3;2346,1;2361,1;944,8;921,3;33,6;20,7;25,6;177;84,9;110
2127689;KRD100154167;6,1;0,2;20;296,3;248,8;8,4;0,22;1,07;0,1;0,01;0,01;0,01;0,23;0,05;0,07;0,01;0,01;0,04;0,02;0;0;0,05;0;0;0;0;0;0;98,85;0,05;0;0,45;12176;2136;93;3;1235,5;1229,4;1226,2;1222;1236,5;1109,4;235,9;2354,2;2365,7;943,9;923,8;33,6;20,6;25,7;177;84,6;110
2127689;KRD100154167;6,1;0,2;20;296,3;248,8;8,4;0,22;1,07;0,1;0,01;0,01;0,01;0,23;0,05;0,07;0,01;0,01;0,04;0,02;0;0;0,05;0;0;0;0;0;0;98,85;0,05;0;0,45;12105;2136;94;4;1234,5;1233,2;1226,3;1222,5;1236,5;1109,9;235,7;2351,9;2362,3;942,3;899;34;20,6;25,1;177;84,9;110
