Repository: furkanbitik/kardemir

File: final_birlesik_veri2.csv (part 6 of 29)
dokum_no;numune_no;cap;ovalite;elastikiyet;rel_alt_akma_dayanimi;reh_ust_akma_dayanimi;tufal_orani;C;MN;SI;S;P;N;CR;NI;CU;MO;V;TI;AS;SN;SB;AL;NB;CA;ZN;B;PB;ZR;FE;ALSOL;ALINS;CEV;firin_giris_uzunluk;firin_giris_agirlik;firin_kalis_suresi;lcc_kalma_suresi;firin_cikis_sicakligi;kutuk_desarj_sicakligi;tavlama_ortalama_sicaklik;tavlama_min_sicaklik;tavlama_max_sicaklik;dr10_kutuk_sicakligi;ortalama_descaler_basinci;min_descaler_basinci;max_descaler_basinci;max_meerdrive_giris_sicakligi;min_ meerdrive_giris_sicakligi;ortam_hava_sicakligi1;ortam_hava_sicakligi2;ortam_hava_sicakligi3;unit_agirlik;haddeleme_suresi;haddeleme_hizi
2127689;KRD100154167;6,1;0,2;20;296,3;248,8;8,4;0,22;1,07;0,1;0,01;0,01;0,01;0,23;0,05;0,07;0,01;0,01;0,04;0,02;0;0;0,05;0;0;0;0;0;0;98,85;0,05;0;0,45;12082;2136;93;3;1234,5;1233,2;1226,6;1222,5;1236,5;1109,4;235,7;2350,7;2366,9;943,5;853,2;34,7;21;24,8;177;84,9;110
2127689;KRD100154167;6,1;0,2;20;296,3;248,8;8,4;0,22;1,07;0,1;0,01;0,01;0,01;0,23;0,05;0,07;0,01;0,01;0,04;0,02;0;0;0,05;0;0;0;0;0;0;98,85;0,05;0;0,45;12129;2136;94;3,4;1235;1230,5;1226,7;1223;1236,5;1108,4;235,8;2348,4;2362,3;945,1;922,5;34,9;21,4;25;177;84,9;110
2127689;KRD100154167;6,1;0,2;20;296,3;248,8;8,4;0,22;1,07;0,1;0,01;0,01;0,01;0,23;0,05;0,07;0,01;0,01;0,04;0,02;0;0;0,05;0;0;0;0;0;0;98,85;0,05;0;0,45;12080;2136;93;3;1234,5;1233,2;1226,9;1223;1236,5;1109,4;235,3;2340,3;2366,9;943,5;924,5;34,6;21,4;25,7;177;84,6;110
2127689;KRD100154167;6,1;0,2;20;296,3;248,8;8,4;0,22;1,07;0,1;0,01;0,01;0,01;0,23;0,05;0,07;0,01;0,01;0,04;0,02;0;0;0,05;0;0;0;0;0;0;98,85;0,05;0;0,45;12119;2136;94;4;1234;1235,4;1227,1;1223;1236,5;1120,2;235,6;2344,9;2366,9;945,1;927,3;34,5;21,2;26,2;177;84,8;110
2127689;KRD100154167;6,1;0,2;20;296,3;248,8;8,4;0,22;1,07;0,1;0,01;0,01;0,01;0,23;0,05;0,07;0,01;0,01;0,04;0,02;0;0;0,05;0;0;0;0;0;0;98,85;0,05;0;0,45;12113;2136;93;3;1234,5;1234,2;1227,3;1223;1236,5;1119,7;235,8;2342,6;2369,2;945,5;925,7;34,7;21,1;26,5;177;84,7;110
2127689;KRD100154167;6,1;0,2;20;296,3;248,8;8,4;0,22;1,07;0,1;0,01;0,01;0,01;0,23;0,05;0,07;0,01;0,01;0,04;0,02;0;0;0,05;0;0;0;0;0;0;98,85;0,05;0;0,45;12201;2136;93,1;3,3;1234;1233,8;1227,4;1223;1236,5;1121,7;235,9;2348,4;2368,1;943,5;925,7;34,6;21,2;26,3;177;85,3;110
2127689;KRD100154167;6,1;0,2;20;296,3;248,8;8,4;0,22;1,07;0,1;0,01;0,01;0,01;0,23;0,05;0,07;0,01;0,01;0,04;0,02;0;0;0,05;0;0;0;0;0;0;98,85;0,05;0;0,45;12124;2136;94;4;1233,5;1237,4;1227,6;1223;1236,5;1119,2;236,1;2354,2;2366,9;944,5;890,4;34,6;21;26;177;84,7;110
2127689;KRD100154167;6,1;0,2;20;296,3;248,8;8,4;0,22;1,07;0,1;0,01;0,01;0,01;0,23;0,05;0,07;0,01;0,01;0,04;0,02;0;0;0,05;0;0;0;0;0;0;98,85;0,05;0;0,45;12180;2136;94;4;1232;1237,4;1227,7;1223;1236,5;1118,3;235,9;2351,9;2365,7;946,4;815;33,2;20,7;25,5;177;84,4;110
2127689;KRD100154167;6,1;0,2;20;296,3;248,8;8,4;0,22;1,07;0,1;0,01;0,01;0,01;0,23;0,05;0,07;0,01;0,01;0,04;0,02;0;0;0,05;0;0;0;0;0;0;98,85;0,05;0;0,45;12107;2136;93,6;4;1232;1234,8;1227,9;1223;1236,5;1112,4;235,9;2349,5;2365,7;944,8;889,8;33,4;20;24,6;177;85;110
2127689;KRD100154167;6,1;0,2;20;296,3;248,8;8,4;0,22;1,07;0,1;0,01;0,01;0,01;0,23;0,05;0,07;0,01;0,01;0,04;0,02;0;0;0,05;0;0;0;0;0;0;98,85;0,05;0;0,45;12107;2136;94;5;1232;1235,8;1228,1;1223;1236,5;1112,8;235,6;2350,7;2362,3;945,1;930,8;30,7;20,1;24,2;177;85,2;110
2127689;KRD100154167;6,1;0,2;20;296,3;248,8;8,4;0,22;1,07;0,1;0,01;0,01;0,01;0,23;0,05;0,07;0,01;0,01;0,04;0,02;0;0;0,05;0;0;0;0;0;0;98,85;0,05;0;0,45;12187;2136;94;5;1232;1234,2;1228,2;1223;1236,5;1107,4;236;2349,5;2365,7;945,1;929,5;28,3;19,1;23,9;177;84,7;110
2127689;KRD100154167;6,1;0,2;20;296,3;248,8;8,4;0,22;1,07;0,1;0,01;0,01;0,01;0,23;0,05;0,07;0,01;0,01;0,04;0,02;0;0;0,05;0;0;0;0;0;0;98,85;0,05;0;0,45;12183;2136;100;4,6;1234;1238;1228,6;1223;1236,5;1135;236;2355,3;2366,9;946,4;931,1;30,3;18;21,5;177;84,8;110
2127689;KRD100154167;6,1;0,2;20;296,3;248,8;8,4;0,22;1,07;0,1;0,01;0,01;0,01;0,23;0,05;0,07;0,01;0,01;0,04;0,02;0;0;0,05;0;0;0;0;0;0;98,85;0,05;0;0,45;12171;2136;100;4;1234;1235,8;1228,8;1223;1236,5;1117,8;236,1;2346,1;2371,5;943,5;877,7;32;20;23;177;84,3;110
2127689;KRD100154167;6,1;0,2;20;296,3;248,8;8,4;0,22;1,07;0,1;0,01;0,01;0,01;0,23;0,05;0,07;0,01;0,01;0,04;0,02;0;0;0,05;0;0;0;0;0;0;98,85;0,05;0;0,45;12189;2136;99;3,2;1233,5;1234,9;1228,9;1223;1236,5;1118,3;235,9;2350,7;2366,9;940,7;880,2;32,7;20,7;24,2;177;84,5;110
2127689;KRD100154167;6,1;0,2;20;296,3;248,8;8,4;0,22;1,07;0,1;0,01;0,01;0,01;0,23;0,05;0,07;0,01;0,01;0,04;0,02;0;0;0,05;0;0;0;0;0;0;98,85;0,05;0;0,45;12205;2136;100;4;1232;1234,8;1229;1223;1236,5;1119,7;235,6;2346,1;2366,9;932,7;874,8;33;20,9;24,6;177;84,7;110
2127689;KRD100154167;6,1;0,2;20;296,3;248,8;8,4;0,22;1,07;0,1;0,01;0,01;0,01;0,23;0,05;0,07;0,01;0,01;0,04;0,02;0;0;0,05;0;0;0;0;0;0;98,85;0,05;0;0,45;12162;2136;99;4;1230;1235,8;1229,2;1223;1236,5;1137,9;235,8;2348,4;2368,1;941,6;864,9;33,2;20,8;24,7;177;85;110
2127865;KRD100152758;6,4;0,4;148,5;296,3;248,8;6;0,07;0,45;0,15;0,02;0,01;0,01;0,05;0,05;0,06;0,01;0;0;0,02;0;0;0;0;0;0;0;0;0;98,98;0;0;0,17;12134;2136;192;4;1214;1233,5;1215,1;1204;1235;1117,3;235,7;2349,5;2363,4;947,7;933,7;31;18,8;22,9;177;85,3;110,2
2127865;KRD100152758;6,4;0,4;148,5;296,3;248,8;6;0,07;0,45;0,15;0,02;0,01;0,01;0,05;0,05;0,06;0,01;0;0;0,02;0;0;0;0;0;0;0;0;0;98,98;0;0;0,17;12125;2136;192;4;1213,5;1232,6;1215;1204;1235;1121,7;235,8;2351,9;2365,7;945,5;934;31;18,7;23,2;177;85,1;110,2
2127865;KRD100152758;6,4;0,4;148,5;296,3;248,8;6;0,07;0,45;0,15;0,02;0,01;0,01;0,05;0,05;0,06;0,01;0;0;0,02;0;0;0;0;0;0;0;0;0;98,98;0;0;0,17;12136;2136;192;4;1212,5;1234,8;1214,7;1204;1235;1118,3;235,8;2349,5;2365,7;948,3;935,6;31,2;18,6;24;177;85;110,2
2127865;KRD100152758;6,4;0,4;148,5;296,3;248,8;6;0,07;0,45;0,15;0,02;0,01;0,01;0,05;0,05;0,06;0,01;0;0;0,02;0;0;0;0;0;0;0;0;0;98,98;0;0;0,17;12162;2136;192;4;1211,5;1233,2;1214,6;1204;1235;1122,7;235,4;2344,9;2362,3;949,3;935,3;31,4;18,8;24,5;177;84,7;110,2
2127865;KRD100152758;6,4;0,4;148,5;296,3;248,8;6;0,07;0,45;0,15;0,02;0,01;0,01;0,05;0,05;0,06;0,01;0;0;0,02;0;0;0;0;0;0;0;0;0;98,98;0;0;0,17;12114;2136;192;4;1209,5;1234,8;1214,4;1204;1234,5;1117,8;235,5;2348,4;2361,1;949,3;935,6;31,5;18,9;24,3;177;85,3;110,2
2127865;KRD100152758;6,4;0,4;148,5;296,3;248,8;6;0,07;0,45;0,15;0,02;0,01;0,01;0,05;0,05;0,06;0,01;0;0;0,02;0;0;0;0;0;0;0;0;0;98,98;0;0;0,17;12096;2136;192;4;1208,5;1232;1214,2;1204;1234,5;1119,7;235,5;2342,6;2362,3;949,6;938,5;31,4;18,9;24,3;177;85,4;110,2
2127865;KRD100152758;6,4;0,4;148,5;296,3;248,8;6;0,07;0,45;0,15;0,02;0,01;0,01;0,05;0,05;0,06;0,01;0;0;0,02;0;0;0;0;0;0;0;0;0;98,98;0;0;0,17;12130;2136;192;4;1206,5;1233,2;1214;1204;1234,5;1122,2;235,9;2351,9;2368,1;949,6;938,5;31,3;18,8;24,3;177;85,2;110,2
2127865;KRD100152758;6,4;0,4;148,5;296,3;248,8;6;0,07;0,45;0,15;0,02;0,01;0,01;0,05;0,05;0,06;0,01;0;0;0,02;0;0;0;0;0;0;0;0;0;98,98;0;0;0,17;12175;2136;192;4;1205,5;1233,1;1213,8;1204;1234,5;1121,7;235,7;2348,4;2365,7;949,9;938,1;31,2;18,7;24,1;177;84,5;110,2
2127865;KRD100152758;6,4;0,4;148,5;296,3;248,8;6;0,07;0,45;0,15;0,02;0,01;0,01;0,05;0,05;0,06;0,01;0;0;0,02;0;0;0;0;0;0;0;0;0;98,98;0;0;0,17;12190;2136;192;4;1204,5;1230,9;1213,5;1204;1234,5;1119,2;235,9;2354,2;2365,7;950,2;940;31,5;18,8;23,6;177;85,2;110,2
2127865;KRD100152758;6,4;0,4;148,5;296,3;248,8;6;0,07;0,45;0,15;0,02;0,01;0,01;0,05;0,05;0,06;0,01;0;0;0,02;0;0;0;0;0;0;0;0;0;98,98;0;0;0,17;12148;2136;192;4;1203,5;1232,6;1213,4;1204;1234,5;1120,2;235,8;2351,9;2361,1;950,2;940;31,7;19;23,4;177;85,4;110,2
2127865;KRD100152758;6,4;0,4;148,5;296,3;248,8;6;0,07;0,45;0,15;0,02;0,01;0,01;0,05;0,05;0,06;0,01;0;0;0,02;0;0;0;0;0;0;0;0;0;98,98;0;0;0,17;12144;2136;191,2;4;1202,5;1230,9;1213,1;1202,5;1234,5;1120,7;235,9;2355,3;2363,4;948,3;936,5;31,6;19,1;23,7;177;85,2;110,2
2127865;KRD100152758;6,4;0,4;148,5;296,3;248,8;6;0,07;0,45;0,15;0,02;0,01;0,01;0,05;0,05;0,06;0,01;0;0;0,02;0;0;0;0;0;0;0;0;0;98,98;0;0;0,17;12156;2136;186;4;1201,5;1232,6;1212,3;1202;1234,5;1119,7;235,5;2342,6;2361,1;949,6;936,9;31,4;19;23,9;177;84,8;110,2
2127865;KRD100152758;6,4;0,4;148,5;296,3;248,8;6;0,07;0,45;0,15;0,02;0,01;0,01;0,05;0,05;0,06;0,01;0;0;0,02;0;0;0;0;0;0;0;0;0;98,98;0;0;0,17;12172;2136;186;3;1201,5;1230,9;1211,9;1201;1233,5;1124,2;235,7;2344,9;2366,9;950,2;938,5;31,3;18,9;23,5;177;85,1;110,2
2127865;KRD100152758;6,4;0,4;148,5;296,3;248,8;6;0,07;0,45;0,15;0,02;0,01;0,01;0,05;0,05;0,06;0,01;0;0;0,02;0;0;0;0;0;0;0;0;0;98,98;0;0;0,17;12155;2136;186;4;1201;1232;1211,7;1200,5;1233;1122,2;235,4;2339,1;2363,4;949,6;939,7;31,4;18,8;23;177;84,9;110,2
2127865;KRD100152758;6,4;0,4;148,5;296,3;248,8;6;0,07;0,45;0,15;0,02;0,01;0,01;0,05;0,05;0,06;0,01;0;0;0,02;0;0;0;0;0;0;0;0;0;98,98;0;0;0,17;12144;2136;186;3,9;1200,5;1230,5;1211,4;1200,5;1230;1122,7;235,4;2346,1;2362,3;952,5;935,9;31,3;18,9;22,9;177;85,2;110,2
2127865;KRD100152758;6,4;0,4;148,5;296,3;248,8;6;0,07;0,45;0,15;0,02;0,01;0,01;0,05;0,05;0,06;0,01;0;0;0,02;0;0;0;0;0;0;0;0;0;98,98;0;0;0,17;12191;2136;186;4;1199,5;1230,5;1211,2;1199,5;1229;1123,2;234,9;2340,3;2357,6;950,2;937,6;31,3;18,8;23,5;177;85,7;110,2
2127865;KRD100152758;6,4;0,4;148,5;296,3;248,8;6;0,07;0,45;0,15;0,02;0,01;0,01;0,05;0,05;0,06;0,01;0;0;0,02;0;0;0;0;0;0;0;0;0;98,98;0;0;0,17;12139;2136;186;3;1199,5;1227,3;1210,9;1199;1225;1136,5;234,5;2334,5;2354,2;950,9;936,5;31,5;18,8;23,8;177;85,4;110,2
2127865;KRD100152758;6,4;0,4;148,5;296,3;248,8;6;0,07;0,45;0,15;0,02;0,01;0,01;0,05;0,05;0,06;0,01;0;0;0,02;0;0;0;0;0;0;0;0;0;98,98;0;0;0,17;12179;2136;186;4;1199,5;1231,5;1210,8;1199;1223;1128,1;235,1;2339,1;2360;949,3;936,5;31,6;18,9;23,6;177;84,8;110,2
2127865;KRD100152758;6,4;0,4;148,5;296,3;248,8;6;0,07;0,45;0,15;0,02;0,01;0,01;0,05;0,05;0,06;0,01;0;0;0,02;0;0;0;0;0;0;0;0;0;98,98;0;0;0,17;12167;2136;186;3;1199;1231,1;1210,5;1198,5;1220;1132;235;2339,1;2361,1;948,3;936,9;31,6;18,9;23,2;177;84,4;110,2
2127865;KRD100152758;6,4;0,4;148,5;296,3;248,8;6;0,07;0,45;0,15;0,02;0,01;0,01;0,05;0,05;0,06;0,01;0;0;0,02;0;0;0;0;0;0;0;0;0;98,98;0;0;0,17;12135;2136;186;3,3;1199,5;1226,6;1210,4;1198,5;1219,5;1135,5;235,3;2346,1;2365,7;950,9;940,7;31,4;18,8;23,1;177;85,2;110,2
2127865;KRD100152758;6,4;0,4;148,5;296,3;248,8;6;0,07;0,45;0,15;0,02;0,01;0,01;0,05;0,05;0,06;0,01;0;0;0,02;0;0;0;0;0;0;0;0;0;98,98;0;0;0,17;12202;2136;187;4;1199,5;1230;1210,2;1198,5;1219,5;1131,5;235,1;2346,1;2360;949,9;940;31,4;18,8;23,2;177;84,7;110,2
2127865;KRD100152758;6,4;0,4;148,5;296,3;248,8;6;0,07;0,45;0,15;0,02;0,01;0,01;0,05;0,05;0,06;0,01;0;0;0,02;0;0;0;0;0;0;0;0;0;98,98;0;0;0,17;12125;2136;186;4;1199,5;1228,5;1210,1;1198,5;1219,5;1130,1;235,4;2348,4;2360;948;936,5;31,5;18,8;23,5;177;84,7;110,2
2127865;KRD100152758;6,4;0,4;148,5;296,3;248,8;6;0,07;0,45;0,15;0,02;0,01;0,01;0,05;0,05;0,06;0,01;0;0;0,02;0;0;0;0;0;0;0;0;0;98,98;0;0;0,17;12128;2136;186,1;4;1200,5;1230,5;1209,9;1198,5;1219,5;1129,1;236,3;2349,5;2369,2;950,2;940,7;31,7;19;23,5;177;85,1;110,2
2127865;KRD100152758;6,4;0,4;148,5;296,3;248,8;6;0,07;0,45;0,15;0,02;0,01;0,01;0,05;0,05;0,06;0,01;0;0;0,02;0;0;0;0;0;0;0;0;0;98,98;0;0;0,17;12180;2136;186;4,6;1200,5;1230,5;1209,9;1198,5;1219,5;1121,7;235,7;2354,2;2361,1;951,2;940,7;31,8;19,1;23,5;177;84,5;110,2
2127865;KRD100152758;6,4;0,4;148,5;296,3;248,8;6;0,07;0,45;0,15;0,02;0,01;0,01;0,05;0,05;0,06;0,01;0;0;0,02;0;0;0;0;0;0;0;0;0;98,98;0;0;0,17;12119;2136;186;4;1200;1231,5;1209,7;1198,5;1219,5;1120,2;235,4;2346,1;2360;950,9;937,2;31,8;19,2;23,6;177;84,9;110,2
2127865;KRD100152758;6,4;0,4;148,5;296,3;248,8;6;0,07;0,45;0,15;0,02;0,01;0,01;0,05;0,05;0,06;0,01;0;0;0,02;0;0;0;0;0;0;0;0;0;98,98;0;0;0,17;12167;2136;186;4;1201;1230,5;1209,6;1198,5;1219,5;1119,2;235,6;2346,1;2365,7;949,9;939,1;31,7;19,1;24,3;177;84,6;110,2
2127865;KRD100152758;6,4;0,4;148,5;296,3;248,8;6;0,07;0,45;0,15;0,02;0,01;0,01;0,05;0,05;0,06;0,01;0;0;0,02;0;0;0;0;0;0;0;0;0;98,98;0;0;0,17;12162;2136;186;4;1201,5;1230;1209,5;1198,5;1219,5;1125,6;235,8;2351,9;2365,7;950,2;939,7;31,7;19;25,1;177;84,4;110,2
2127865;KRD100152758;6,4;0,4;148,5;296,3;248,8;6;0,07;0,45;0,15;0,02;0,01;0,01;0,05;0,05;0,06;0,01;0;0;0,02;0;0;0;0;0;0;0;0;0;98,98;0;0;0,17;12153;2136;186,7;4;1201,5;1229,4;1209,3;1198,5;1219,5;1125,1;235,9;2349,5;2366,9;949,3;937,2;31,6;19;25,1;177;84,4;110,2
2127865;KRD100152758;6,4;0,4;148,5;296,3;248,8;6;0,07;0,45;0,15;0,02;0,01;0,01;0,05;0,05;0,06;0,01;0;0;0,02;0;0;0;0;0;0;0;0;0;98,98;0;0;0,17;12117;2136;186;4;1202,5;1229,4;1209,3;1198,5;1219,5;1117,8;235,7;2346,1;2363,4;951,5;854,7;31,5;19,1;24,5;177;84,4;110,2
2127865;KRD100152758;6,4;0,4;148,5;296,3;248,8;6;0,07;0,45;0,15;0,02;0,01;0,01;0,05;0,05;0,06;0,01;0;0;0,02;0;0;0;0;0;0;0;0;0;98,98;0;0;0,17;12148;2136;186;4;1203,5;1229,4;1209,2;1198,5;1219,5;1124,7;236,1;2354,2;2368,1;950,2;939,1;31,7;19;24;177;84,8;110,2
2127865;KRD100152758;6,4;0,4;148,5;296,3;248,8;6;0,07;0,45;0,15;0,02;0,01;0,01;0,05;0,05;0,06;0,01;0;0;0,02;0;0;0;0;0;0;0;0;0;98,98;0;0;0,17;12116;2136;186,2;4;1204;1229,4;1209,1;1198,5;1219,5;1119,2;235,9;2350,7;2368,1;950,2;940,4;31,9;19;23,8;177;85,1;110,2
2127865;KRD100152758;6,4;0,4;148,5;296,3;248,8;6;0,07;0,45;0,15;0,02;0,01;0,01;0,05;0,05;0,06;0,01;0;0;0,02;0;0;0;0;0;0;0;0;0;98,98;0;0;0,17;12114;2136;186,7;4;1205;1227,9;1209;1198,5;1219,5;1134,5;235,8;2343,8;2372,7;950,9;936,9;32;19,2;24;177;84,2;110,2
2127865;KRD100152758;6,4;0,4;148,5;296,3;248,8;6;0,07;0,45;0,15;0,02;0,01;0,01;0,05;0,05;0,06;0,01;0;0;0,02;0;0;0;0;0;0;0;0;0;98,98;0;0;0,17;12106;2136;186,2;4;1205;1229,4;1208,9;1198,5;1219,5;1124,2;235,9;2346,1;2366,9;953,4;815;32;19,2;24,5;177;84,2;110,2
2127865;KRD100152758;6,4;0,4;148,5;296,3;248,8;6;0,07;0,45;0,15;0,02;0,01;0,01;0,05;0,05;0,06;0,01;0;0;0,02;0;0;0;0;0;0;0;0;0;98,98;0;0;0,17;12195;2136;105,8;4,8;1206;1227,9;1208,3;1198,5;1219,5;1130,1;235,9;2349,5;2371,5;949,3;935,9;32,1;19,3;24,9;177;84,2;110,2
2127865;KRD100152758;6,4;0,4;148,5;296,3;248,8;6;0,07;0,45;0,15;0,02;0,01;0,01;0,05;0,05;0,06;0,01;0;0;0,02;0;0;0;0;0;0;0;0;0;98,98;0;0;0,17;12194;2136;102,3;3,6;1206;1227,9;1208,4;1198,5;1219,5;1132;235,7;2350,7;2363,4;949,6;937,6;32,2;19,4;24,8;177;84,7;110,2
2127865;KRD100152758;6,4;0,4;148,5;296,3;248,8;6;0,07;0,45;0,15;0,02;0,01;0,01;0,05;0,05;0,06;0,01;0;0;0,02;0;0;0;0;0;0;0;0;0;98,98;0;0;0,17;12113;2136;100;4;1206,5;1226,3;1208,4;1198,5;1219,5;1136,5;235,9;2354,2;2365,7;948,6;937,6;32,3;19,4;24,8;177;84,8;110,2
2127865;KRD100152758;6,4;0,4;148,5;296,3;248,8;6;0,07;0,45;0,15;0,02;0,01;0,01;0,05;0,05;0,06;0,01;0;0;0,02;0;0;0;0;0;0;0;0;0;98,98;0;0;0,17;12151;2136;100;4;1206,5;1229,4;1208,5;1198,5;1219,5;1135,5;236;2350,7;2366,9;949,9;936,9;32,3;19,4;25,1;177;84,7;110,2
2127865;KRD100152758;6,4;0,4;148,5;296,3;248,8;6;0,07;0,45;0,15;0,02;0,01;0,01;0,05;0,05;0,06;0,01;0;0;0,02;0;0;0;0;0;0;0;0;0;98,98;0;0;0,17;12137;2136;98,5;4;1207;1228,8;1208,5;1198,5;1219,5;1127,6;235,7;2348,4;2366,9;949,9;935,9;32,4;19,4;25,1;177;84,6;110,2
2127865;KRD100152758;6,4;0,4;148,5;296,3;248,8;6;0,07;0,45;0,15;0,02;0,01;0,01;0,05;0,05;0,06;0,01;0;0;0,02;0;0;0;0;0;0;0;0;0;98,98;0;0;0,17;12172;2136;99;4;1207,5;1230;1208,5;1198,5;1219,5;1133;234,9;2342,6;2360;948,6;936,5;32,4;19,5;25;177;84,3;110,2
2127865;KRD100152758;6,4;0,4;148,5;296,3;248,8;6;0,07;0,45;0,15;0,02;0,01;0,01;0,05;0,05;0,06;0,01;0;0;0,02;0;0;0;0;0;0;0;0;0;98,98;0;0;0,17;12168;2136;98,9;3;1208,5;1224,6;1208,6;1198,5;1219,5;1127,1;235,7;2344,9;2366,9;949,6;937,6;32,1;19,5;25;177;84,9;110,2
2127865;KRD100152758;6,4;0,4;148,5;296,3;248,8;6;0,07;0,45;0,15;0,02;0,01;0,01;0,05;0,05;0,06;0,01;0;0;0,02;0;0;0;0;0;0;0;0;0;98,98;0;0;0,17;12136;2136;97,4;4;1209,5;1228,9;1208,5;1198,5;1219,5;1120,2;235,3;2342,6;2360;949,6;935,6;31,8;19,4;25,5;177;84,4;110,2
2127865;KRD100152758;6,4;0,4;148,5;296,3;248,8;6;0,07;0,45;0,15;0,02;0,01;0,01;0,05;0,05;0,06;0,01;0;0;0,02;0;0;0;0;0;0;0;0;0;98,98;0;0;0,17;12139;2136;95;3;1209,5;1227,4;1208,5;1198,5;1219,5;1128,1;236,4;2355,3;2375,1;949,6;938,5;31,8;19,3;26,1;177;84,2;110,2
2127865;KRD100152758;6,4;0,4;148,5;296,3;248,8;6;0,07;0,45;0,15;0,02;0,01;0,01;0,05;0,05;0,06;0,01;0;0;0,02;0;0;0;0;0;0;0;0;0;98,98;0;0;0,17;12203;2136;96;4;1211;1224,2;1208,5;1198,5;1219,5;1132,5;236,1;2355,3;2372,7;951,2;937,2;32,1;19,3;26;177;84,4;110,2
2127865;KRD100152758;6,4;0,4;148,5;296,3;248,8;6;0,07;0,45;0,15;0,02;0,01;0,01;0,05;0,05;0,06;0,01;0;0;0,02;0;0;0;0;0;0;0;0;0;98,98;0;0;0,17;12184;2136;95;3;1211;1223,1;1208,5;1198,5;1219,5;1130,6;236,1;2355,3;2368,1;950,2;938,1;32,2;19,4;25,8;177;85,1;110,2
2127865;KRD100152758;6,4;0,4;148,5;296,3;248,8;6;0,07;0,45;0,15;0,02;0,01;0,01;0,05;0,05;0,06;0,01;0;0;0,02;0;0;0;0;0;0;0;0;0;98,98;0;0;0,17;12123;2136;96,4;4;1211;1226,6;1208,4;1198,5;1219,5;1128,1;236,1;2355,3;2366,9;952,5;810,2;32,2;19,4;25,9;177;85;110,2
2127865;KRD100152758;6,4;0,4;148,5;296,3;248,8;6;0,07;0,45;0,15;0,02;0,01;0,01;0,05;0,05;0,06;0,01;0;0;0,02;0;0;0;0;0;0;0;0;0;98,98;0;0;0,17;12061;2136;95;3;1212;1228,9;1208,4;1198,5;1219,5;1129,6;236;2348,4;2372,7;949,6;938,5;32;19,4;26,2;177;84,9;110,2
2127865;KRD100152758;6,4;0,4;148,5;296,3;248,8;6;0,07;0,45;0,15;0,02;0,01;0,01;0,05;0,05;0,06;0,01;0;0;0,02;0;0;0;0;0;0;0;0;0;98,98;0;0;0,17;12156;2136;95;4;1212;1227,9;1208,3;1198,5;1219,5;1126,6;235,5;2340,3;2362,3;948,6;938,5;32,2;19,4;26,1;177;84,7;110,2
2127865;KRD100152758;6,4;0,4;148,5;296,3;248,8;6;0,07;0,45;0,15;0,02;0,01;0,01;0,05;0,05;0,06;0,01;0;0;0,02;0;0;0;0;0;0;0;0;0;98,98;0;0;0,17;12194;2136;94;2,9;1213;1228,5;1208,3;1198,5;1219,5;1121,7;235,7;2340,3;2372,7;949,9;937,2;32,5;19,5;25,5;177;84,6;110,2
2127865;KRD100152758;6,4;0,4;148,5;296,3;248,8;6;0,07;0,45;0,15;0,02;0,01;0,01;0,05;0,05;0,06;0,01;0;0;0,02;0;0;0;0;0;0;0;0;0;98,98;0;0;0,17;12144;2136;95;4;1214;1230;1208,2;1198,5;1219,5;1120,7;235,6;2346,1;2363,4;949,9;937,6;32,8;19,8;24,9;177;83,9;110,2
2127865;KRD100152758;6,4;0,4;148,5;296,3;248,8;6;0,07;0,45;0,15;0,02;0,01;0,01;0,05;0,05;0,06;0,01;0;0;0,02;0;0;0;0;0;0;0;0;0;98,98;0;0;0,17;12173;2136;94;4;1214,5;1230,5;1208,2;1198,5;1219,5;1123,2;235,7;2344,9;2365,7;955;939,1;32,7;19,8;24,8;177;84,8;110,2
2127865;KRD100152758;6,4;0,4;148,5;296,3;248,8;6;0,07;0,45;0,15;0,02;0,01;0,01;0,05;0,05;0,06;0,01;0;0;0,02;0;0;0;0;0;0;0;0;0;98,98;0;0;0,17;12134;2136;95;4,5;1215;1228,9;1208,1;1198,5;1219,5;1125,1;235,6;2342,6;2365,7;953,1;918,1;32,7;19,6;24,6;177;84,7;110,2
2127865;KRD100152758;6,4;0,4;148,5;296,3;248,8;6;0,07;0,45;0,15;0,02;0,01;0,01;0,05;0,05;0,06;0,01;0;0;0,02;0;0;0;0;0;0;0;0;0;98,98;0;0;0,17;12137;2136;95;4;1216;1231,5;1208,1;1198,5;1219,5;1116,8;235,5;2346,1;2363,4;952,8;938,5;32,1;19,5;24,3;177;84,6;110,2
2127865;KRD100152758;6,4;0,4;148,5;296,3;248,8;6;0,07;0,45;0,15;0,02;0,01;0,01;0,05;0,05;0,06;0,01;0;0;0,02;0;0;0;0;0;0;0;0;0;98,98;0;0;0,17;12141;2136;95;4;1217;1230,5;1207,9;1198,5;1219,5;1124,7;235,6;2349,5;2366,9;953,1;941,3;33,1;19,2;24,1;177;84,7;110,2
2127865;KRD100152758;6,4;0,4;148,5;296,3;248,8;6;0,07;0,45;0,15;0,02;0,01;0,01;0,05;0,05;0,06;0,01;0;0;0,02;0;0;0;0;0;0;0;0;0;98,98;0;0;0,17;12169;2136;95;3,8;1217,5;1230;1208;1198,5;1219,5;1126,6;235,6;2349,5;2363,4;954,1;938,1;33,2;19,4;24,3;177;85;110,2
2127865;KRD100152758;6,4;0,4;148,5;296,3;248,8;6;0,07;0,45;0,15;0,02;0,01;0,01;0,05;0,05;0,06;0,01;0;0;0,02;0;0;0;0;0;0;0;0;0;98,98;0;0;0,17;12235;2136;95;4;1217;1231,1;1207,9;1198,5;1219,5;1131,5;235,3;2348,4;2360;954,7;937,2;32,4;19,7;24,6;177;84,9;110,2
2127865;KRD100152758;6,4;0,4;148,5;296,3;248,8;6;0,07;0,45;0,15;0,02;0,01;0,01;0,05;0,05;0,06;0,01;0;0;0,02;0;0;0;0;0;0;0;0;0;98,98;0;0;0,17;12177;2136;95;4;1217,5;1231,1;1208;1198,5;1219,5;1120,7;235,9;2349,5;2365,7;953,4;942;29,7;19;25;177;84,2;110,2
2127865;KRD100152758;6,4;0,4;148,5;296,3;248,8;6;0,07;0,45;0,15;0,02;0,01;0,01;0,05;0,05;0,06;0,01;0;0;0,02;0;0;0;0;0;0;0;0;0;98,98;0;0;0,17;12193;2136;96;4;1219,5;1232;1208,1;1198,5;1219,5;1134;235,2;2342,6;2357,6;959,1;940;30,5;18,1;24,3;177;83,8;110,2
2127868;KRD100152757;6,4;0,4;163,5;296,3;248,8;6;0,07;0,43;0,16;0,01;0,01;0,01;0,03;0,05;0,07;0;0;0;0,02;0;0;0;0;0;0;0;0;0;98,9;0;0;0,16;12786;2127;96;4;1220;1232;1208,1;1198,5;1220;1127,1;235,7;2351,9;2366,9;954,4;863,3;32,1;19,2;24,4;177;84,4;110,2
2127868;KRD100152757;6,4;0,4;163,5;296,3;248,8;6;0,07;0,43;0,16;0,01;0,01;0,01;0,03;0,05;0,07;0;0;0;0,02;0;0;0;0;0;0;0;0;0;98,9;0;0;0,16;12111;2136;96;3;1220;1231,1;1208,1;1198,5;1220;1130,6;235,6;2351,9;2357,6;953,1;939,7;33,1;19,9;24,7;177;84,3;110,2
2127868;KRD100152757;6,4;0,4;163,5;296,3;248,8;6;0,07;0,43;0,16;0,01;0,01;0,01;0,03;0,05;0,07;0;0;0;0,02;0;0;0;0;0;0;0;0;0;98,9;0;0;0,16;12193;2136;96;3,5;1221;1232;1208,1;1198,5;1220,5;1134;236,1;2354,2;2366,9;951,5;938,5;34,1;20,7;24,6;177;85;110,2
2127868;KRD100152757;6,4;0,4;163,5;296,3;248,8;6;0,07;0,43;0,16;0,01;0,01;0,01;0,03;0,05;0,07;0;0;0;0,02;0;0;0;0;0;0;0;0;0;98,9;0;0;0,16;12149;2136;96;3;1220;1233,2;1208,2;1198,5;1220,5;1124,7;236;2351,9;2368,1;954,1;938,8;34,6;21,3;24,7;177;84,5;110,2
2127868;KRD100152757;6,4;0,4;163,5;296,3;248,8;6;0,07;0,43;0,16;0,01;0,01;0,01;0,03;0,05;0,07;0;0;0;0,02;0;0;0;0;0;0;0;0;0;98,9;0;0;0,16;12164;2136;96;4;1220;1233,5;1208,2;1198,5;1220,5;1132,5;236,2;2354,2;2372,7;954,1;940,4;34,6;21,7;25,2;177;84,3;110,2
2127868;KRD100152757;6,4;0,4;163,5;296,3;248,8;6;0,07;0,43;0,16;0,01;0,01;0,01;0,03;0,05;0,07;0;0;0;0,02;0;0;0;0;0;0;0;0;0;98,9;0;0;0,16;12171;2136;96;3;1220;1232,6;1208,3;1198,5;1220,5;1130,6;236,3;2350,7;2371,5;954,4;934,3;34,6;21,5;25,7;177;84,4;110,2
2127868;KRD100152757;6,4;0,4;163,5;296,3;248,8;6;0,07;0,43;0,16;0,01;0,01;0,01;0,03;0,05;0,07;0;0;0;0,02;0;0;0;0;0;0;0;0;0;98,9;0;0;0,16;12114;2136;95,8;4,5;1220;1230,5;1208,4;1198,5;1220,5;1132,5;244,7;2356,5;2553,2;954,1;938,5;34,7;21,4;25,8;177;84,5;110,2
2127868;KRD100152757;6,4;0,4;163,5;296,3;248,8;6;0,07;0,43;0,16;0,01;0,01;0,01;0,03;0,05;0,07;0;0;0;0,02;0;0;0;0;0;0;0;0;0;98,9;0;0;0,16;12169;2136;96;4;1219;1231,5;1208,5;1198,5;1220,5;1131,5;235,5;2349,5;2362,3;954,4;939,7;35,1;21,5;25,5;177;85,3;110,2
2127868;KRD100152757;6,4;0,4;163,5;296,3;248,8;6;0,07;0,43;0,16;0,01;0,01;0,01;0,03;0,05;0,07;0;0;0;0,02;0;0;0;0;0;0;0;0;0;98,9;0;0;0,16;12169;2136;96;3,4;1219,5;1233,5;1208,6;1198,5;1220,5;1135;235,8;2342,6;2369,2;954,1;942,9;35,3;21,8;25,1;177;85,1;110,2
2127868;KRD100152757;6,4;0,4;163,5;296,3;248,8;6;0,07;0,43;0,16;0,01;0,01;0,01;0,03;0,05;0,07;0;0;0;0,02;0;0;0;0;0;0;0;0;0;98,9;0;0;0,16;12198;2136;95,2;4;1219;1232,6;1208,8;1198,5;1220,5;1129,6;235,7;2344,9;2366,9;955;941,3;35,6;22;25;177;85;110,2
2127868;KRD100152757;6,4;0,4;163,5;296,3;248,8;6;0,07;0,43;0,16;0,01;0,01;0,01;0,03;0,05;0,07;0;0;0;0,02;0;0;0;0;0;0;0;0;0;98,9;0;0;0,16;12116;2136;96;4;1219,5;1231,1;1208,9;1198,5;1220,5;1138,9;235,9;2349,5;2368,1;957,2;940,7;35,9;22,3;25,1;177;85;110,2
2127868;KRD100152757;6,4;0,4;163,5;296,3;248,8;6;0,07;0,43;0,16;0,01;0,01;0,01;0,03;0,05;0,07;0;0;0;0,02;0;0;0;0;0;0;0;0;0;98,9;0;0;0,16;12144;2136;96;4;1218,5;1232;1209,1;1198,5;1220,5;1130,1;235,8;2354,2;2368,1;954,7;935,9;36;22,5;25,6;177;84,2;110,2
2127868;KRD100152757;6,4;0,4;163,5;296,3;248,8;6;0,07;0,43;0,16;0,01;0,01;0,01;0,03;0,05;0,07;0;0;0;0,02;0;0;0;0;0;0;0;0;0;98,9;0;0;0,16;12132;2136;96;4;1219;1230,5;1209,2;1198,5;1220,5;1129,6;235,4;2349,5;2356,5;953,1;939,1;36;22,7;26,1;177;84,7;110,2
2127868;KRD100152757;6,4;0,4;163,5;296,3;248,8;6;0,07;0,43;0,16;0,01;0,01;0,01;0,03;0,05;0,07;0;0;0;0,02;0;0;0;0;0;0;0;0;0;98,9;0;0;0,16;12194;2136;97;4;1219;1233,5;1209,5;1198,5;1220,5;1129,6;235,6;2346,1;2363,4;952,5;940;35,8;22,7;26,2;177;84,9;110,2
2127868;KRD100152757;6,4;0,4;163,5;296,3;248,8;6;0,07;0,43;0,16;0,01;0,01;0,01;0,03;0,05;0,07;0;0;0;0,02;0;0;0;0;0;0;0;0;0;98,9;0;0;0,16;12130;2136;96;4;1219;1232,6;1209,6;1198,5;1220,5;1132;235,6;2346,1;2365,7;952,8;938,5;35,6;22,5;25,8;177;85,1;110,2
2127868;KRD100152757;6,4;0,4;163,5;296,3;248,8;6;0,07;0,43;0,16;0,01;0,01;0,01;0,03;0,05;0,07;0;0;0;0,02;0;0;0;0;0;0;0;0;0;98,9;0;0;0,16;12137;2136;97;4;1219,5;1234,2;1210;1198,5;1220,5;1122,2;235,6;2343,8;2363,4;954,4;938,8;35,3;22,1;25,7;177;84,8;110,2
2127868;KRD100152757;6,4;0,4;163,5;296,3;248,8;6;0,07;0,43;0,16;0,01;0,01;0,01;0,03;0,05;0,07;0;0;0;0,02;0;0;0;0;0;0;0;0;0;98,9;0;0;0,16;12118;2136;96;4;1219,5;1235,4;1210,1;1198,5;1220,5;1123,2;235,8;2354,2;2361,1;951,5;933,7;35,1;22;25,6;177;85,1;110,2
2127868;KRD100152757;6,4;0,4;163,5;296,3;248,8;6;0,07;0,43;0,16;0,01;0,01;0,01;0,03;0,05;0,07;0;0;0;0,02;0;0;0;0;0;0;0;0;0;98,9;0;0;0,16;12118;2136;96;4;1218;1232;1210,5;1198,5;1220,5;1128,1;235,2;2343,8;2365,7;951,5;938,8;35,2;21,9;25,2;177;84,8;110,2
2127868;KRD100152757;6,4;0,4;163,5;296,3;248,8;6;0,07;0,43;0,16;0,01;0,01;0,01;0,03;0,05;0,07;0;0;0;0,02;0;0;0;0;0;0;0;0;0;98,9;0;0;0,16;12116;2136;96;4;1218,5;1231,5;1210,8;1198,5;1220,5;1127,1;235,4;2348,4;2362,3;951,5;938,1;35,5;21,9;24,8;177;85;110,2
2127868;KRD100152757;6,4;0,4;163,5;296,3;248,8;6;0,07;0,43;0,16;0,01;0,01;0,01;0,03;0,05;0,07;0;0;0;0,02;0;0;0;0;0;0;0;0;0;98,9;0;0;0,16;12125;2136;96;3,7;1218,5;1233,5;1211,1;1198,5;1220,5;1126,6;235,5;2344,9;2363,4;953,4;934;35,7;22,2;24,7;177;85,4;110,2
2127868;KRD100152757;6,4;0,4;163,5;296,3;248,8;6;0,07;0,43;0,16;0,01;0,01;0,01;0,03;0,05;0,07;0;0;0;0,02;0;0;0;0;0;0;0;0;0;98,9;0;0;0,16;12070;2136;96;4;1218,5;1231,5;1211,3;1198,5;1220,5;1127,6;235;2342,6;2357,6;951,8;936,5;35,8;22,4;24,8;177;85,1;110,2
2127868;KRD100152757;6,4;0,4;163,5;296,3;248,8;6;0,07;0,43;0,16;0,01;0,01;0,01;0,03;0,05;0,07;0;0;0;0,02;0;0;0;0;0;0;0;0;0;98,9;0;0;0,16;12185;2136;96;4;1218,5;1232,6;1211,6;1198,5;1220,5;1127,1;235,3;2344,9;2365,7;952,5;937,2;36;22,5;25,2;177;84,9;110,2
2127868;KRD100152757;6,4;0,4;163,5;296,3;248,8;6;0,07;0,43;0,16;0,01;0,01;0,01;0,03;0,05;0,07;0;0;0;0,02;0;0;0;0;0;0;0;0;0;98,9;0;0;0,16;12148;2136;96;4;1219;1232;1211,9;1198,5;1220,5;1133;235,3;2346,1;2366,9;951,5;935,6;35,9;22,5;25,8;177;85,2;110,2
2127868;KRD100152757;6,4;0,4;163,5;296,3;248,8;6;0,07;0,43;0,16;0,01;0,01;0,01;0,03;0,05;0,07;0;0;0;0,02;0;0;0;0;0;0;0;0;0;98,9;0;0;0,16;12130;2136;96;4;1219;1232;1212,3;1199;1220,5;1131,5;235,1;2338;2365,7;951,5;937,2;35,9;22,4;26,4;177;84,3;110,2
2127868;KRD100152757;6,4;0,4;163,5;296,3;248,8;6;0,07;0,43;0,16;0,01;0,01;0,01;0,03;0,05;0,07;0;0;0;0,02;0;0;0;0;0;0;0;0;0;98,9;0;0;0,16;12148;2136;96;4;1219,5;1232,6;1212,7;1199,5;1220,5;1123,2;235,5;2342,6;2363,4;952,5;937,2;36;22,3;26,5;177;84,4;110,2
2127868;KRD100152757;6,4;0,4;163,5;296,3;248,8;6;0,07;0,43;0,16;0,01;0,01;0,01;0,03;0,05;0,07;0;0;0;0,02;0;0;0;0;0;0;0;0;0;98,9;0;0;0,16;12165;2136;96;4;1220;1234,8;1212,9;1199,5;1220,5;1132,5;235,3;2344,9;2360;952,5;939,1;36,2;22,6;26,2;177;84,8;110,2
2127868;KRD100152757;6,4;0,4;163,5;296,3;248,8;6;0,07;0,43;0,16;0,01;0,01;0,01;0,03;0,05;0,07;0;0;0;0,02;0;0;0;0;0;0;0;0;0;98,9;0;0;0,16;12123;2136;96;4;1220;1231,5;1213,3;1200;1220,5;1130,6;235,2;2348,4;2356,5;952,5;931,8;36,2;22,8;25,5;177;84,3;110,2
2127868;KRD100152757;6,4;0,4;163,5;296,3;248,8;6;0,07;0,43;0,16;0,01;0,01;0,01;0,03;0,05;0,07;0;0;0;0,02;0;0;0;0;0;0;0;0;0;98,9;0;0;0,16;12152;2136;96;4;1219,5;1232;1213,5;1200;1220,5;1128,1;235,1;2342,6;2356,5;952,8;936,5;36,2;22,9;25,1;177;84,5;110,2
2127868;KRD100152757;6,4;0,4;163,5;296,3;248,8;6;0,07;0,43;0,16;0,01;0,01;0,01;0,03;0,05;0,07;0;0;0;0,02;0;0;0;0;0;0;0;0;0;98,9;0;0;0,16;12114;2136;96;4;1220;1232;1213,9;1200;1220,5;1123,2;235,4;2342,6;2361,1;951,2;938,1;36,1;22,9;24,9;177;84,5;110,2
2127868;KRD100152757;6,4;0,4;163,5;296,3;248,8;6;0,07;0,43;0,16;0,01;0,01;0,01;0,03;0,05;0,07;0;0;0;0,02;0;0;0;0;0;0;0;0;0;98,9;0;0;0,16;12194;2136;96;4;1220,5;1232,6;1214,1;1200;1220,5;1117,8;235,2;2343,8;2362,3;951,8;940;35,9;22,9;25,2;177;84;110,2
2127868;KRD100152757;6,4;0,4;163,5;296,3;248,8;6;0,07;0,43;0,16;0,01;0,01;0,01;0,03;0,05;0,07;0;0;0;0,02;0;0;0;0;0;0;0;0;0;98,9;0;0;0,16;12142;2136;96;3;1220;1233,2;1214,5;1201;1220,5;1119,2;235,1;2343,8;2360;954,4;934,3;35,7;22,7;25,4;177;84,8;110,2
2127868;KRD100152757;6,4;0,4;163,5;296,3;248,8;6;0,07;0,43;0,16;0,01;0,01;0,01;0,03;0,05;0,07;0;0;0;0,02;0;0;0;0;0;0;0;0;0;98,9;0;0;0,16;12177;2136;96;4;1220,5;1231,1;1214,7;1201,5;1220,5;1120,7;234,9;2342,6;2356,5;950,2;935;35,5;22,4;25,1;177;84,7;110,2
2127868;KRD100152757;6,4;0,4;163,5;296,3;248,8;6;0,07;0,43;0,16;0,01;0,01;0,01;0,03;0,05;0,07;0;0;0;0,02;0;0;0;0;0;0;0;0;0;98,9;0;0;0,16;12125;2136;96;3,9;1220,5;1231,5;1215,1;1201,5;1220,5;1119,2;235,1;2342,6;2360;949,9;937,2;35,4;22,2;24,8;177;84,6;110,2
2127868;KRD100152757;6,4;0,4;163,5;296,3;248,8;6;0,07;0,43;0,16;0,01;0,01;0,01;0,03;0,05;0,07;0;0;0;0,02;0;0;0;0;0;0;0;0;0;98,9;0;0;0,16;12120;2136;96;4;1221;1230;1215,3;1202;1221;1119,2;235,1;2343,8;2360;951,2;934;35,5;22,2;25;177;84,5;110,2
2127868;KRD100152757;6,4;0,4;163,5;296,3;248,8;6;0,07;0,43;0,16;0,01;0,01;0,01;0,03;0,05;0,07;0;0;0;0,02;0;0;0;0;0;0;0;0;0;98,9;0;0;0,16;12178;2136;96;3;1221;1231,7;1215,7;1203,5;1221;1119,2;234,7;2338;2357,6;950,2;933,7;35,6;22,2;25,1;177;84,5;110,2
2127868;KRD100152757;6,4;0,4;163,5;296,3;248,8;6;0,07;0,43;0,16;0,01;0,01;0,01;0,03;0,05;0,07;0;0;0;0,02;0;0;0;0;0;0;0;0;0;98,9;0;0;0,16;12193;2136;96;4,5;1221;1230,5;1215,9;1204;1221,5;1119,2;234,6;2336,8;2349,5;951,2;936,9;35,8;22,3;24,7;177;84,5;110,2
2127868;KRD100152757;6,4;0,4;163,5;296,3;248,8;6;0,07;0,43;0,16;0,01;0,01;0,01;0,03;0,05;0,07;0;0;0;0,02;0;0;0;0;0;0;0;0;0;98,9;0;0;0,16;12114;2136;96;3;1221,5;1231,7;1216,2;1205;1221,5;1120,2;235;2344,9;2361,1;951,8;938,1;35,9;22,3;24,6;177;84,6;110,2
2127868;KRD100152757;6,4;0,4;163,5;296,3;248,8;6;0,07;0,43;0,16;0,01;0,01;0,01;0,03;0,05;0,07;0;0;0;0,02;0;0;0;0;0;0;0;0;0;98,9;0;0;0,16;12116;2136;96;4;1220,5;1232,6;1216,4;1205;1221,5;1120,7;234,8;2338;2355,3;951,8;938,1;35,7;22,3;24,7;177;84,8;110,2
2127868;KRD100152757;6,4;0,4;163,5;296,3;248,8;6;0,07;0,43;0,16;0,01;0,01;0,01;0,03;0,05;0,07;0;0;0;0,02;0;0;0;0;0;0;0;0;0;98,9;0;0;0,16;12252;2136;96;3,9;1220,5;1230,5;1216,7;1205,5;1221,5;1120,7;235,1;2340,3;2362,3;952,5;938,1;35,8;22,2;24,5;177;84,8;110,2
2127868;KRD100152757;6,4;0,4;163,5;296,3;248,8;6;0,07;0,43;0,16;0,01;0,01;0,01;0,03;0,05;0,07;0;0;0;0,02;0;0;0;0;0;0;0;0;0;98,9;0;0;0,16;12122;2136;96;4;1220;1230;1216,9;1205,5;1221,5;1120,7;234,7;2338;2356,5;951,8;935;36,2;22,3;24,4;177;85;110,2
2127868;KRD100152757;6,4;0,4;163,5;296,3;248,8;6;0,07;0,43;0,16;0,01;0,01;0,01;0,03;0,05;0,07;0;0;0;0,02;0;0;0;0;0;0;0;0;0;98,9;0;0;0,16;12137;2136;97;4;1220,5;1232;1217,2;1206,5;1221,5;1120,7;235;2339,1;2360;956;935,9;36,3;22,6;24,6;177;85,1;110,2
2127868;KRD100152757;6,4;0,4;163,5;296,3;248,8;6;0,07;0,43;0,16;0,01;0,01;0,01;0,03;0,05;0,07;0;0;0;0,02;0;0;0;0;0;0;0;0;0;98,9;0;0;0,16;12178;2136;95,5;4;1221;1229,4;1217,3;1206,5;1221,5;1124,2;235,2;2343,8;2361,1;951,2;935,6;36,3;23;25,2;177;85,1;110,2
2127868;KRD100152757;6,4;0,4;163,5;296,3;248,8;6;0,07;0,43;0,16;0,01;0,01;0,01;0,03;0,05;0,07;0;0;0;0,02;0;0;0;0;0;0;0;0;0;98,9;0;0;0,16;12168;2136;97;4;1221,5;1231,1;1217,6;1207;1221,5;1124,7;235;2336,8;2361,1;950,2;935,6;36,3;22,9;25,4;177;84,6;110,2
2127868;KRD100152757;6,4;0,4;163,5;296,3;248,8;6;0,07;0,43;0,16;0,01;0,01;0,01;0,03;0,05;0,07;0;0;0;0,02;0;0;0;0;0;0;0;0;0;98,9;0;0;0,16;12194;2136;96;4,6;1221;1230;1217,8;1207,5;1221,5;1124,7;235,1;2342,6;2357,6;951,5;936,5;36,4;22,9;25,4;177;84,6;110,2
2127868;KRD100152757;6,4;0,4;163,5;296,3;248,8;6;0,07;0,43;0,16;0,01;0,01;0,01;0,03;0,05;0,07;0;0;0;0,02;0;0;0;0;0;0;0;0;0;98,9;0;0;0,16;12126;2136;97;4;1221,5;1234,2;1218,1;1208,5;1221,5;1125,6;235,3;2340,3;2360;954,7;935;36,2;23;25,2;177;84,9;110,2
2127868;KRD100152757;6,4;0,4;163,5;296,3;248,8;6;0,07;0,43;0,16;0,01;0,01;0,01;0,03;0,05;0,07;0;0;0;0,02;0;0;0;0;0;0;0;0;0;98,9;0;0;0,16;12196;2136;96;4;1221;1229,4;1218,2;1209;1221,5;1115,8;235,3;2349,5;2356,5;956,6;934,3;34,3;22,9;25,3;177;84,9;110,2
2127868;KRD100152757;6,4;0,4;163,5;296,3;248,8;6;0,07;0,43;0,16;0,01;0,01;0,01;0,03;0,05;0,07;0;0;0;0,02;0;0;0;0;0;0;0;0;0;98,9;0;0;0,16;12158;2136;96;4;1221;1231,1;1218,4;1209,5;1221,5;1122,2;235;2343,8;2355,3;950,9;934,3;29,9;21,7;25,2;177;84,1;110,2
2127868;KRD100152757;6,4;0,4;163,5;296,3;248,8;6;0,07;0,43;0,16;0,01;0,01;0,01;0,03;0,05;0,07;0;0;0;0,02;0;0;0;0;0;0;0;0;0;98,9;0;0;0,16;12158;2136;101;4;1224;1236,9;1218,8;1210;1224,5;1141,4;235,7;2349,5;2368,1;957,2;935,9;31,7;18,6;21,8;177;84,2;110,2
2127868;KRD100152757;6,4;0,4;163,5;296,3;248,8;6;0,07;0,43;0,16;0,01;0,01;0,01;0,03;0,05;0,07;0;0;0;0,02;0;0;0;0;0;0;0;0;0;98,9;0;0;0,16;12174;2136;101,3;4;1223,5;1235,4;1219;1210,5;1224,5;1132;235,8;2351,9;2365,7;952,5;936,9;33,3;20,8;23,5;177;83,9;110,2
2127868;KRD100152757;6,4;0,4;163,5;296,3;248,8;6;0,07;0,43;0,16;0,01;0,01;0,01;0,03;0,05;0,07;0;0;0;0,02;0;0;0;0;0;0;0;0;0;98,9;0;0;0,16;12129;2136;101;4;1222,5;1237,4;1219,2;1210,5;1224,5;1129,6;235,3;2346,1;2362,3;952,5;941,6;34;21,8;24,8;177;84,3;110,2
2127868;KRD100152757;6,4;0,4;163,5;296,3;248,8;6;0,07;0,43;0,16;0,01;0,01;0,01;0,03;0,05;0,07;0;0;0;0,02;0;0;0;0;0;0;0;0;0;98,9;0;0;0,16;12129;2136;101;4;1221;1233,5;1219,4;1212;1224,5;1131,5;235,7;2342,6;2368,1;951,8;938,1;34,5;22,1;25,2;177;84,6;110,2
2127868;KRD100152757;6,4;0,4;163,5;296,3;248,8;6;0,07;0,43;0,16;0,01;0,01;0,01;0,03;0,05;0,07;0;0;0;0,02;0;0;0;0;0;0;0;0;0;98,9;0;0;0,16;12177;2136;101;3;1220,5;1232,6;1219,5;1212;1224,5;1122,2;235,3;2343,8;2363,4;952,8;941,3;34,8;22,1;25,2;177;84,8;110,2
2127868;KRD100152757;6,4;0,4;163,5;296,3;248,8;6;0,07;0,43;0,16;0,01;0,01;0,01;0,03;0,05;0,07;0;0;0;0,02;0;0;0;0;0;0;0;0;0;98,9;0;0;0,16;12217;2136;101,3;4;1219;1234,8;1219,6;1213;1224,5;1126,6;235,4;2346,1;2362,3;954,4;937,2;35,2;22,2;24,6;177;85,1;110,2
2127868;KRD100152757;6,4;0,4;163,5;296,3;248,8;6;0,07;0,43;0,16;0,01;0,01;0,01;0,03;0,05;0,07;0;0;0;0,02;0;0;0;0;0;0;0;0;0;98,9;0;0;0,16;12180;2136;101;4;1217,5;1232;1219,7;1213,5;1224,5;1129,6;235,3;2343,8;2360;951,5;940;35,6;22,5;24,1;177;85,2;110,2
2127868;KRD100152757;6,4;0,4;163,5;296,3;248,8;6;0,07;0,43;0,16;0,01;0,01;0,01;0,03;0,05;0,07;0;0;0;0,02;0;0;0;0;0;0;0;0;0;98,9;0;0;0,16;12160;2136;101;4;1216,5;1232;1219,7;1215;1224,5;1133;235,3;2343,8;2365,7;952,8;937,6;36;22,8;24,5;177;84,9;110,2
2127868;KRD100152757;6,4;0,4;163,5;296,3;248,8;6;0,07;0,43;0,16;0,01;0,01;0,01;0,03;0,05;0,07;0;0;0;0,02;0;0;0;0;0;0;0;0;0;98,9;0;0;0,16;12118;2136;101,9;3;1215,5;1233,2;1219,8;1215;1224,5;1137,4;235,1;2336,8;2362,3;951,2;934;36,2;23;25,2;177;84,8;110,2
2127898;KRD100153366;6,2;0,4;323;255;259;6;0,06;0,44;0,1;0,02;0,01;0,01;0,04;0,05;0,07;0;0;0;0,02;0;0;0;0;0;0;0;0;0;99,04;0;0;0,16;12149;2136;101;3;1212,5;1230;1219,7;1212,5;1224,5;1141,9;235,4;2348,4;2361,1;951,8;938,1;36,4;23,1;25,4;177;84,3;110,2
2127898;KRD100153366;6,2;0,4;323;255;259;6;0,06;0,44;0,1;0,02;0,01;0,01;0,04;0,05;0,07;0;0;0;0,02;0;0;0;0;0;0;0;0;0;99,04;0;0;0,16;12137;2136;101;4;1213;1230,5;1219,7;1212,5;1224,5;1130,6;235,5;2350,7;2361,1;951,5;937,6;36,7;23,4;25,4;177;84,3;110,2
2127898;KRD100153366;6,2;0,4;323;255;259;6;0,06;0,44;0,1;0,02;0,01;0,01;0,04;0,05;0,07;0;0;0;0,02;0;0;0;0;0;0;0;0;0;99,04;0;0;0,16;12137;2136;101,9;3;1213;1233,5;1219,6;1212,5;1224,5;1125,1;235,3;2343,8;2361,1;951,2;940,4;36,9;23,6;25,7;177;84,5;110,2
2127898;KRD100153366;6,2;0,4;323;255;259;6;0,06;0,44;0,1;0,02;0,01;0,01;0,04;0,05;0,07;0;0;0;0,02;0;0;0;0;0;0;0;0;0;99,04;0;0;0,16;12186;2136;101,4;4;1213;1231,1;1219,5;1212,5;1224,5;1124,7;235,3;2342,6;2357,6;955;936,9;37;23,7;25,8;177;85,3;110,2
2127898;KRD100153366;6,2;0,4;323;255;259;6;0,06;0,44;0,1;0,02;0,01;0,01;0,04;0,05;0,07;0;0;0;0,02;0;0;0;0;0;0;0;0;0;99,04;0;0;0,16;12194;2136;101,9;4;1213;1230,5;1219,4;1212;1224,5;1122,2;235,5;2349,5;2360;950,2;935,9;36,9;23,6;25,7;177;84,5;110,2
2127898;KRD100153366;6,2;0,4;323;255;259;6;0,06;0,44;0,1;0,02;0,01;0,01;0,04;0,05;0,07;0;0;0;0,02;0;0;0;0;0;0;0;0;0;99,04;0;0;0,16;12224;2136;100;4;1212,5;1232,6;1219,4;1212;1224,5;1124,7;235,2;2346,1;2357,6;950,9;935,3;36,8;23,5;25,3;177;84,7;110,2
2127898;KRD100153366;6,2;0,4;323;255;259;6;0,06;0,44;0,1;0,02;0,01;0,01;0,04;0,05;0,07;0;0;0;0,02;0;0;0;0;0;0;0;0;0;99,04;0;0;0,16;12129;2136;99;4;1212;1229,4;1219,2;1212;1224,5;1120,7;235,6;2349,5;2366,9;951,2;936,9;36,6;23,2;25;177;85,3;110,2
2127898;KRD100153366;6,2;0,4;323;255;259;6;0,06;0,44;0,1;0,02;0,01;0,01;0,04;0,05;0,07;0;0;0;0,02;0;0;0;0;0;0;0;0;0;99,04;0;0;0,16;12110;2136;100;4;1212;1230,5;1219,1;1212;1224,5;1122,7;235,4;2346,1;2363,4;950,2;894,2;36,6;23,2;24,6;177;85,3;110,2
2127898;KRD100153366;6,2;0,4;323;255;259;6;0,06;0,44;0,1;0,02;0,01;0,01;0,04;0,05;0,07;0;0;0;0,02;0;0;0;0;0;0;0;0;0;99,04;0;0;0,16;12110;2136;100;4;1213;1229,4;1219;1212;1224,5;1125,6;235,4;2350,7;2360;949,9;936,9;36,6;23,1;24,8;177;84,9;110,2
2127898;KRD100153366;6,2;0,4;323;255;259;6;0,06;0,44;0,1;0,02;0,01;0,01;0,04;0,05;0,07;0;0;0;0,02;0;0;0;0;0;0;0;0;0;99,04;0;0;0,16;12112;2136;99,4;4;1213;1228,9;1218,9;1212;1224,5;1130,6;235,6;2346,1;2363,4;950,2;932,7;37;23,3;25,1;177;84,9;110,2
2127898;KRD100153366;6,2;0,4;323;255;259;6;0,06;0,44;0,1;0,02;0,01;0,01;0,04;0,05;0,07;0;0;0;0,02;0;0;0;0;0;0;0;0;0;99,04;0;0;0,16;12158;2136;100;4;1212;1228,5;1218,7;1212;1224,5;1125,1;235,3;2346,1;2365,7;951,2;936,5;37,2;23,6;25,7;177;85;110,2
2127898;KRD100153366;6,2;0,4;323;255;259;6;0,06;0,44;0,1;0,02;0,01;0,01;0,04;0,05;0,07;0;0;0;0,02;0;0;0;0;0;0;0;0;0;99,04;0;0;0,16;12137;2136;100;3,3;1213;1228,9;1218,7;1212;1224,5;1122,7;235,4;2342,6;2368,1;951,2;935,9;37,2;23,8;26,1;177;84,8;110,2
2127898;KRD100153366;6,2;0,4;323;255;259;6;0,06;0,44;0,1;0,02;0,01;0,01;0,04;0,05;0,07;0;0;0;0,02;0;0;0;0;0;0;0;0;0;99,04;0;0;0,16;12137;2136;100;3,8;1214;1228,5;1218,5;1212;1224,5;1121,7;235;2336,8;2361,1;949,6;906,6;37;23,8;26;177;84,6;110,2
2127898;KRD100153366;6,2;0,4;323;255;259;6;0,06;0,44;0,1;0,02;0,01;0,01;0,04;0,05;0,07;0;0;0;0,02;0;0;0;0;0;0;0;0;0;99,04;0;0;0,16;12120;2136;100;4;1214;1226,6;1218,5;1212;1224,5;1117,8;234,9;2338;2360;950,9;934,3;36,9;23,7;25,4;177;84,8;110,2
2127898;KRD100153366;6,2;0,4;323;255;259;6;0,06;0,44;0,1;0,02;0,01;0,01;0,04;0,05;0,07;0;0;0;0,02;0;0;0;0;0;0;0;0;0;99,04;0;0;0,16;12135;2136;100;4;1214,5;1229,4;1218,4;1212;1224,5;1119,7;234,8;2342,6;2357,6;951,2;935,9;36,9;23,7;25,2;177;84,3;110,2
2127898;KRD100153366;6,2;0,4;323;255;259;6;0,06;0,44;0,1;0,02;0,01;0,01;0,04;0,05;0,07;0;0;0;0,02;0;0;0;0;0;0;0;0;0;99,04;0;0;0,16;12141;2136;100;4;1215,5;1228,9;1218,3;1212;1224,5;1127,1;234,8;2342,6;2356,5;949,6;934,3;37,1;23,8;25,5;177;84,4;110,2
2127898;KRD100153366;6,2;0,4;323;255;259;6;0,06;0,44;0,1;0,02;0,01;0,01;0,04;0,05;0,07;0;0;0;0,02;0;0;0;0;0;0;0;0;0;99,04;0;0;0,16;12114;2136;100;4;1215,5;1226,6;1218,3;1212;1224,5;1119,2;235;2339,1;2357,6;949,3;828,3;35,3;23,9;25,9;177;85,3;110,2
2127898;KRD100153366;6,2;0,4;323;255;259;6;0,06;0,44;0,1;0,02;0,01;0,01;0,04;0,05;0,07;0;0;0;0,02;0;0;0;0;0;0;0;0;0;99,04;0;0;0,16;12186;2136;100;4;1215;1231,1;1218,2;1212;1224,5;1121,7;235,2;2343,8;2360;949,6;935,9;33,6;22,5;25,9;177;85,4;110,2
2127898;KRD100153366;6,2;0,4;323;255;259;6;0,06;0,44;0,1;0,02;0,01;0,01;0,04;0,05;0,07;0;0;0;0,02;0;0;0;0;0;0;0;0;0;99,04;0;0;0,16;12205;2136;101;4,2;1218,5;1229,4;1218,2;1212;1224,5;1124,2;235,2;2339,1;2361,1;956,3;936,9;35,1;21,7;25;177;84,7;110,2
2127898;KRD100153366;6,2;0,4;323;255;259;6;0,06;0,44;0,1;0,02;0,01;0,01;0,04;0,05;0,07;0;0;0;0,02;0;0;0;0;0;0;0;0;0;99,04;0;0;0,16;12152;2136;101;4;1219;1230;1218,2;1212;1224,5;1125,6;235,1;2343,8;2363,4;952,5;937,6;36,9;23,3;24,9;177;84,2;110,2
2127898;KRD100153366;6,2;0,4;323;255;259;6;0,06;0,44;0,1;0,02;0,01;0,01;0,04;0,05;0,07;0;0;0;0,02;0;0;0;0;0;0;0;0;0;99,04;0;0;0,16;12185;2136;101;3,6;1217,5;1230,5;1218,2;1212;1224,5;1130,1;235,4;2346,1;2361,1;952,5;934,3;35,4;24,1;25,2;177;84,8;110,2
2127898;KRD100153366;6,2;0,4;323;255;259;6;0,06;0,44;0,1;0,02;0,01;0,01;0,04;0,05;0,07;0;0;0;0,02;0;0;0;0;0;0;0;0;0;99,04;0;0;0,16;12120;2136;101;4;1218;1227,3;1218,2;1212;1224,5;1127,1;235,3;2339,1;2356,5;950,2;935,3;31;23;25,3;177;84,8;110,2
2127898;KRD100153366;6,2;0,4;323;255;259;6;0,06;0,44;0,1;0,02;0,01;0,01;0,04;0,05;0,07;0;0;0;0,02;0;0;0;0;0;0;0;0;0;99,04;0;0;0,16;12126;2136;112;4;1211;1238,9;1218;1212;1224,5;1135,5;235,5;2346,1;2368,1;955;938,8;31,8;19,7;20,2;177;85,7;110,2
2127898;KRD100153366;6,2;0,4;323;255;259;6;0,06;0,44;0,1;0,02;0,01;0,01;0,04;0,05;0,07;0;0;0;0,02;0;0;0;0;0;0;0;0;0;99,04;0;0;0,16;12180;2136;111,2;4;1209,5;1236,3;1217,9;1209,5;1224,5;1137,4;235,5;2346,1;2368,1;951,2;939,7;33,4;22,1;22,2;177;84,8;110,2
2127898;KRD100153366;6,2;0,4;323;255;259;6;0,06;0,44;0,1;0,02;0,01;0,01;0,04;0,05;0,07;0;0;0;0,02;0;0;0;0;0;0;0;0;0;99,04;0;0;0,16;12105;2136;112;4;1207,5;1235,8;1217,8;1208,5;1224,5;1135,5;235,3;2338;2365,7;951,2;940;34,2;23;23,8;177;84,7;110,2
2127898;KRD100153366;6,2;0,4;323;255;259;6;0,06;0,44;0,1;0,02;0,01;0,01;0,04;0,05;0,07;0;0;0;0,02;0;0;0;0;0;0;0;0;0;99,04;0;0;0,16;12113;2136;112;3,9;1206,5;1233,2;1217,6;1206,5;1224,5;1139,4;235,3;2336,8;2361,1;949,6;938,5;35,1;23,3;24,2;177;85,6;110,2
2127898;KRD100153366;6,2;0,4;323;255;259;6;0,06;0,44;0,1;0,02;0,01;0,01;0,04;0,05;0,07;0;0;0;0,02;0;0;0;0;0;0;0;0;0;99,04;0;0;0,16;12124;2136;111,7;4;1206;1234,2;1217,5;1206,5;1224,5;1137,9;235,4;2343,8;2363,4;948,6;940;35,8;23,5;24,3;177;85,4;110,2
