Repository: furkanbitik/kardemir

File: final_birlesik_veri2.csv (part 7 of 29)
dokum_no;numune_no;cap;ovalite;elastikiyet;rel_alt_akma_dayanimi;reh_ust_akma_dayanimi;tufal_orani;C;MN;SI;S;P;N;CR;NI;CU;MO;V;TI;AS;SN;SB;AL;NB;CA;ZN;B;PB;ZR;FE;ALSOL;ALINS;CEV;firin_giris_uzunluk;firin_giris_agirlik;firin_kalis_suresi;lcc_kalma_suresi;firin_cikis_sicakligi;kutuk_desarj_sicakligi;tavlama_ortalama_sicaklik;tavlama_min_sicaklik;tavlama_max_sicaklik;dr10_kutuk_sicakligi;ortalama_descaler_basinci;min_descaler_basinci;max_descaler_basinci;max_meerdrive_giris_sicakligi;min_ meerdrive_giris_sicakligi;ortam_hava_sicakligi1;ortam_hava_sicakligi2;ortam_hava_sicakligi3;unit_agirlik;haddeleme_suresi;haddeleme_hizi
2127898;KRD100153366;6,2;0,4;323;255;259;6;0,06;0,44;0,1;0,02;0,01;0,01;0,04;0,05;0,07;0;0;0;0,02;0;0;0;0;0;0;0;0;0;99,04;0;0;0,16;12148;2136;112;3;1205,5;1234,8;1217,2;1205,5;1224,5;1132,5;235,3;2342,6;2365,7;950,9;938,5;36,2;23,7;24,8;177;85;110,2
2127898;KRD100153366;6,2;0,4;323;255;259;6;0,06;0,44;0,1;0,02;0,01;0,01;0,04;0,05;0,07;0;0;0;0,02;0;0;0;0;0;0;0;0;0;99,04;0;0;0,16;12148;2136;112;4;1207;1233,2;1217,1;1205,5;1224,5;1135;235,1;2340,3;2361,1;950,2;938,8;36,7;24;25,5;177;85;110,2
2127898;KRD100153366;6,2;0,4;323;255;259;6;0,06;0,44;0,1;0,02;0,01;0,01;0,04;0,05;0,07;0;0;0;0,02;0;0;0;0;0;0;0;0;0;99,04;0;0;0,16;12148;2136;112;3;1209;1231,1;1216,9;1205,5;1224,5;1139,9;235,3;2343,8;2362,3;949,3;937,2;37;24,5;25,9;177;85,5;110,2
2127898;KRD100153366;6,2;0,4;323;255;259;6;0,06;0,44;0,1;0,02;0,01;0,01;0,04;0,05;0,07;0;0;0;0,02;0;0;0;0;0;0;0;0;0;99,04;0;0;0,16;12132;2136;112;4;1210;1235,4;1216,8;1205,5;1224,5;1138,9;235,4;2348,4;2361,1;948,3;939,7;37,3;24,7;25,7;177;85,6;110,2
2127898;KRD100153366;6,2;0,4;323;255;259;6;0,06;0,44;0,1;0,02;0,01;0,01;0,04;0,05;0,07;0;0;0;0,02;0;0;0;0;0;0;0;0;0;99,04;0;0;0,16;12170;2136;112;3;1213;1236,9;1216,7;1205,5;1224,5;1139,4;235,4;2339,1;2357,6;948;895,5;37,6;24,8;25,5;177;85,2;110,2
2127898;KRD100153366;6,2;0,4;323;255;259;6;0,06;0,44;0,1;0,02;0,01;0,01;0,04;0,05;0,07;0;0;0;0,02;0;0;0;0;0;0;0;0;0;99,04;0;0;0,16;12170;2136;112,4;4;1213;1237,4;1216,6;1205,5;1224,5;1134,5;235,3;2346,1;2360;949,6;937,2;37,9;25;25,6;177;85,1;110,2
2127898;KRD100153366;6,2;0,4;323;255;259;6;0,06;0,44;0,1;0,02;0,01;0,01;0,04;0,05;0,07;0;0;0;0,02;0;0;0;0;0;0;0;0;0;99,04;0;0;0,16;12106;2136;112;2,9;1214;1236,9;1216,5;1205,5;1224,5;1142,4;235,6;2348,4;2362,3;949,6;940;38,1;25,2;25,3;177;85,1;110,2
2127898;KRD100153366;6,2;0,4;323;255;259;6;0,06;0,44;0,1;0,02;0,01;0,01;0,04;0,05;0,07;0;0;0;0,02;0;0;0;0;0;0;0;0;0;99,04;0;0;0,16;12194;2136;112;4;1215;1234,8;1216,5;1205,5;1224,5;1141,4;235,5;2349,5;2362,3;948,3;935,3;38,2;25,2;25,4;177;84,9;110,2
2127898;KRD100153366;6,2;0,4;323;255;259;6;0,06;0,44;0,1;0,02;0,01;0,01;0,04;0,05;0,07;0;0;0;0,02;0;0;0;0;0;0;0;0;0;99,04;0;0;0,16;12169;2136;113;4,1;1216;1231,5;1216,4;1205,5;1224,5;1137,9;235,5;2346,1;2363,4;947;933,7;38,1;25,2;25,4;177;85,9;110,2
2127898;KRD100153366;6,2;0,4;323;255;259;6;0,06;0,44;0,1;0,02;0,01;0,01;0,04;0,05;0,07;0;0;0;0,02;0;0;0;0;0;0;0;0;0;99,04;0;0;0,16;12288;2136;112;4,6;1217;1230,5;1216,4;1205,5;1224,5;1135,5;235,6;2349,5;2363,4;947;938,1;38,1;25,2;25,4;177;85,3;110,2
2127898;KRD100153366;6,2;0,4;323;255;259;6;0,06;0,44;0,1;0,02;0,01;0,01;0,04;0,05;0,07;0;0;0;0,02;0;0;0;0;0;0;0;0;0;99,04;0;0;0,16;12149;2136;112;4;1218;1231,5;1216,3;1205,5;1224,5;1133;235,3;2342,6;2362,3;947;938,8;38;25,2;25,3;177;84,9;110,2
2127898;KRD100153366;6,2;0,4;323;255;259;6;0,06;0,44;0,1;0,02;0,01;0,01;0,04;0,05;0,07;0;0;0;0,02;0;0;0;0;0;0;0;0;0;99,04;0;0;0,16;12153;2136;112;4;1219;1232,6;1216,3;1205,5;1224,5;1137,9;235,3;2344,9;2368,1;947;934;37,9;25;25,3;177;85,2;110,2
2127898;KRD100153366;6,2;0,4;323;255;259;6;0,06;0,44;0,1;0,02;0,01;0,01;0,04;0,05;0,07;0;0;0;0,02;0;0;0;0;0;0;0;0;0;99,04;0;0;0,16;12157;2136;112;4;1219,5;1228,8;1216,3;1205,5;1224,5;1131,5;236;2348,4;2366,9;947,7;936,9;37,9;24,9;25,5;177;83,9;110,2
2127898;KRD100153366;6,2;0,4;323;255;259;6;0,06;0,44;0,1;0,02;0,01;0,01;0,04;0,05;0,07;0;0;0;0,02;0;0;0;0;0;0;0;0;0;99,04;0;0;0,16;12136;2136;112;4;1218,5;1227,9;1216,3;1205,5;1224,5;1132,5;236;2350,7;2366,9;946,7;935;38,2;24,9;25,6;177;85,6;110,2
2127898;KRD100153366;6,2;0,4;323;255;259;6;0,06;0,44;0,1;0,02;0,01;0,01;0,04;0,05;0,07;0;0;0;0,02;0;0;0;0;0;0;0;0;0;99,04;0;0;0,16;12128;2136;112;4;1219;1228,9;1216,2;1205,5;1224,5;1131,5;235,6;2342,6;2368,1;946,7;935,3;38,6;25,1;25,9;177;85,9;110,2
2127898;KRD100153366;6,2;0,4;323;255;259;6;0,06;0,44;0,1;0,02;0,01;0,01;0,04;0,05;0,07;0;0;0;0,02;0;0;0;0;0;0;0;0;0;99,04;0;0;0,16;12199;2136;112;4;1219;1229,4;1216,2;1205,5;1224,5;1132,5;235,8;2340,3;2366,9;949,3;935;38,8;25,4;26;177;85,3;110,2
2127898;KRD100153366;6,2;0,4;323;255;259;6;0,06;0,44;0,1;0,02;0,01;0,01;0,04;0,05;0,07;0;0;0;0,02;0;0;0;0;0;0;0;0;0;99,04;0;0;0,16;12124;2136;112;4,2;1220;1232;1216,2;1205,5;1224,5;1131,5;235,7;2344,9;2365,7;947;931,1;38,9;25,6;26,2;177;85,5;110,2
2127898;KRD100153366;6,2;0,4;323;255;259;6;0,06;0,44;0,1;0,02;0,01;0,01;0,04;0,05;0,07;0;0;0;0,02;0;0;0;0;0;0;0;0;0;99,04;0;0;0,16;12124;2136;112;4;1220,5;1228,5;1216,2;1205,5;1224,5;1132,5;235,6;2349,5;2368,1;947;932,7;38,9;25,7;26,4;177;85,8;110,2
2127898;KRD100153366;6,2;0,4;323;255;259;6;0,06;0,44;0,1;0,02;0,01;0,01;0,04;0,05;0,07;0;0;0;0,02;0;0;0;0;0;0;0;0;0;99,04;0;0;0,16;12133;2136;112;4;1220,5;1228,5;1216,2;1205,5;1224,5;1143,8;235,5;2350,7;2357,6;948,3;931,1;39,1;25,8;26,9;177;84,9;110,2
2127898;KRD100153366;6,2;0,4;323;255;259;6;0,06;0,44;0,1;0,02;0,01;0,01;0,04;0,05;0,07;0;0;0;0,02;0;0;0;0;0;0;0;0;0;99,04;0;0;0,16;12150;2136;112;4,8;1220,5;1229,4;1216,2;1205,5;1224,5;1130,1;235,6;2346,1;2362,3;948;934,3;39,5;26;27,2;177;85,6;110,2
2127898;KRD100153366;6,2;0,4;323;255;259;6;0,06;0,44;0,1;0,02;0,01;0,01;0,04;0,05;0,07;0;0;0;0,02;0;0;0;0;0;0;0;0;0;99,04;0;0;0,16;12140;2136;112;4;1221;1233,5;1216,2;1205,5;1224,5;1127,6;236;2346,1;2365,7;948,6;933,4;39,6;26,3;27,1;177;85,6;110,2
2127898;KRD100153366;6,2;0,4;323;255;259;6;0,06;0,44;0,1;0,02;0,01;0,01;0,04;0,05;0,07;0;0;0;0,02;0;0;0;0;0;0;0;0;0;99,04;0;0;0,16;12145;2136;112;4;1221;1231,1;1216,2;1205,5;1224,5;1132,5;235,5;2346,1;2362,3;947;921,3;39,4;26,3;26,9;177;85,5;110,2
2127898;KRD100153366;6,2;0,4;323;255;259;6;0,06;0,44;0,1;0,02;0,01;0,01;0,04;0,05;0,07;0;0;0;0,02;0;0;0;0;0;0;0;0;0;99,04;0;0;0,16;12102;2136;112;4;1221;1231,5;1216,2;1205,5;1224,5;1129,1;236,1;2351,9;2366,9;948;933,7;39,4;26,3;26,8;177;84,8;110,2
2127898;KRD100153366;6,2;0,4;323;255;259;6;0,06;0,44;0,1;0,02;0,01;0,01;0,04;0,05;0,07;0;0;0;0,02;0;0;0;0;0;0;0;0;0;99,04;0;0;0,16;12102;2136;112;3;1220;1231,7;1216,2;1205,5;1224,5;1131,5;235,7;2346,1;2366,9;949,9;932,4;39,7;26,5;26,8;177;84,7;110,2
2127899;KRD100153252;6,4;0,4;185;282;284;8,4;0,06;0,47;0,15;0,03;0,02;0,01;0,13;0,05;0,08;0,01;0;0;0,06;0;0;0;0;0;0;0;0;0;98,7;0;0;0,18;12155;2136;112;3,4;1219,5;1234,8;1216,2;1205,5;1224,5;1129,6;236;2350,7;2372,7;948,6;932,7;39,8;26,6;26,7;177;84,7;110,2
2127899;KRD100153252;6,4;0,4;185;282;284;8,4;0,06;0,47;0,15;0,03;0,02;0,01;0,13;0,05;0,08;0,01;0;0;0,06;0;0;0;0;0;0;0;0;0;98,7;0;0;0,18;12149;2136;112;3;1220;1234,2;1216,1;1205,5;1224,5;1124,7;235,8;2349,5;2365,7;948;936,5;39,7;26,6;26,7;177;84,9;110,2
2127899;KRD100153252;6,4;0,4;185;282;284;8,4;0,06;0,47;0,15;0,03;0,02;0,01;0,13;0,05;0,08;0,01;0;0;0,06;0;0;0;0;0;0;0;0;0;98,7;0;0;0,18;12144;2136;107;6;1220;1233,5;1215,8;1205,5;1224;1129,1;236,2;2355,3;2365,7;955;932,4;34,9;22,7;26,8;177;85,2;110,2
2127899;KRD100153252;6,4;0,4;185;282;284;8,4;0,06;0,47;0,15;0,03;0,02;0,01;0,13;0,05;0,08;0,01;0;0;0,06;0;0;0;0;0;0;0;0;0;98,7;0;0;0,18;12164;2136;107;5;1219,5;1232;1215,7;1205,5;1222,5;1128,1;236;2354,2;2368,1;947,7;933,4;37,5;22,2;25,9;177;85,8;110,2
2127899;KRD100153252;6,4;0,4;185;282;284;8,4;0,06;0,47;0,15;0,03;0,02;0,01;0,13;0,05;0,08;0,01;0;0;0,06;0;0;0;0;0;0;0;0;0;98,7;0;0;0,18;12106;2136;107;5;1219;1231,5;1215,7;1205,5;1221,5;1129,6;236,3;2344,9;2379,6;949,6;933,7;34,7;23,3;27,1;177;85,9;110,2
2127899;KRD100153252;6,4;0,4;185;282;284;8,4;0,06;0,47;0,15;0,03;0,02;0,01;0,13;0,05;0,08;0,01;0;0;0,06;0;0;0;0;0;0;0;0;0;98,7;0;0;0,18;12167;2136;108;4;1219;1232;1215,6;1205,5;1221;1125,1;235,8;2343,8;2373,8;948;932,4;34,9;23,5;27,9;177;85,2;110,2
2127899;KRD100153252;6,4;0,4;185;282;284;8,4;0,06;0,47;0,15;0,03;0,02;0,01;0,13;0,05;0,08;0,01;0;0;0,06;0;0;0;0;0;0;0;0;0;98,7;0;0;0,18;12172;2136;109;4,2;1221;1235,4;1215,8;1205,5;1221;1132,5;236,5;2344,9;2375,1;950,9;932,4;23,7;18;28,4;177;85;110,2
2127899;KRD100153252;6,4;0,4;185;282;284;8,4;0,06;0,47;0,15;0,03;0,02;0,01;0,13;0,05;0,08;0,01;0;0;0,06;0;0;0;0;0;0;0;0;0;98,7;0;0;0,18;12112;2136;114;3;1222,5;1238,4;1216,1;1205,5;1223;1137,4;236,6;2360;2377,3;948;905;34,8;21,7;22,6;177;84,7;110,2
2127899;KRD100153252;6,4;0,4;185;282;284;8,4;0,06;0,47;0,15;0,03;0,02;0,01;0,13;0,05;0,08;0,01;0;0;0,06;0;0;0;0;0;0;0;0;0;98,7;0;0;0,18;12177;2136;113,5;4;1222;1237,4;1216,1;1205,5;1223;1137,4;236,4;2361,1;2366,9;949,3;939,1;36,8;24,8;24,5;177;84,7;110,2
2127899;KRD100153252;6,4;0,4;185;282;284;8,4;0,06;0,47;0,15;0,03;0,02;0,01;0,13;0,05;0,08;0,01;0;0;0,06;0;0;0;0;0;0;0;0;0;98,7;0;0;0,18;12167;2136;113;4;1219,5;1233,5;1216,2;1205,5;1223;1136,5;235,8;2348,4;2365,7;948,6;938,8;38,2;24,8;25,8;177;85,2;110,2
2127899;KRD100153252;6,4;0,4;185;282;284;8,4;0,06;0,47;0,15;0,03;0,02;0,01;0,13;0,05;0,08;0,01;0;0;0,06;0;0;0;0;0;0;0;0;0;98,7;0;0;0,18;12187;2136;114;3,4;1217,5;1234,2;1216,2;1205,5;1223;1133;236,1;2349,5;2369,2;946,4;938,8;39,5;26;26,2;177;85,3;110,2
2127899;KRD100153252;6,4;0,4;185;282;284;8,4;0,06;0,47;0,15;0,03;0,02;0,01;0,13;0,05;0,08;0,01;0;0;0,06;0;0;0;0;0;0;0;0;0;98,7;0;0;0,18;12143;2136;113;4;1216;1232,6;1216,2;1205,5;1223;1135;235,9;2349,5;2368,1;946,7;938,5;39,1;26,4;27,5;177;86,2;110,2
2127899;KRD100153252;6,4;0,4;185;282;284;8,4;0,06;0,47;0,15;0,03;0,02;0,01;0,13;0,05;0,08;0,01;0;0;0,06;0;0;0;0;0;0;0;0;0;98,7;0;0;0,18;12155;2136;114;4;1215;1231,1;1216,2;1205,5;1223;1135,5;236,1;2354,2;2365,7;949,3;932,1;38,3;25,4;28,3;177;86,3;110,2
2127899;KRD100153252;6,4;0,4;185;282;284;8,4;0,06;0,47;0,15;0,03;0,02;0,01;0,13;0,05;0,08;0,01;0;0;0,06;0;0;0;0;0;0;0;0;0;98,7;0;0;0,18;12137;2136;114;4;1213;1231,5;1216,2;1205,5;1223;1137;235,6;2349,5;2363,4;947;939,7;39,2;25,2;28,4;177;85,9;110,2
2127899;KRD100153252;6,4;0,4;185;282;284;8,4;0,06;0,47;0,15;0,03;0,02;0,01;0,13;0,05;0,08;0,01;0;0;0,06;0;0;0;0;0;0;0;0;0;98,7;0;0;0,18;12201;2136;114;4;1211,5;1231,5;1216,3;1205,5;1223;1136,5;236;2354,2;2366,9;951,8;934,3;39,7;26,1;28,9;177;86;110,2
2127899;KRD100153252;6,4;0,4;185;282;284;8,4;0,06;0,47;0,15;0,03;0,02;0,01;0,13;0,05;0,08;0,01;0;0;0,06;0;0;0;0;0;0;0;0;0;98,7;0;0;0,18;12114;2136;114;4;1210;1231,1;1216,2;1205,5;1223;1136,5;235,6;2349,5;2361,1;946,1;937,2;37,7;28;29,7;177;86,5;110,2
2127899;KRD100153252;6,4;0,4;185;282;284;8,4;0,06;0,47;0,15;0,03;0,02;0,01;0,13;0,05;0,08;0,01;0;0;0,06;0;0;0;0;0;0;0;0;0;98,7;0;0;0,18;12172;2136;115;4;1210,5;1234,2;1216,1;1205,5;1223;1137,9;236;2348,4;2373,8;946,4;939,7;37,4;25,3;29;177;86,5;110,2
2127899;KRD100153252;6,4;0,4;185;282;284;8,4;0,06;0,47;0,15;0,03;0,02;0,01;0,13;0,05;0,08;0,01;0;0;0,06;0;0;0;0;0;0;0;0;0;98,7;0;0;0,18;12102;2136;114;4;1208,5;1233,2;1216,2;1205,5;1223;1134;236;2355,3;2365,7;948,3;907,3;38,2;25,4;27,7;177;86,7;110,2
2127899;KRD100153252;6,4;0,4;185;282;284;8,4;0,06;0,47;0,15;0,03;0,02;0,01;0,13;0,05;0,08;0,01;0;0;0,06;0;0;0;0;0;0;0;0;0;98,7;0;0;0,18;12102;2136;115;4;1209;1230;1216,1;1205,5;1223;1133;235,7;2344,9;2368,1;947;939,1;38,3;25,8;27,4;177;85,4;110,2
2127899;KRD100153252;6,4;0,4;185;282;284;8,4;0,06;0,47;0,15;0,03;0,02;0,01;0,13;0,05;0,08;0,01;0;0;0,06;0;0;0;0;0;0;0;0;0;98,7;0;0;0,18;12147;2136;114;4;1208;1231,1;1216;1205,5;1223;1135,5;235,6;2343,8;2368,1;946,7;937,2;38,4;25,9;27;177;85,7;110,2
2127899;KRD100153252;6,4;0,4;185;282;284;8,4;0,06;0,47;0,15;0,03;0,02;0,01;0,13;0,05;0,08;0,01;0;0;0,06;0;0;0;0;0;0;0;0;0;98,7;0;0;0,18;12128;2136;115,3;3,5;1207,5;1231,5;1216;1205,5;1223;1133;236;2346,1;2373,8;946,7;811,8;38,4;25,9;26,8;177;86,1;110,2
2127899;KRD100153252;6,4;0,4;185;282;284;8,4;0,06;0,47;0,15;0,03;0,02;0,01;0,13;0,05;0,08;0,01;0;0;0,06;0;0;0;0;0;0;0;0;0;98,7;0;0;0,18;12130;2136;114;3;1208;1228,9;1215,9;1205,5;1223;1132,5;235,9;2349,5;2366,9;950,2;930,8;38,6;25,8;27;177;86,1;110,2
2127899;KRD100153252;6,4;0,4;185;282;284;8,4;0,06;0,47;0,15;0,03;0,02;0,01;0,13;0,05;0,08;0,01;0;0;0,06;0;0;0;0;0;0;0;0;0;98,7;0;0;0,18;12161;2136;115;4;1208,5;1230,5;1215,8;1205,5;1223;1133;236,2;2354,2;2371,5;950,9;933,7;38,7;25,9;27,3;177;86,8;110,2
2127899;KRD100153252;6,4;0,4;185;282;284;8,4;0,06;0,47;0,15;0,03;0,02;0,01;0,13;0,05;0,08;0,01;0;0;0,06;0;0;0;0;0;0;0;0;0;98,7;0;0;0,18;12118;2136;114;3;1208,5;1229,4;1215,7;1205,5;1223;1125,6;235,6;2349,5;2363,4;946,7;933,7;38,7;25,9;27,3;177;86,5;110,2
2127899;KRD100153252;6,4;0,4;185;282;284;8,4;0,06;0,47;0,15;0,03;0,02;0,01;0,13;0,05;0,08;0,01;0;0;0,06;0;0;0;0;0;0;0;0;0;98,7;0;0;0,18;12139;2136;115;4;1209,5;1230;1215,7;1205,5;1223;1134,5;235,9;2350,7;2363,4;945,1;906,6;38,5;25,9;27,3;177;85,6;110,2
2127899;KRD100153252;6,4;0,4;185;282;284;8,4;0,06;0,47;0,15;0,03;0,02;0,01;0,13;0,05;0,08;0,01;0;0;0,06;0;0;0;0;0;0;0;0;0;98,7;0;0;0,18;12158;2136;113,7;4;1210;1228,5;1215,6;1205,5;1223;1132,5;235,6;2348,4;2366,9;945,5;920;38,4;25,8;27,2;177;85,8;110,2
2127899;KRD100153252;6,4;0,4;185;282;284;8,4;0,06;0,47;0,15;0,03;0,02;0,01;0,13;0,05;0,08;0,01;0;0;0,06;0;0;0;0;0;0;0;0;0;98,7;0;0;0,18;12134;2136;115;3,3;1211;1230;1215,6;1205,5;1223;1129,6;235,8;2344,9;2368,1;948;931,1;38,6;25,7;27,5;177;85,7;110,2
2127899;KRD100153252;6,4;0,4;185;282;284;8,4;0,06;0,47;0,15;0,03;0,02;0,01;0,13;0,05;0,08;0,01;0;0;0,06;0;0;0;0;0;0;0;0;0;98,7;0;0;0,18;12122;2136;115,1;4;1212;1228,9;1215,5;1205,5;1223;1129,6;236;2355,3;2362,3;944,5;936,5;38,8;25,7;27,6;177;86,3;110,2
2127899;KRD100153252;6,4;0,4;185;282;284;8,4;0,06;0,47;0,15;0,03;0,02;0,01;0,13;0,05;0,08;0,01;0;0;0,06;0;0;0;0;0;0;0;0;0;98,7;0;0;0,18;12195;2136;115;4;1213;1228,9;1215,5;1205,5;1223;1130,6;236;2349,5;2368,1;947,7;932,4;38,9;25,8;27,5;177;86,3;110,2
2127899;KRD100153252;6,4;0,4;185;282;284;8,4;0,06;0,47;0,15;0,03;0,02;0,01;0,13;0,05;0,08;0,01;0;0;0,06;0;0;0;0;0;0;0;0;0;98,7;0;0;0,18;12195;2136;114;4,3;1212;1230,5;1215,4;1205,5;1223;1127,1;236,2;2350,7;2373,8;950,2;929,2;39;25,9;27,3;177;87;110,2
2127899;KRD100153252;6,4;0,4;185;282;284;8,4;0,06;0,47;0,15;0,03;0,02;0,01;0,13;0,05;0,08;0,01;0;0;0,06;0;0;0;0;0;0;0;0;0;98,7;0;0;0,18;12125;2136;114;4;1212,5;1230;1215,3;1205,5;1223;1126,6;235,9;2349,5;2366,9;943,5;930,2;39;25,8;27;177;85,7;110,2
2127899;KRD100153252;6,4;0,4;185;282;284;8,4;0,06;0,47;0,15;0,03;0,02;0,01;0,13;0,05;0,08;0,01;0;0;0,06;0;0;0;0;0;0;0;0;0;98,7;0;0;0,18;12125;2136;114;4;1213;1228,5;1215,3;1205,5;1223;1133;236,1;2356,5;2365,7;951,5;930,2;38,9;25,7;26,7;177;85,8;110,2
2127899;KRD100153252;6,4;0,4;185;282;284;8,4;0,06;0,47;0,15;0,03;0,02;0,01;0,13;0,05;0,08;0,01;0;0;0,06;0;0;0;0;0;0;0;0;0;98,7;0;0;0,18;12145;2136;114;4;1213,5;1228,5;1215,2;1205,5;1223;1134;236,3;2354,2;2375,1;950,2;933,7;38,9;25,6;26,7;177;86,6;110,2
2127899;KRD100153252;6,4;0,4;185;282;284;8,4;0,06;0,47;0,15;0,03;0,02;0,01;0,13;0,05;0,08;0,01;0;0;0,06;0;0;0;0;0;0;0;0;0;98,7;0;0;0,18;12142;2136;114;4,4;1214;1227,3;1215,1;1205,5;1223;1130,1;235,8;2343,8;2366,9;946,4;931,8;39;25,7;27,1;177;86,7;110,2
2127899;KRD100153252;6,4;0,4;185;282;284;8,4;0,06;0,47;0,15;0,03;0,02;0,01;0,13;0,05;0,08;0,01;0;0;0,06;0;0;0;0;0;0;0;0;0;98,7;0;0;0,18;12130;2136;102,1;3,9;1214,5;1230;1215;1205,5;1223;1125,6;235,7;2342,6;2366,9;944,8;928,9;39,1;25,9;27,3;177;86,2;110,2
2127899;KRD100153252;6,4;0,4;185;282;284;8,4;0,06;0,47;0,15;0,03;0,02;0,01;0,13;0,05;0,08;0,01;0;0;0,06;0;0;0;0;0;0;0;0;0;98,7;0;0;0,18;12187;2136;103;4;1215,5;1227,9;1215;1205,5;1223;1129,6;235,9;2342,6;2371,5;949,3;932,1;39,1;26,1;27,2;177;85,7;110,2
2127899;KRD100153252;6,4;0,4;185;282;284;8,4;0,06;0,47;0,15;0,03;0,02;0,01;0,13;0,05;0,08;0,01;0;0;0,06;0;0;0;0;0;0;0;0;0;98,7;0;0;0,18;12191;2136;103;3;1215,5;1226,3;1215,2;1205,5;1223;1130,6;236;2346,1;2369,2;946,1;933,4;39;26;26,7;177;85,4;110,2
2127899;KRD100153252;6,4;0,4;185;282;284;8,4;0,06;0,47;0,15;0,03;0,02;0,01;0,13;0,05;0,08;0,01;0;0;0,06;0;0;0;0;0;0;0;0;0;98,7;0;0;0,18;12149;2136;102,5;4;1216,5;1227,9;1215,3;1205,5;1223;1129,6;236,1;2351,9;2369,2;951,2;890,7;38,7;26;26,5;177;85,5;110,2
2127899;KRD100153252;6,4;0,4;185;282;284;8,4;0,06;0,47;0,15;0,03;0,02;0,01;0,13;0,05;0,08;0,01;0;0;0,06;0;0;0;0;0;0;0;0;0;98,7;0;0;0,18;12187;2136;103;4;1216,5;1232,6;1215,5;1205,5;1223;1124,7;236,1;2351,9;2368,1;951,2;930,5;38,7;25,8;26,4;177;86,6;110,2
2127899;KRD100153252;6,4;0,4;185;282;284;8,4;0,06;0,47;0,15;0,03;0,02;0,01;0,13;0,05;0,08;0,01;0;0;0,06;0;0;0;0;0;0;0;0;0;98,7;0;0;0,18;12128;2136;103;4;1215,5;1232,6;1215,6;1206,5;1223;1123,2;236,3;2351,9;2369,2;948;933,4;39;25,9;26,5;177;86,8;110,2
2127899;KRD100153252;6,4;0,4;185;282;284;8,4;0,06;0,47;0,15;0,03;0,02;0,01;0,13;0,05;0,08;0,01;0;0;0,06;0;0;0;0;0;0;0;0;0;98,7;0;0;0,18;12131;2136;103,1;4;1215,5;1232;1215,7;1207,5;1223;1129,6;235,8;2349,5;2363,4;945,1;931,8;39,2;26,1;26,6;177;86,7;110,2
2127899;KRD100153252;6,4;0,4;185;282;284;8,4;0,06;0,47;0,15;0,03;0,02;0,01;0,13;0,05;0,08;0,01;0;0;0,06;0;0;0;0;0;0;0;0;0;98,7;0;0;0,18;12174;2136;103;4;1216;1230,5;1215,8;1207,5;1223;1123,2;235,8;2349,5;2366,9;950,9;935,6;39,2;26,3;26,6;177;86,6;110,2
2127899;KRD100153252;6,4;0,4;185;282;284;8,4;0,06;0,47;0,15;0,03;0,02;0,01;0,13;0,05;0,08;0,01;0;0;0,06;0;0;0;0;0;0;0;0;0;98,7;0;0;0,18;12132;2136;103;4;1216,5;1230,5;1215,9;1207,5;1223;1122,7;235,6;2350,7;2366,9;946,4;930,5;39,1;26,1;26,6;177;86,3;110,2
2127899;KRD100153252;6,4;0,4;185;282;284;8,4;0,06;0,47;0,15;0,03;0,02;0,01;0,13;0,05;0,08;0,01;0;0;0,06;0;0;0;0;0;0;0;0;0;98,7;0;0;0,18;12132;2136;103,7;4;1216;1230,5;1215,9;1207,5;1223;1124,7;236,1;2351,9;2369,2;946,1;932,4;39;26,1;26,8;177;86,1;110,2
2127899;KRD100153252;6,4;0,4;185;282;284;8,4;0,06;0,47;0,15;0,03;0,02;0,01;0,13;0,05;0,08;0,01;0;0;0,06;0;0;0;0;0;0;0;0;0;98,7;0;0;0,18;12130;2136;103;4;1216;1231,1;1216;1207,5;1223;1127,6;235,9;2350,7;2365,7;948,6;930,8;39;26;27,1;177;86,1;110,2
2127899;KRD100153252;6,4;0,4;185;282;284;8,4;0,06;0,47;0,15;0,03;0,02;0,01;0,13;0,05;0,08;0,01;0;0;0,06;0;0;0;0;0;0;0;0;0;98,7;0;0;0,18;12139;2136;103;3;1217;1229,4;1216;1207,5;1223;1125,6;236,1;2355,3;2369,2;951,5;930,5;39;26;27;177;86,6;110,2
2127899;KRD100153252;6,4;0,4;185;282;284;8,4;0,06;0,47;0,15;0,03;0,02;0,01;0,13;0,05;0,08;0,01;0;0;0,06;0;0;0;0;0;0;0;0;0;98,7;0;0;0,18;12148;2136;103;4;1217,5;1233,2;1216,1;1207,5;1223;1122,2;236,1;2355,3;2369,2;948,6;931,1;39;26;26,6;177;86,9;110,2
2127899;KRD100153252;6,4;0,4;185;282;284;8,4;0,06;0,47;0,15;0,03;0,02;0,01;0,13;0,05;0,08;0,01;0;0;0,06;0;0;0;0;0;0;0;0;0;98,7;0;0;0,18;12158;2136;103;3;1217,5;1228,9;1216,1;1207,5;1223;1127,6;235,9;2351,9;2368,1;946,4;932,1;38,8;26;26,5;177;86,6;110,2
2127899;KRD100153252;6,4;0,4;185;282;284;8,4;0,06;0,47;0,15;0,03;0,02;0,01;0,13;0,05;0,08;0,01;0;0;0,06;0;0;0;0;0;0;0;0;0;98,7;0;0;0,18;12153;2136;103,2;4;1217,5;1230,5;1216,1;1207,5;1223;1124,2;235,8;2343,8;2372,7;949,6;935,9;38,6;25,8;26,6;177;86,2;110,2
2127899;KRD100153252;6,4;0,4;185;282;284;8,4;0,06;0,47;0,15;0,03;0,02;0,01;0,13;0,05;0,08;0,01;0;0;0,06;0;0;0;0;0;0;0;0;0;98,7;0;0;0,18;12151;2136;103;4,1;1217,5;1231,5;1216,1;1207,5;1223;1132,5;236;2348,4;2371,5;947,7;934;38,6;25,5;26,9;177;86,3;110,2
2127899;KRD100153252;6,4;0,4;185;282;284;8,4;0,06;0,47;0,15;0,03;0,02;0,01;0,13;0,05;0,08;0,01;0;0;0,06;0;0;0;0;0;0;0;0;0;98,7;0;0;0,18;12182;2136;103;4;1218;1231,7;1216,1;1207,5;1223;1131,5;235,8;2348,4;2375,1;949,9;932,1;38,7;25,5;26,8;177;86,4;110,2
2127899;KRD100153252;6,4;0,4;185;282;284;8,4;0,06;0,47;0,15;0,03;0,02;0,01;0,13;0,05;0,08;0,01;0;0;0,06;0;0;0;0;0;0;0;0;0;98,7;0;0;0,18;12183;2136;103,2;4;1218;1231,7;1216;1207,5;1223;1117,3;236,1;2354,2;2371,5;946,7;931,8;38,8;25,7;26,8;177;86,3;110,2
2127899;KRD100153252;6,4;0,4;185;282;284;8,4;0,06;0,47;0,15;0,03;0,02;0,01;0,13;0,05;0,08;0,01;0;0;0,06;0;0;0;0;0;0;0;0;0;98,7;0;0;0,18;12177;2136;103;4;1218,5;1231,1;1216;1207,5;1223;1123,2;235,9;2349,5;2366,9;946,1;934,3;38,7;25,8;26,7;177;85,5;110,2
2127899;KRD100153252;6,4;0,4;185;282;284;8,4;0,06;0,47;0,15;0,03;0,02;0,01;0,13;0,05;0,08;0,01;0;0;0,06;0;0;0;0;0;0;0;0;0;98,7;0;0;0,18;12165;2136;104;4;1218,5;1232;1216;1207,5;1223;1127,1;236,1;2350,7;2369,2;946,1;933,4;38,7;25,8;26,6;177;85,7;110,2
2127899;KRD100153252;6,4;0,4;185;282;284;8,4;0,06;0,47;0,15;0,03;0,02;0,01;0,13;0,05;0,08;0,01;0;0;0,06;0;0;0;0;0;0;0;0;0;98,7;0;0;0,18;12125;2136;103,3;4;1219,5;1232;1216,1;1207,5;1223;1124,2;236;2349,5;2368,1;948,6;934;38,7;25,8;26,4;177;85,8;110,2
2127899;KRD100153252;6,4;0,4;185;282;284;8,4;0,06;0,47;0,15;0,03;0,02;0,01;0,13;0,05;0,08;0,01;0;0;0,06;0;0;0;0;0;0;0;0;0;98,7;0;0;0,18;12158;2136;104;4;1219,5;1233,2;1216;1207,5;1223;1120,7;236,5;2356,5;2372,7;946,1;932,1;39;25,7;26,6;177;86,3;110,2
2127899;KRD100153252;6,4;0,4;185;282;284;8,4;0,06;0,47;0,15;0,03;0,02;0,01;0,13;0,05;0,08;0,01;0;0;0,06;0;0;0;0;0;0;0;0;0;98,7;0;0;0,18;12150;2136;109,2;3,9;1215,1;1231,3;1215,8;1206;1223;1129,7;236;2350,3;2368,8;948,1;929;38,2;25,4;27;177;86;110,2
2127900;KRD100153361;6,4;0,4;343;288;29;6;0,07;0,46;0,11;0,01;0,02;0,01;0,05;0,05;0,07;0;0;0;0,04;0;0;0;0;0;0;0;0;0;98,92;0;0;0,17;12128;2136;103,8;4,6;1219,5;1234,2;1216;1207,5;1223;1120,7;236,8;2362,3;2375,1;946,7;934,3;38,5;23,7;26,5;177;86,7;110,2
2127900;KRD100153361;6,4;0,4;343;288;29;6;0,07;0,46;0,11;0,01;0,02;0,01;0,05;0,05;0,07;0;0;0;0,04;0;0;0;0;0;0;0;0;0;98,92;0;0;0,17;12122;2136;104;4;1220;1231,9;1216;1207,5;1223;1120,7;236,3;2356,5;2372,7;945,5;921,3;40,5;24,9;25,8;177;86,3;110,2
2127900;KRD100153361;6,4;0,4;343;288;29;6;0,07;0,46;0,11;0,01;0,02;0,01;0,05;0,05;0,07;0;0;0;0,04;0;0;0;0;0;0;0;0;0;98,92;0;0;0,17;12114;2136;103;4;1220,5;1230,9;1216;1207,5;1223;1124,7;236,4;2354,2;2369,2;947,7;930,5;39,4;26;27,1;177;86,4;110,2
2127900;KRD100153361;6,4;0,4;343;288;29;6;0,07;0,46;0,11;0,01;0,02;0,01;0,05;0,05;0,07;0;0;0;0,04;0;0;0;0;0;0;0;0;0;98,92;0;0;0,17;12103;2136;104;4;1219,5;1232;1216;1207,5;1223;1127,6;236,4;2357,6;2368,1;947,7;934;38,7;27,7;28,6;177;85,9;110,2
2127900;KRD100153361;6,4;0,4;343;288;29;6;0,07;0,46;0,11;0,01;0,02;0,01;0,05;0,05;0,07;0;0;0;0,04;0;0;0;0;0;0;0;0;0;98,92;0;0;0,17;12138;2136;104;4;1220;1233,8;1216;1207,5;1223;1123,2;236,4;2355,3;2371,5;956,3;932,7;37,1;24,8;29;177;86,1;110,2
2127900;KRD100153361;6,4;0,4;343;288;29;6;0,07;0,46;0,11;0,01;0,02;0,01;0,05;0,05;0,07;0;0;0;0,04;0;0;0;0;0;0;0;0;0;98,92;0;0;0,17;12134;2136;104;4;1220,5;1233,2;1216;1207,5;1223;1124,7;236,5;2356,5;2373,8;949,6;935,3;38,2;24,9;27,6;177;85,7;110,2
2127900;KRD100153361;6,4;0,4;343;288;29;6;0,07;0,46;0,11;0,01;0,02;0,01;0,05;0,05;0,07;0;0;0;0,04;0;0;0;0;0;0;0;0;0;98,92;0;0;0,17;12172;2136;104;4;1219,5;1233,4;1216;1207,5;1223;1128,1;236,3;2355,3;2369,2;948;935,6;38,1;25,1;27,2;177;86,1;110,2
2127900;KRD100153361;6,4;0,4;343;288;29;6;0,07;0,46;0,11;0,01;0,02;0,01;0,05;0,05;0,07;0;0;0;0,04;0;0;0;0;0;0;0;0;0;98,92;0;0;0,17;12181;2136;104;4;1220;1235,4;1216;1207,5;1223;1130,1;236,1;2350,7;2368,1;951,5;932,4;38;24,9;26,8;177;85,6;110,2
2127900;KRD100153361;6,4;0,4;343;288;29;6;0,07;0,46;0,11;0,01;0,02;0,01;0,05;0,05;0,07;0;0;0;0,04;0;0;0;0;0;0;0;0;0;98,92;0;0;0,17;12148;2136;104;3,1;1220,5;1233,2;1216;1207,5;1223;1132;236,3;2350,7;2371,5;947,7;932,7;38;24,8;27,5;177;86;110,2
2127900;KRD100153361;6,4;0,4;343;288;29;6;0,07;0,46;0,11;0,01;0,02;0,01;0,05;0,05;0,07;0;0;0;0,04;0;0;0;0;0;0;0;0;0;98,92;0;0;0,17;12148;2136;104,2;4;1220,5;1234,8;1216;1207,5;1223;1126,6;236,7;2355,3;2373,8;947,7;932,4;38,2;24,9;27,8;177;85,7;110,2
2127900;KRD100153361;6,4;0,4;343;288;29;6;0,07;0,46;0,11;0,01;0,02;0,01;0,05;0,05;0,07;0;0;0;0,04;0;0;0;0;0;0;0;0;0;98,92;0;0;0,17;12168;2136;104;4,8;1220;1233,8;1216,1;1207,5;1223;1134,5;236,6;2356,5;2378,5;950,2;934,3;38,6;25,1;27,6;177;85,7;110,2
2127900;KRD100153361;6,4;0,4;343;288;29;6;0,07;0,46;0,11;0,01;0,02;0,01;0,05;0,05;0,07;0;0;0;0,04;0;0;0;0;0;0;0;0;0;98,92;0;0;0,17;12126;2136;104;4;1220;1234,8;1216;1207,5;1223;1133;236,5;2351,9;2375,1;946,4;935,6;39;25,6;27,2;177;85,8;110,2
2127900;KRD100153361;6,4;0,4;343;288;29;6;0,07;0,46;0,11;0,01;0,02;0,01;0,05;0,05;0,07;0;0;0;0,04;0;0;0;0;0;0;0;0;0;98,92;0;0;0,17;12172;2136;104;3;1220;1231,1;1216;1207,5;1223;1126,6;237,1;2361,1;2378,5;946,4;933,7;38,8;25,8;27,1;177;85,4;110,2
2127900;KRD100153361;6,4;0,4;343;288;29;6;0,07;0,46;0,11;0,01;0,02;0,01;0,05;0,05;0,07;0;0;0;0,04;0;0;0;0;0;0;0;0;0;98,92;0;0;0,17;12184;2136;102;4;1219;1233,8;1215,9;1207,5;1223;1124,2;236,9;2357,6;2377,3;948;932,1;38,6;25,6;27;177;85,6;110,2
2127900;KRD100153361;6,4;0,4;343;288;29;6;0,07;0,46;0,11;0,01;0,02;0,01;0,05;0,05;0,07;0;0;0;0,04;0;0;0;0;0;0;0;0;0;98,92;0;0;0,17;12216;2136;97,9;4;1220;1234,2;1215,6;1207,5;1222;1132;236,8;2356,5;2375,1;947,7;935,3;36,8;25,4;26,7;177;86,3;110,2
2127900;KRD100153361;6,4;0,4;343;288;29;6;0,07;0,46;0,11;0,01;0,02;0,01;0,05;0,05;0,07;0;0;0;0,04;0;0;0;0;0;0;0;0;0;98,92;0;0;0,17;12156;2136;98;4;1220;1231,7;1215,6;1207,5;1221,5;1128,1;237,5;2369,2;2386,6;951,8;932,7;32,3;24,2;26,2;177;86,1;110,2
2127900;KRD100153361;6,4;0,4;343;288;29;6;0,07;0,46;0,11;0,01;0,02;0,01;0,05;0,05;0,07;0;0;0;0,04;0;0;0;0;0;0;0;0;0;98,92;0;0;0,17;12107;2136;102;3;1219;1234,8;1215,8;1207,5;1221,5;1135,5;237,8;2369,2;2388,9;954,7;934;34,6;21,2;22,5;177;85,5;110,2
2127900;KRD100153361;6,4;0,4;343;288;29;6;0,07;0,46;0,11;0,01;0,02;0,01;0,05;0,05;0,07;0;0;0;0,04;0;0;0;0;0;0;0;0;0;98,92;0;0;0,17;12172;2136;102;4;1218;1233,8;1215,8;1207,5;1221,5;1135;237,5;2366,9;2380,8;946,4;936,9;36,3;23,8;24,2;177;85,7;110,2
2127900;KRD100153361;6,4;0,4;343;288;29;6;0,07;0,46;0,11;0,01;0,02;0,01;0,05;0,05;0,07;0;0;0;0,04;0;0;0;0;0;0;0;0;0;98,92;0;0;0,17;12102;2136;103;4;1217;1236,3;1215,8;1207,5;1221,5;1134;237,2;2366,9;2375,1;946,4;934,3;36,9;24,8;25,9;177;86,3;110,2
2127900;KRD100153361;6,4;0,4;343;288;29;6;0,07;0,46;0,11;0,01;0,02;0,01;0,05;0,05;0,07;0;0;0;0,04;0;0;0;0;0;0;0;0;0;98,92;0;0;0,17;12102;2136;102,6;4;1218,5;1233,5;1215,8;1207,5;1221,5;1132;236,9;2360;2383,1;946,4;933,4;37,3;25,1;26,4;177;86,3;110,2
2127900;KRD100153361;6,4;0,4;343;288;29;6;0,07;0,46;0,11;0,01;0,02;0,01;0,05;0,05;0,07;0;0;0;0,04;0;0;0;0;0;0;0;0;0;98,92;0;0;0,17;12120;2136;103;4;1219;1233,2;1216;1207,5;1221,5;1135;237,2;2362,3;2383,1;948;933,7;37,7;25,2;26,3;177;86,4;110,2
2127900;KRD100153361;6,4;0,4;343;288;29;6;0,07;0,46;0,11;0,01;0,02;0,01;0,05;0,05;0,07;0;0;0;0,04;0;0;0;0;0;0;0;0;0;98,92;0;0;0,17;12140;2136;102;4;1220;1233,8;1216;1207,5;1221,5;1143,8;237,7;2371,5;2385,4;946,1;935,3;38,1;25,3;26,2;177;86,4;110,2
2127900;KRD100153361;6,4;0,4;343;288;29;6;0,07;0,46;0,11;0,01;0,02;0,01;0,05;0,05;0,07;0;0;0;0,04;0;0;0;0;0;0;0;0;0;98,92;0;0;0,17;12140;2136;103;4;1220;1232;1216,2;1207,5;1221,5;1138,9;236,9;2362,3;2373,8;948,3;934,3;38,3;25,4;26,7;177;86,6;110,2
2127900;KRD100153361;6,4;0,4;343;288;29;6;0,07;0,46;0,11;0,01;0,02;0,01;0,05;0,05;0,07;0;0;0;0,04;0;0;0;0;0;0;0;0;0;98,92;0;0;0,17;12176;2136;102;4;1219;1232,6;1216,4;1207,5;1221,5;1121,7;236,9;2357,6;2380,8;946,1;933,7;38,4;25,5;26,9;177;87,6;110,2
2127900;KRD100153361;6,4;0,4;343;288;29;6;0,07;0,46;0,11;0,01;0,02;0,01;0,05;0,05;0,07;0;0;0;0,04;0;0;0;0;0;0;0;0;0;98,92;0;0;0,17;12177;2136;102;4;1219,5;1234,2;1216,5;1207,5;1221,5;1135,5;236,7;2350,7;2380,8;946,1;931,1;38,4;25,4;26,7;177;86,1;110,2
2127900;KRD100153361;6,4;0,4;343;288;29;6;0,07;0,46;0,11;0,01;0,02;0,01;0,05;0,05;0,07;0;0;0;0,04;0;0;0;0;0;0;0;0;0;98,92;0;0;0,17;12193;2136;101,1;4;1219,5;1232,6;1216,7;1207,5;1221,5;1134;236,7;2356,5;2377,3;947;931,8;38,4;25,4;26,7;177;85,7;110,2
2127900;KRD100153361;6,4;0,4;343;288;29;6;0,07;0,46;0,11;0,01;0,02;0,01;0,05;0,05;0,07;0;0;0;0,04;0;0;0;0;0;0;0;0;0;98,92;0;0;0,17;12134;2136;102;4,4;1219,5;1233,2;1216,9;1207,5;1221,5;1135,5;236,2;2349,5;2373,8;946,4;934,3;38,6;25,4;26,8;177;86,2;110,2
2127900;KRD100153361;6,4;0,4;343;288;29;6;0,07;0,46;0,11;0,01;0,02;0,01;0,05;0,05;0,07;0;0;0;0,04;0;0;0;0;0;0;0;0;0;98,92;0;0;0,17;12156;2136;102;3;1220,5;1233,2;1217,1;1207,5;1221,5;1139,4;236,7;2356,5;2380,8;945,1;933,4;38,7;25,5;27,2;177;85,6;110,2
2127900;KRD100153361;6,4;0,4;343;288;29;6;0,07;0,46;0,11;0,01;0,02;0,01;0,05;0,05;0,07;0;0;0;0,04;0;0;0;0;0;0;0;0;0;98,92;0;0;0,17;12156;2136;101,5;4,5;1220,5;1232;1217,2;1207,5;1221,5;1131,5;236,8;2360;2372,7;949,9;935;38,7;25,6;27,3;177;86,5;110,2
2127900;KRD100153361;6,4;0,4;343;288;29;6;0,07;0,46;0,11;0,01;0,02;0,01;0,05;0,05;0,07;0;0;0;0,04;0;0;0;0;0;0;0;0;0;98,92;0;0;0,17;12132;2136;101;3;1220,5;1231,5;1217,5;1208,5;1221,5;1130,6;236,9;2361,1;2377,3;946,1;933,7;38,7;25,5;26,9;177;86,5;110,2
2127900;KRD100153361;6,4;0,4;343;288;29;6;0,07;0,46;0,11;0,01;0,02;0,01;0,05;0,05;0,07;0;0;0;0,04;0;0;0;0;0;0;0;0;0;98,92;0;0;0,17;12185;2136;102;4;1221;1232,6;1217,6;1209,5;1221,5;1137,4;237,2;2362,3;2378,5;946,1;932,7;38,6;25,5;26,6;177;85,9;110,2
2127900;KRD100153361;6,4;0,4;343;288;29;6;0,07;0,46;0,11;0,01;0,02;0,01;0,05;0,05;0,07;0;0;0;0,04;0;0;0;0;0;0;0;0;0;98,92;0;0;0,17;12162;2136;102;4;1221,5;1232;1217,8;1210;1221,5;1135;237,2;2362,3;2377,3;947,7;821,3;38,6;25,6;26,3;177;85,9;110,2
2127900;KRD100153361;6,4;0,4;343;288;29;6;0,07;0,46;0,11;0,01;0,02;0,01;0,05;0,05;0,07;0;0;0;0,04;0;0;0;0;0;0;0;0;0;98,92;0;0;0,17;12121;2136;102;4;1223;1233,2;1218;1212;1223;1135;237;2355,3;2378,5;947,7;933,4;38,6;25,6;26;177;86,2;110,2
2127900;KRD100153361;6,4;0,4;343;288;29;6;0,07;0,46;0,11;0,01;0,02;0,01;0,05;0,05;0,07;0;0;0;0,04;0;0;0;0;0;0;0;0;0;98,92;0;0;0,17;12170;2136;102,1;4;1222;1232,6;1218,2;1212;1223;1122,7;237,1;2361,1;2379,6;944,5;931,1;38,7;25,6;26;177;85,9;110,2
2127900;KRD100153361;6,4;0,4;343;288;29;6;0,07;0,46;0,11;0,01;0,02;0,01;0,05;0,05;0,07;0;0;0;0,04;0;0;0;0;0;0;0;0;0;98,92;0;0;0,17;12132;2136;101,2;4;1222,5;1230,5;1218,4;1212;1223;1130,1;237,8;2366,9;2388,9;944,8;932,4;38,6;25,6;25,7;177;85,9;110,2
2127900;KRD100153361;6,4;0,4;343;288;29;6;0,07;0,46;0,11;0,01;0,02;0,01;0,05;0,05;0,07;0;0;0;0,04;0;0;0;0;0;0;0;0;0;98,92;0;0;0,17;12134;2136;102;4;1222,5;1232,6;1218,5;1212;1223;1126,6;237,2;2365,7;2384,3;947;932,7;38,5;25,6;25,4;177;85,3;110,2
2127900;KRD100153361;6,4;0,4;343;288;29;6;0,07;0,46;0,11;0,01;0,02;0,01;0,05;0,05;0,07;0;0;0;0,04;0;0;0;0;0;0;0;0;0;98,92;0;0;0,17;12152;2136;102;4;1222,5;1231,5;1218,7;1212,5;1223,5;1127,6;236,9;2363,4;2377,3;944,8;932,7;38,6;25,6;25,2;177;85,5;110,2
2127900;KRD100153361;6,4;0,4;343;288;29;6;0,07;0,46;0,11;0,01;0,02;0,01;0,05;0,05;0,07;0;0;0;0,04;0;0;0;0;0;0;0;0;0;98,92;0;0;0,17;12148;2136;101,6;4;1222,5;1231,5;1218,8;1213,5;1223,5;1132;236,7;2361,1;2372,7;950,9;929,5;38,7;25,6;25,2;177;85,6;110,2
2127900;KRD100153361;6,4;0,4;343;288;29;6;0,07;0,46;0,11;0,01;0,02;0,01;0,05;0,05;0,07;0;0;0;0,04;0;0;0;0;0;0;0;0;0;98,92;0;0;0,17;12148;2136;102;4;1223,5;1234,2;1219;1213,5;1224;1131,5;236,7;2354,2;2377,3;948;933,7;38,8;25,7;25,3;177;85,7;110,2
2127900;KRD100153361;6,4;0,4;343;288;29;6;0,07;0,46;0,11;0,01;0,02;0,01;0,05;0,05;0,07;0;0;0;0,04;0;0;0;0;0;0;0;0;0;98,92;0;0;0,17;12113;2136;102;4;1223,5;1232,6;1219,1;1213,5;1224;1127,6;236,7;2350,7;2379,6;946,4;930,2;38,9;25,8;25,7;177;86,4;110,2
2127900;KRD100153361;6,4;0,4;343;288;29;6;0,07;0,46;0,11;0,01;0,02;0,01;0,05;0,05;0,07;0;0;0;0,04;0;0;0;0;0;0;0;0;0;98,92;0;0;0,17;12199;2136;102;2,9;1224;1231,7;1219,3;1214,5;1224;1134;236,5;2351,9;2372,7;944,5;880,2;39,3;25,8;26,5;177;86,1;110,2
2127900;KRD100153361;6,4;0,4;343;288;29;6;0,07;0,46;0,11;0,01;0,02;0,01;0,05;0,05;0,07;0;0;0;0,04;0;0;0;0;0;0;0;0;0;98,92;0;0;0,17;12185;2136;102,4;4;1223,5;1232;1219,4;1215;1224;1132,5;236,3;2354,2;2371,5;943,9;931,8;39,3;25,8;26,9;177;85,7;110,2
2127900;KRD100153361;6,4;0,4;343;288;29;6;0,07;0,46;0,11;0,01;0,02;0,01;0,05;0,05;0,07;0;0;0;0,04;0;0;0;0;0;0;0;0;0;98,92;0;0;0,17;12194;2136;101,9;3,7;1224,5;1232;1219,6;1215;1224,5;1134;236,8;2354,2;2378,5;943,2;931,1;39,3;25,8;26,9;177;85,7;110,2
2127900;KRD100153361;6,4;0,4;343;288;29;6;0,07;0,46;0,11;0,01;0,02;0,01;0,05;0,05;0,07;0;0;0;0,04;0;0;0;0;0;0;0;0;0;98,92;0;0;0,17;12226;2136;102;4;1223;1231,5;1219,6;1215;1224,5;1130,6;236,3;2355,3;2371,5;944,8;930,2;39,2;25,7;26,3;177;85,5;110,2
2127900;KRD100153361;6,4;0,4;343;288;29;6;0,07;0,46;0,11;0,01;0,02;0,01;0,05;0,05;0,07;0;0;0;0,04;0;0;0;0;0;0;0;0;0;98,92;0;0;0,17;12162;2136;102;4;1222,5;1231,1;1219,8;1215;1224,5;1129,6;236,5;2355,3;2373,8;945,1;931,1;39,2;25,6;26,1;177;85,2;110,2
2127900;KRD100153361;6,4;0,4;343;288;29;6;0,07;0,46;0,11;0,01;0,02;0,01;0,05;0,05;0,07;0;0;0;0,04;0;0;0;0;0;0;0;0;0;98,92;0;0;0,17;12162;2136;102;4;1222;1228,5;1219,8;1215;1224,5;1134;236,7;2360;2373,8;944,8;928,9;39,3;25,6;26,1;177;86,1;110,2
2127900;KRD100153361;6,4;0,4;343;288;29;6;0,07;0,46;0,11;0,01;0,02;0,01;0,05;0,05;0,07;0;0;0;0,04;0;0;0;0;0;0;0;0;0;98,92;0;0;0,17;12101;2136;102;4;1221;1228,9;1219,9;1215,5;1224,5;1129,1;236,4;2354,2;2375,1;943,9;930,8;39,6;25,8;26,1;177;86,2;110,2
2127900;KRD100153361;6,4;0,4;343;288;29;6;0,07;0,46;0,11;0,01;0,02;0,01;0,05;0,05;0,07;0;0;0;0,04;0;0;0;0;0;0;0;0;0;98,92;0;0;0,17;12163;2136;102;4,6;1220,5;1232,6;1220;1216;1224,5;1132,5;236,2;2355,3;2366,9;943,2;928;39,4;26;25,7;177;85,8;110,2
2127900;KRD100153361;6,4;0,4;343;288;29;6;0,07;0,46;0,11;0,01;0,02;0,01;0,05;0,05;0,07;0;0;0;0,04;0;0;0;0;0;0;0;0;0;98,92;0;0;0,17;12144;2136;102;4;1220,5;1231,2;1220,1;1216;1224,5;1131,5;236,5;2356,5;2372,7;945,1;930,2;39,2;25,8;25,4;177;85,9;110,2
2127900;KRD100153361;6,4;0,4;343;288;29;6;0,07;0,46;0,11;0,01;0,02;0,01;0,05;0,05;0,07;0;0;0;0,04;0;0;0;0;0;0;0;0;0;98,92;0;0;0,17;12123;2136;102;4;1220;1230,5;1220,2;1216;1224,5;1130,1;236,4;2350,7;2373,8;944,8;819,4;39,1;25,6;25,2;177;85,1;110,2
2127900;KRD100153361;6,4;0,4;343;288;29;6;0,07;0,46;0,11;0,01;0,02;0,01;0,05;0,05;0,07;0;0;0;0,04;0;0;0;0;0;0;0;0;0;98,92;0;0;0,17;12161;2136;102;4;1220,5;1231,1;1220,2;1216;1224,5;1129,6;236,3;2348,4;2372,7;945,5;933,4;39,2;25,6;25,7;177;85,1;110,2
2127900;KRD100153361;6,4;0,4;343;288;29;6;0,07;0,46;0,11;0,01;0,02;0,01;0,05;0,05;0,07;0;0;0;0,04;0;0;0;0;0;0;0;0;0;98,92;0;0;0,17;12161;2136;102;4;1220;1229,4;1220,3;1217;1224,5;1131,5;236,3;2354,2;2375,1;945,5;931,1;39,3;25,7;25,9;177;85,3;110,2
2127900;KRD100153361;6,4;0,4;343;288;29;6;0,07;0,46;0,11;0,01;0,02;0,01;0,05;0,05;0,07;0;0;0;0,04;0;0;0;0;0;0;0;0;0;98,92;0;0;0,17;12189;2136;102;4,3;1219,5;1228,9;1220,3;1217;1224,5;1127,1;236,3;2355,3;2369,2;945,5;926;39,3;25,8;26,1;177;85,4;110,2
2127900;KRD100153361;6,4;0,4;343;288;29;6;0,07;0,46;0,11;0,01;0,02;0,01;0,05;0,05;0,07;0;0;0;0,04;0;0;0;0;0;0;0;0;0;98,92;0;0;0,17;12152;2136;101;3;1219;1232;1220,3;1217;1224,5;1127,1;236,3;2354,2;2372,7;945,5;930,5;39,4;25,7;26,4;177;85,4;110,2
2127900;KRD100153361;6,4;0,4;343;288;29;6;0,07;0,46;0,11;0,01;0,02;0,01;0,05;0,05;0,07;0;0;0;0,04;0;0;0;0;0;0;0;0;0;98,92;0;0;0,17;12141;2136;102;4;1219;1227,9;1220,3;1217;1224,5;1125,1;236,3;2348,4;2373,8;950,9;929,5;39,4;25,9;26,8;177;85,5;110,2
2127900;KRD100153361;6,4;0,4;343;288;29;6;0,07;0,46;0,11;0,01;0,02;0,01;0,05;0,05;0,07;0;0;0;0,04;0;0;0;0;0;0;0;0;0;98,92;0;0;0,17;12151;2136;101;3;1219;1230,3;1220,4;1217;1224,5;1132;236,4;2351,9;2371,5;945,1;935,6;39,5;25,9;26,9;177;85;110,2
2127901;KRD100153171;6,1;0,4;112;296;32;6;0,07;0,46;0,12;0,01;0,02;0,01;0,24;0,05;0,06;0,02;0;0;0,02;0;0;0;0;0;0;0;0;0;98,71;0;0;0,21;12118;2136;101;3;1217,5;1228,9;1220,4;1217;1224,5;1125,6;236,5;2356,5;2371,5;938,8;929,5;39,4;25,7;27;177;85,4;110,2
2127901;KRD100153171;6,1;0,4;112;296;32;6;0,07;0,46;0,12;0,01;0,02;0,01;0,24;0,05;0,06;0,02;0;0;0,02;0;0;0;0;0;0;0;0;0;98,71;0;0;0,21;12157;2136;101,3;4;1217,5;1230;1220,4;1217;1224,5;1125,6;236,4;2344,9;2375,1;943,5;810,2;39,5;25,9;27;177;85,4;110,2
2127901;KRD100153171;6,1;0,4;112;296;32;6;0,07;0,46;0,12;0,01;0,02;0,01;0,24;0,05;0,06;0,02;0;0;0,02;0;0;0;0;0;0;0;0;0;98,71;0;0;0,21;12097;2136;102;4;1217,5;1230,5;1220,4;1217;1224,5;1124,7;236,4;2351,9;2373,8;943,9;930,5;39,5;26;26,8;177;85,4;110,2
2127901;KRD100153171;6,1;0,4;112;296;32;6;0,07;0,46;0,12;0,01;0,02;0,01;0,24;0,05;0,06;0,02;0;0;0,02;0;0;0;0;0;0;0;0;0;98,71;0;0;0,21;12169;2136;102;4;1217,5;1233,2;1220,3;1217;1224,5;1131,5;236,5;2356,5;2373,8;943,9;827,4;39,4;26,1;26,7;177;85,4;110,2
2127901;KRD100153171;6,1;0,4;112;296;32;6;0,07;0,46;0,12;0,01;0,02;0,01;0,24;0,05;0,06;0,02;0;0;0,02;0;0;0;0;0;0;0;0;0;98,71;0;0;0,21;12169;2136;101,6;4;1218;1232,6;1220,3;1217;1224,5;1128,1;236,7;2360;2375,1;941,6;930,2;39,1;25,9;27,1;177;85,6;110,2
2127901;KRD100153171;6,1;0,4;112;296;32;6;0,07;0,46;0,12;0,01;0,02;0,01;0,24;0,05;0,06;0,02;0;0;0,02;0;0;0;0;0;0;0;0;0;98,71;0;0;0,21;12150;2136;102;4,6;1218;1231,1;1220,3;1217;1224,5;1130,1;236,5;2362,3;2369,2;949,6;931,1;39,1;25,6;27,5;177;85,6;110,2
2127901;KRD100153171;6,1;0,4;112;296;32;6;0,07;0,46;0,12;0,01;0,02;0,01;0,24;0,05;0,06;0,02;0;0;0,02;0;0;0;0;0;0;0;0;0;98,71;0;0;0,21;12104;2136;102;4;1217;1233,5;1220,2;1217;1224,5;1122,7;236,4;2355,3;2371,5;944,8;930,8;39,1;25,3;27,6;177;85,9;110,2
2127901;KRD100153171;6,1;0,4;112;296;32;6;0,07;0,46;0,12;0,01;0,02;0,01;0,24;0,05;0,06;0,02;0;0;0,02;0;0;0;0;0;0;0;0;0;98,71;0;0;0,21;12176;2136;101;4;1217;1230,5;1220,2;1217;1224,5;1125,6;236,2;2354,2;2369,2;945,1;931,8;39,1;25,2;27,5;177;85,7;110,2
2127901;KRD100153171;6,1;0,4;112;296;32;6;0,07;0,46;0,12;0,01;0,02;0,01;0,24;0,05;0,06;0,02;0;0;0,02;0;0;0;0;0;0;0;0;0;98,71;0;0;0,21;12146;2136;102;4;1217;1230,5;1220,1;1216,5;1224,5;1129,6;236,1;2354,2;2369,2;945,1;931,1;39,1;25,3;27,3;177;85,7;110,2
2127901;KRD100153171;6,1;0,4;112;296;32;6;0,07;0,46;0,12;0,01;0,02;0,01;0,24;0,05;0,06;0,02;0;0;0,02;0;0;0;0;0;0;0;0;0;98,71;0;0;0,21;12145;2136;101;4;1216,5;1231,5;1220,1;1216,5;1224,5;1132;236;2351,9;2363,4;945,1;933,4;39;25,5;27,4;177;85,4;110,2
2127901;KRD100153171;6,1;0,4;112;296;32;6;0,07;0,46;0,12;0,01;0,02;0,01;0,24;0,05;0,06;0,02;0;0;0,02;0;0;0;0;0;0;0;0;0;98,71;0;0;0,21;12166;2136;101;4;1217;1232;1220,1;1216,5;1224,5;1130,1;236,6;2356,5;2373,8;944,5;930,5;38,8;25,7;27,7;177;85,3;110,2
2127901;KRD100153171;6,1;0,4;112;296;32;6;0,07;0,46;0,12;0,01;0,02;0,01;0,24;0,05;0,06;0,02;0;0;0,02;0;0;0;0;0;0;0;0;0;98,71;0;0;0,21;12168;2136;100,2;4;1217;1230;1220;1216,5;1224,5;1126,6;236,5;2357,6;2373,8;946,7;930,8;38,8;25,6;27,8;177;85,8;110,2
2127901;KRD100153171;6,1;0,4;112;296;32;6;0,07;0,46;0,12;0,01;0,02;0,01;0,24;0,05;0,06;0,02;0;0;0,02;0;0;0;0;0;0;0;0;0;98,71;0;0;0,21;12192;2136;101;4;1217,5;1231,5;1220;1216,5;1224,5;1129,1;236,9;2362,3;2379,6;945,5;932,4;38,8;25,7;27,6;177;85,9;110,2
2127901;KRD100153171;6,1;0,4;112;296;32;6;0,07;0,46;0,12;0,01;0,02;0,01;0,24;0,05;0,06;0,02;0;0;0,02;0;0;0;0;0;0;0;0;0;98,71;0;0;0,21;12197;2136;101;3;1217,5;1233,5;1219,9;1216,5;1224,5;1127,6;236,5;2356,5;2372,7;945,1;929,5;39;25,8;27,1;177;85,9;110,2
2127901;KRD100153171;6,1;0,4;112;296;32;6;0,07;0,46;0,12;0,01;0,02;0,01;0,24;0,05;0,06;0,02;0;0;0,02;0;0;0;0;0;0;0;0;0;98,71;0;0;0,21;12152;2136;100,6;4;1217,5;1232,6;1219,9;1216,5;1224,5;1124,7;235,8;2354,2;2363,4;945,1;929,5;39;25,7;26,6;177;85,8;110,2
2127901;KRD100153171;6,1;0,4;112;296;32;6;0,07;0,46;0,12;0,01;0,02;0,01;0,24;0,05;0,06;0,02;0;0;0,02;0;0;0;0;0;0;0;0;0;98,71;0;0;0,21;12118;2136;101;3,9;1218;1230,5;1219,8;1216,5;1224,5;1130,6;236,4;2351,9;2378,5;948,3;932,1;39,2;25,8;26,2;177;85,7;110,2
2127901;KRD100153171;6,1;0,4;112;296;32;6;0,07;0,46;0,12;0,01;0,02;0,01;0,24;0,05;0,06;0,02;0;0;0,02;0;0;0;0;0;0;0;0;0;98,71;0;0;0,21;12138;2136;101;4;1217,5;1231,1;1219,8;1216,5;1224,5;1128,1;236,1;2351,9;2375,1;945,5;935;39,2;25,9;26;177;85,9;110,2
2127901;KRD100153171;6,1;0,4;112;296;32;6;0,07;0,46;0,12;0,01;0,02;0,01;0,24;0,05;0,06;0,02;0;0;0,02;0;0;0;0;0;0;0;0;0;98,71;0;0;0,21;12141;2136;100;3;1217,5;1231,1;1219,7;1216,5;1224,5;1129,1;236,4;2354,2;2375,1;945,1;934,3;39,1;26;26,2;177;85,2;110,2
2127901;KRD100153171;6,1;0,4;112;296;32;6;0,07;0,46;0,12;0,01;0,02;0,01;0,24;0,05;0,06;0,02;0;0;0,02;0;0;0;0;0;0;0;0;0;98,71;0;0;0,21;12141;2136;101;4,5;1217;1230;1219,7;1216,5;1224,5;1127,1;236,4;2348,4;2373,8;945,1;932,7;38,9;25,7;26,4;177;85,4;110,2
2127901;KRD100153171;6,1;0,4;112;296;32;6;0,07;0,46;0,12;0,01;0,02;0,01;0,24;0,05;0,06;0,02;0;0;0,02;0;0;0;0;0;0;0;0;0;98,71;0;0;0,21;12135;2136;101;4;1217,5;1232,6;1219,7;1216,5;1224,5;1125,6;236,1;2355,3;2368,1;945,5;930,2;38,8;25,5;26,6;177;85,2;110,2
2127901;KRD100153171;6,1;0,4;112;296;32;6;0,07;0,46;0,12;0,01;0,02;0,01;0,24;0,05;0,06;0,02;0;0;0,02;0;0;0;0;0;0;0;0;0;98,71;0;0;0,21;12196;2136;101;4;1217;1232;1219,6;1216,5;1224,5;1126,6;236;2348,4;2368,1;946,1;930,8;39,2;25,6;26,6;177;85,3;110,2
2127901;KRD100153171;6,1;0,4;112;296;32;6;0,07;0,46;0,12;0,01;0,02;0,01;0,24;0,05;0,06;0,02;0;0;0,02;0;0;0;0;0;0;0;0;0;98,71;0;0;0,21;12231;2136;101,1;4;1217;1228,5;1219,6;1216,5;1224,5;1122,7;236,5;2354,2;2373,8;948;932,7;39,5;26;26,8;177;85,5;110,2
