Repository: furkanbitik/kardemir

File: final_birlesik_veri2.csv (part 10 of 29)
dokum_no;numune_no;cap;ovalite;elastikiyet;rel_alt_akma_dayanimi;reh_ust_akma_dayanimi;tufal_orani;C;MN;SI;S;P;N;CR;NI;CU;MO;V;TI;AS;SN;SB;AL;NB;CA;ZN;B;PB;ZR;FE;ALSOL;ALINS;CEV;firin_giris_uzunluk;firin_giris_agirlik;firin_kalis_suresi;lcc_kalma_suresi;firin_cikis_sicakligi;kutuk_desarj_sicakligi;tavlama_ortalama_sicaklik;tavlama_min_sicaklik;tavlama_max_sicaklik;dr10_kutuk_sicakligi;ortalama_descaler_basinci;min_descaler_basinci;max_descaler_basinci;max_meerdrive_giris_sicakligi;min_ meerdrive_giris_sicakligi;ortam_hava_sicakligi1;ortam_hava_sicakligi2;ortam_hava_sicakligi3;unit_agirlik;haddeleme_suresi;haddeleme_hizi
2210008;KRD100153537;6,2;0,3;113;296,3;248,8;8,4;0,06;0,46;0,11;0,01;0,02;0,01;0,05;0,04;0,06;0;0;0;0,04;0;0;0;0;0;0;0;0;0;98,87;0;0;0,15;12197;2136;95,9;3,4;1217;1230;1217,1;1216;1219;1125,1;235,3;2344,9;2361,1;943,2;930,8;24,8;14,7;19,8;177;85,2;110,1
2210008;KRD100153537;6,2;0,3;113;296,3;248,8;8,4;0,06;0,46;0,11;0,01;0,02;0,01;0,05;0,04;0,06;0;0;0;0,04;0;0;0;0;0;0;0;0;0;98,87;0;0;0,15;12208;2136;96;3;1217;1230,5;1217,1;1216;1219;1119,2;235,7;2346,1;2368,1;941,6;930,5;24,9;14,6;19,9;177;85,4;110,1
2210008;KRD100153537;6,2;0,3;113;296,3;248,8;8,4;0,06;0,46;0,11;0,01;0,02;0,01;0,05;0,04;0,06;0;0;0;0,04;0;0;0;0;0;0;0;0;0;98,87;0;0;0,15;12238;2136;96;4;1217;1230;1217,2;1216;1219;1117,8;235,8;2348,4;2362,3;942,9;920,6;25;14,4;19,7;177;85,2;110,1
2210008;KRD100153537;6,2;0,3;113;296,3;248,8;8,4;0,06;0,46;0,11;0,01;0,02;0,01;0,05;0,04;0,06;0;0;0;0,04;0;0;0;0;0;0;0;0;0;98,87;0;0;0,15;12202;2136;97;4;1218;1229,4;1217,2;1216;1219;1116,8;235,2;2340,3;2362,3;943,5;927,6;25,2;14,2;19,4;177;85,5;110,1
2210008;KRD100153537;6,2;0,3;113;296,3;248,8;8,4;0,06;0,46;0,11;0,01;0,02;0,01;0,05;0,04;0,06;0;0;0;0,04;0;0;0;0;0;0;0;0;0;98,87;0;0;0,15;12210;2136;96;4;1218;1229,4;1217,2;1216;1219;1116,8;235,7;2349,5;2371,5;942;925,4;25,4;14,2;19,2;177;85,6;110,1
2210008;KRD100153537;6,2;0,3;113;296,3;248,8;8,4;0,06;0,46;0,11;0,01;0,02;0,01;0,05;0,04;0,06;0;0;0;0,04;0;0;0;0;0;0;0;0;0;98,87;0;0;0,15;12168;2136;97;4;1218;1229,4;1217,2;1216;1219;1120,7;235,8;2346,1;2365,7;942,9;930,5;25,5;14,2;19,2;177;85,1;110,1
2210008;KRD100153537;6,2;0,3;113;296,3;248,8;8,4;0,06;0,46;0,11;0,01;0,02;0,01;0,05;0,04;0,06;0;0;0;0,04;0;0;0;0;0;0;0;0;0;98,87;0;0;0,15;12198;2136;96;4;1218;1230,9;1217,2;1216;1219;1115,3;235,6;2343,8;2366,9;941,6;930,8;25,6;14,1;19,5;177;85,7;110,1
2210008;KRD100153537;6,2;0,3;113;296,3;248,8;8,4;0,06;0,46;0,11;0,01;0,02;0,01;0,05;0,04;0,06;0;0;0;0,04;0;0;0;0;0;0;0;0;0;98,87;0;0;0,15;12198;2136;97;4;1218;1230;1217,2;1216;1219;1125,1;235,7;2350,7;2365,7;941,6;923,2;25,9;14,1;20,1;177;86,1;110,1
2210008;KRD100153537;6,2;0,3;113;296,3;248,8;8,4;0,06;0,46;0,11;0,01;0,02;0,01;0,05;0,04;0,06;0;0;0;0,04;0;0;0;0;0;0;0;0;0;98,87;0;0;0,15;12196;2136;96;4;1218;1228,2;1217,2;1216;1219;1114,8;235,9;2351,9;2372,7;941,6;930,2;25,7;14,3;20,3;177;85,9;110,1
2210008;KRD100153537;6,2;0,3;113;296,3;248,8;8,4;0,06;0,46;0,11;0,01;0,02;0,01;0,05;0,04;0,06;0;0;0;0,04;0;0;0;0;0;0;0;0;0;98,87;0;0;0,15;12191;2136;96;4;1217;1226,2;1217,2;1216;1219;1113,3;235,7;2350,7;2366,9;943,5;927;25,3;14,3;20,2;177;85,5;110,1
2210008;KRD100153537;6,2;0,3;113;296,3;248,8;8,4;0,06;0,46;0,11;0,01;0,02;0,01;0,05;0,04;0,06;0;0;0;0,04;0;0;0;0;0;0;0;0;0;98,87;0;0;0,15;12239;2136;96;4;1218;1230;1217,2;1216;1219;1118,3;235,9;2355,3;2365,7;941,6;920,6;24,9;14,2;19,8;177;85,6;110,1
2210008;KRD100153537;6,2;0,3;113;296,3;248,8;8,4;0,06;0,46;0,11;0,01;0,02;0,01;0,05;0,04;0,06;0;0;0;0,04;0;0;0;0;0;0;0;0;0;98,87;0;0;0,15;12241;2136;96;4;1218;1230,9;1217,2;1216;1219;1115,8;236;2351,9;2365,7;945,1;925,4;24,9;14,1;19,2;177;85,3;110,1
2210008;KRD100153537;6,2;0,3;113;296,3;248,8;8,4;0,06;0,46;0,11;0,01;0,02;0,01;0,05;0,04;0,06;0;0;0;0,04;0;0;0;0;0;0;0;0;0;98,87;0;0;0,15;12205;2136;96;3;1218;1228,2;1217,2;1216;1219;1123,2;235,8;2350,7;2365,7;941,6;927,3;25,1;14,2;19,1;177;85,1;110,1
2210008;KRD100153537;6,2;0,3;113;296,3;248,8;8,4;0,06;0,46;0,11;0,01;0,02;0,01;0,05;0,04;0,06;0;0;0;0,04;0;0;0;0;0;0;0;0;0;98,87;0;0;0,15;12167;2136;96;4;1217;1229,4;1217,3;1216;1219;1110,9;235,9;2351,9;2363,4;946,4;920,6;25,8;14,4;19,8;177;85,7;110,1
2210008;KRD100153537;6,2;0,3;113;296,3;248,8;8,4;0,06;0,46;0,11;0,01;0,02;0,01;0,05;0,04;0,06;0;0;0;0,04;0;0;0;0;0;0;0;0;0;98,87;0;0;0,15;12182;2136;96,9;3;1218;1227,3;1217,3;1216;1219;1115,3;235,9;2350,7;2368,1;946,1;927,3;26,3;14,5;20,4;177;85,3;110,1
2210008;KRD100153537;6,2;0,3;113;296,3;248,8;8,4;0,06;0,46;0,11;0,01;0,02;0,01;0,05;0,04;0,06;0;0;0;0,04;0;0;0;0;0;0;0;0;0;98,87;0;0;0,15;12183;2136;96;3,4;1218;1227,3;1217,3;1216;1219;1118,3;235,3;2348,4;2360;944,5;929,5;26;14,4;20,2;177;85,2;110,1
2210008;KRD100153537;6,2;0,3;113;296,3;248,8;8,4;0,06;0,46;0,11;0,01;0,02;0,01;0,05;0,04;0,06;0;0;0;0,04;0;0;0;0;0;0;0;0;0;98,87;0;0;0,15;12162;2136;96,2;3;1218;1229,4;1217,3;1216;1219;1117,8;235,9;2351,9;2368,1;942;926;25,5;14,3;19,9;177;85,1;110,1
2210008;KRD100153537;6,2;0,3;113;296,3;248,8;8,4;0,06;0,46;0,11;0,01;0,02;0,01;0,05;0,04;0,06;0;0;0;0,04;0;0;0;0;0;0;0;0;0;98,87;0;0;0,15;12202;2136;96;4;1218;1229,4;1217,3;1216;1219;1120,7;235,9;2350,7;2368,1;942,3;928;25,2;14,3;19,9;177;85,3;110,1
2210008;KRD100153537;6,2;0,3;113;296,3;248,8;8,4;0,06;0,46;0,11;0,01;0,02;0,01;0,05;0,04;0,06;0;0;0;0,04;0;0;0;0;0;0;0;0;0;98,87;0;0;0,15;12178;2136;97;4,1;1218;1228,8;1217,4;1216;1219;1117,8;235,9;2350,7;2369,2;943,5;925,7;24,8;14,2;19,9;177;85,5;110,1
2210008;KRD100153537;6,2;0,3;113;296,3;248,8;8,4;0,06;0,46;0,11;0,01;0,02;0,01;0,05;0,04;0,06;0;0;0;0,04;0;0;0;0;0;0;0;0;0;98,87;0;0;0,15;12174;2136;96;4;1217;1228,8;1217,4;1216;1219;1127,1;236;2350,7;2372,7;943,2;927,3;24,9;14,1;19,4;177;86,1;110,1
2210008;KRD100153537;6,2;0,3;113;296,3;248,8;8,4;0,06;0,46;0,11;0,01;0,02;0,01;0,05;0,04;0,06;0;0;0;0,04;0;0;0;0;0;0;0;0;0;98,87;0;0;0,15;12201;2136;97;4;1218;1228,8;1217,4;1216;1219;1122,2;236,1;2349,5;2377,3;946,4;925,4;25,1;14;19,2;177;86,3;110,1
2210008;KRD100153537;6,2;0,3;113;296,3;248,8;8,4;0,06;0,46;0,11;0,01;0,02;0,01;0,05;0,04;0,06;0;0;0;0,04;0;0;0;0;0;0;0;0;0;98,87;0;0;0,15;12173;2136;96;4;1219;1228,2;1217,4;1216;1219;1129,1;235,8;2343,8;2368,1;942;923,8;25,1;13,9;19,1;177;85,9;110,1
2210008;KRD100153537;6,2;0,3;113;296,3;248,8;8,4;0,06;0,46;0,11;0,01;0,02;0,01;0,05;0,04;0,06;0;0;0;0,04;0;0;0;0;0;0;0;0;0;98,87;0;0;0,15;12209;2136;96;4;1218;1230,5;1217,4;1216;1219;1112,4;235,6;2340,3;2369,2;942,3;920;24,8;14;19,5;177;85,9;110,1
2210008;KRD100153537;6,2;0,3;113;296,3;248,8;8,4;0,06;0,46;0,11;0,01;0,02;0,01;0,05;0,04;0,06;0;0;0;0,04;0;0;0;0;0;0;0;0;0;98,87;0;0;0,15;12142;2136;96;4;1218;1230,5;1217,5;1216;1219;1110,4;235,7;2342,6;2368,1;942;888,2;24,8;14;19,6;177;86;110,1
2210008;KRD100153537;6,2;0,3;113;296,3;248,8;8,4;0,06;0,46;0,11;0,01;0,02;0,01;0,05;0,04;0,06;0;0;0;0,04;0;0;0;0;0;0;0;0;0;98,87;0;0;0,15;12205;2136;96;4;1218;1233,1;1217,5;1216;1219;1117,8;235,8;2349,5;2363,4;942;931,1;25,1;14,1;19,4;177;86,1;110,1
2210008;KRD100153537;6,2;0,3;113;296,3;248,8;8,4;0,06;0,46;0,11;0,01;0,02;0,01;0,05;0,04;0,06;0;0;0;0,04;0;0;0;0;0;0;0;0;0;98,87;0;0;0,15;12197;2136;95,3;4;1217;1232,6;1217,6;1216;1219;1119,7;236,2;2355,3;2369,2;944,5;923,8;25,4;14,1;19,2;177;85,3;110,1
2210008;KRD100153537;6,2;0,3;113;296,3;248,8;8,4;0,06;0,46;0,11;0,01;0,02;0,01;0,05;0,04;0,06;0;0;0;0,04;0;0;0;0;0;0;0;0;0;98,87;0;0;0,15;12193;2136;96;4,3;1218;1227,3;1217,5;1216;1219;1121,7;235,6;2348,4;2365,7;945,5;925,7;25,4;14,2;19,1;177;85,7;110,1
2210008;KRD100153537;6,2;0,3;113;296,3;248,8;8,4;0,06;0,46;0,11;0,01;0,02;0,01;0,05;0,04;0,06;0;0;0;0,04;0;0;0;0;0;0;0;0;0;98,87;0;0;0,15;12214;2136;96;4;1217;1230,3;1217,6;1216;1219;1112,4;23,6;2348,4;2366,9;941,6;927;25,3;14,3;19,3;177;85;110,1
2210008;KRD100153537;6,2;0,3;113;296,3;248,8;8,4;0,06;0,46;0,11;0,01;0,02;0,01;0,05;0,04;0,06;0;0;0;0,04;0;0;0;0;0;0;0;0;0;98,87;0;0;0,15;12177;2136;96;4;1217;1228,8;1217,6;1216;1219;1116,8;235,3;2344,9;2361,1;946,1;925,7;25,3;14,2;19,3;177;85,3;110,1
2210008;KRD100153537;6,2;0,3;113;296,3;248,8;8,4;0,06;0,46;0,11;0,01;0,02;0,01;0,05;0,04;0,06;0;0;0;0,04;0;0;0;0;0;0;0;0;0;98,87;0;0;0,15;12159;2136;96;3;1217;1230;1217,6;1216;1219;1115,3;235,9;2349,5;2363,4;946,1;923,2;25,2;14,1;19,4;177;85,3;110,1
2210008;KRD100153537;6,2;0,3;113;296,3;248,8;8,4;0,06;0,46;0,11;0,01;0,02;0,01;0,05;0,04;0,06;0;0;0;0,04;0;0;0;0;0;0;0;0;0;98,87;0;0;0,15;12251;2136;96;4;1218;1227,7;1217,6;1216;1219;1113,3;235,6;2348,4;2363,4;945,5;924,5;25,1;14;19,5;177;85,4;110,1
2210008;KRD100153537;6,2;0,3;113;296,3;248,8;8,4;0,06;0,46;0,11;0,01;0,02;0,01;0,05;0,04;0,06;0;0;0;0,04;0;0;0;0;0;0;0;0;0;98,87;0;0;0,15;12227;2136;96;4;1218;1227,9;1217,7;1216;1219;1124,2;235,2;2343,8;2363,4;942,9;929,2;25;14;19,7;177;85,2;110,1
2210008;KRD100153537;6,2;0,3;113;296,3;248,8;8,4;0,06;0,46;0,11;0,01;0,02;0,01;0,05;0,04;0,06;0;0;0;0,04;0;0;0;0;0;0;0;0;0;98,87;0;0;0,15;12142;2136;96;4;1219;1227,3;1217,7;1216;1219;1115,3;235;2343,8;2356,5;943,9;916,8;24,8;14;19,4;177;85,7;110,1
2210008;KRD100153537;6,2;0,3;113;296,3;248,8;8,4;0,06;0,46;0,11;0,01;0,02;0,01;0,05;0,04;0,06;0;0;0;0,04;0;0;0;0;0;0;0;0;0;98,87;0;0;0,15;12142;2136;96;3,8;1218;1227,9;1217,8;1216;1219;1117,3;235,2;2348,4;2360;942,9;926;24,9;13,9;19,2;177;85,8;110,1
2210008;KRD100153537;6,2;0,3;113;296,3;248,8;8,4;0,06;0,46;0,11;0,01;0,02;0,01;0,05;0,04;0,06;0;0;0;0,04;0;0;0;0;0;0;0;0;0;98,87;0;0;0,15;12190;2136;96;4;1219;1226,2;1217,8;1216;1219;1119,7;235,2;2344,9;2356,5;941,6;921,6;24,9;13,8;19,1;177;85,9;110,1
2210008;KRD100153537;6,2;0,3;113;296,3;248,8;8,4;0,06;0,46;0,11;0,01;0,02;0,01;0,05;0,04;0,06;0;0;0;0,04;0;0;0;0;0;0;0;0;0;98,87;0;0;0,15;12165;2136;96;4;1219;1231,5;1217,8;1216;1219;1119,2;235,3;2344,9;2361,1;945,1;925,4;24,8;14;19;177;85,4;110,1
2210008;KRD100153537;6,2;0,3;113;296,3;248,8;8,4;0,06;0,46;0,11;0,01;0,02;0,01;0,05;0,04;0,06;0;0;0;0,04;0;0;0;0;0;0;0;0;0;98,87;0;0;0,15;12172;2136;96;4;1219;1230,9;1217,8;1216;1219;1112,8;235,4;2340,3;2365,7;946,7;923,2;24,6;14;18,5;177;85,8;110,1
2210008;KRD100153537;6,2;0,3;113;296,3;248,8;8,4;0,06;0,46;0,11;0,01;0,02;0,01;0,05;0,04;0,06;0;0;0;0,04;0;0;0;0;0;0;0;0;0;98,87;0;0;0,15;12164;2136;96;4;1219;1230,3;1217,9;1216;1219;1117,8;235,4;2344,9;2365,7;941,6;922,9;24,4;14,1;18,2;177;86,1;110,1
2210008;KRD100153537;6,2;0,3;113;296,3;248,8;8,4;0,06;0,46;0,11;0,01;0,02;0,01;0,05;0,04;0,06;0;0;0;0,04;0;0;0;0;0;0;0;0;0;98,87;0;0;0,15;12147;2136;96;4;1219;1230,5;1217,9;1216;1219;1121,7;235,8;2342,6;2369,2;944,8;925,4;24,1;14,1;18,4;177;86,1;110,1
2210008;KRD100153537;6,2;0,3;113;296,3;248,8;8,4;0,06;0,46;0,11;0,01;0,02;0,01;0,05;0,04;0,06;0;0;0;0,04;0;0;0;0;0;0;0;0;0;98,87;0;0;0,15;12206;2136;96;4;1218;1232,6;1217,9;1216;1219;1122,7;235,2;2336,8;2362,3;942;919;23,7;14;18,7;177;85,9;110,1
2210008;KRD100153537;6,2;0,3;113;296,3;248,8;8,4;0,06;0,46;0,11;0,01;0,02;0,01;0,05;0,04;0,06;0;0;0;0,04;0;0;0;0;0;0;0;0;0;98,87;0;0;0,15;12160;2136;96;4;1218;1230,9;1217,9;1216;1219;1143,8;235,3;2343,8;2363,4;942,3;885;23,6;14;18,8;177;85,9;110,1
2210008;KRD100153537;6,2;0,3;113;296,3;248,8;8,4;0,06;0,46;0,11;0,01;0,02;0,01;0,05;0,04;0,06;0;0;0;0,04;0;0;0;0;0;0;0;0;0;98,87;0;0;0,15;12189;2136;96;4;1218;1230,5;1217,9;1216;1219;1116,8;235,2;2342,6;2362,3;942;871,3;23,8;13,9;18,8;177;86,6;110,1
2210008;KRD100153537;6,2;0,3;113;296,3;248,8;8,4;0,06;0,46;0,11;0,01;0,02;0,01;0,05;0,04;0,06;0;0;0;0,04;0;0;0;0;0;0;0;0;0;98,87;0;0;0,15;12154;2136;96;4;1217;1230,5;1217,9;1216;1219;1114,3;235,6;2346,1;2366,9;944,5;924,1;23,9;13,9;18,9;177;85,9;110,1
2210008;KRD100153537;6,2;0,3;113;296,3;248,8;8,4;0,06;0,46;0,11;0,01;0,02;0,01;0,05;0,04;0,06;0;0;0;0,04;0;0;0;0;0;0;0;0;0;98,87;0;0;0,15;12158;2136;96,3;4;1216;1230;1217,9;1216;1219;1115,8;235,4;2343,8;2365,7;945,5;929,2;23,8;13,9;18,6;177;85,6;110,1
2210008;KRD100153537;6,2;0,3;113;296,3;248,8;8,4;0,06;0,46;0,11;0,01;0,02;0,01;0,05;0,04;0,06;0;0;0;0,04;0;0;0;0;0;0;0;0;0;98,87;0;0;0,15;12163;2136;96;3;1217;1231,5;1217,9;1216;1219;1118,3;235,6;2346,1;2363,4;942,3;922,2;24;13,9;18,8;177;85,9;110,1
2210008;KRD100153537;6,2;0,3;113;296,3;248,8;8,4;0,06;0,46;0,11;0,01;0,02;0,01;0,05;0,04;0,06;0;0;0;0,04;0;0;0;0;0;0;0;0;0;98,87;0;0;0,15;12184;2136;95,5;3,4;1216;1230,3;1217,9;1216;1219;1116,8;235,7;2346,1;2371,5;944,5;926;24;13,9;19,5;177;85,7;110,1
2210008;KRD100153537;6,2;0,3;113;296,3;248,8;8,4;0,06;0,46;0,11;0,01;0,02;0,01;0,05;0,04;0,06;0;0;0;0,04;0;0;0;0;0;0;0;0;0;98,87;0;0;0,15;12163;2136;95;3;1216;1231,5;1217,9;1216;1219;1116,8;236,1;2354,2;2366,9;942,9;925,4;23,7;13,9;19,8;177;85,8;110,1
2210008;KRD100153537;6,2;0,3;113;296,3;248,8;8,4;0,06;0,46;0,11;0,01;0,02;0,01;0,05;0,04;0,06;0;0;0;0,04;0;0;0;0;0;0;0;0;0;98,87;0;0;0,15;12226;2136;96;4;1216;1229,4;1217,9;1216;1219;1115,3;235,5;2342,6;2363,4;941,3;923,2;23,1;14,2;19,7;177;85,3;110,1
2210008;KRD100153537;6,2;0,3;113;296,3;248,8;8,4;0,06;0,46;0,11;0,01;0,02;0,01;0,05;0,04;0,06;0;0;0;0,04;0;0;0;0;0;0;0;0;0;98,87;0;0;0,15;12351;2136;95,9;4;1216;1232,6;1217,8;1216;1219;1120,2;235,7;2346,1;2368,1;941,6;921,3;22,9;14,5;19,6;177;85,5;110,1
2210014;KRD100153655;6,1;0,4;113;296,3;248,8;8,4;0,06;0,46;0,11;0,01;0,02;0,01;0,04;0,05;0,07;0;0;0;0,02;0;0;0;0;0;0;0;0;0;98,86;0;0;0,15;12201;2136;175;4;1220;1219,3;1212,3;1201;1224;1139,9;236,1;2351,9;2372,7;938,8;900,6;26,2;1,3;17,7;177;89,6;105,2
2210014;KRD100153655;6,1;0,4;113;296,3;248,8;8,4;0,06;0,46;0,11;0,01;0,02;0,01;0,04;0,05;0,07;0;0;0;0,02;0;0;0;0;0;0;0;0;0;98,86;0;0;0,15;12167;2136;176;3;1219;1225,6;1212,4;1201;1224;1140,4;235,7;2344,9;2373,8;934;899,3;26,3;13,5;17,4;177;89,5;105,2
2210014;KRD100153655;6,1;0,4;113;296,3;248,8;8,4;0,06;0,46;0,11;0,01;0,02;0,01;0,04;0,05;0,07;0;0;0;0,02;0;0;0;0;0;0;0;0;0;98,86;0;0;0,15;12238;2136;175;3,5;1220;1224,6;121,2;1201;1224;1138,9;236,1;2346,1;2375,1;935,3;876,1;26;13,4;18,1;177;88,8;105,2
2210014;KRD100153655;6,1;0,4;113;296,3;248,8;8,4;0,06;0,46;0,11;0,01;0,02;0,01;0,04;0,05;0,07;0;0;0;0,02;0;0;0;0;0;0;0;0;0;98,86;0;0;0,15;12219;2136;176;4;1220;1226,6;1212,5;1201;1224;1136,5;236;2351,9;2369,2;929,2;899,9;26;13,2;18,7;177;88,7;105,2
2210014;KRD100153655;6,1;0,4;113;296,3;248,8;8,4;0,06;0,46;0,11;0,01;0,02;0,01;0,04;0,05;0,07;0;0;0;0,02;0;0;0;0;0;0;0;0;0;98,86;0;0;0,15;12163;2136;175;3;1220;1227,7;1212,5;1201;1224;1135;236,2;2354,2;2373,8;934;901,5;25,9;13,2;18,8;177;89,2;105,2
2210014;KRD100153655;6,1;0,4;113;296,3;248,8;8,4;0,06;0,46;0,11;0,01;0,02;0,01;0,04;0,05;0,07;0;0;0;0,02;0;0;0;0;0;0;0;0;0;98,86;0;0;0,15;12152;2136;176;4;1220;1226,6;1212,5;1201;1224;1130,6;236,4;2357,6;2369,2;934;899,3;25,7;13,1;18,7;177;89,6;105,2
2210014;KRD100153655;6,1;0,4;113;296,3;248,8;8,4;0,06;0,46;0,11;0,01;0,02;0,01;0,04;0,05;0,07;0;0;0;0,02;0;0;0;0;0;0;0;0;0;98,86;0;0;0,15;12171;2136;176;3;1220;1228,2;1212,6;1201;1224;1118,3;236,4;2355,3;2368,1;935,3;897,4;25,6;13;18,6;177;89;105,2
2210014;KRD100153655;6,1;0,4;113;296,3;248,8;8,4;0,06;0,46;0,11;0,01;0,02;0,01;0,04;0,05;0,07;0;0;0;0,02;0;0;0;0;0;0;0;0;0;98,86;0;0;0,15;12159;2136;176;4;1221;1225;1212,6;1201;1224;1130,6;236,8;2354,2;2373,8;925,7;810,8;25,8;13,1;18,4;177;89,4;105,2
2210014;KRD100153655;6,1;0,4;113;296,3;248,8;8,4;0,06;0,46;0,11;0,01;0,02;0,01;0,04;0,05;0,07;0;0;0;0,02;0;0;0;0;0;0;0;0;0;98,86;0;0;0,15;12184;2136;176;4;1220;1229,4;1212,7;1201;1224;1114,8;236,1;2351,9;2368,1;932,7;900,6;25,8;13,2;18,4;177;88,9;105,2
2210014;KRD100153655;6,1;0,4;113;296,3;248,8;8,4;0,06;0,46;0,11;0,01;0,02;0,01;0,04;0,05;0,07;0;0;0;0,02;0;0;0;0;0;0;0;0;0;98,86;0;0;0,15;11988;2136;176;3;1220;1227,7;1212,7;1201;1224;1141,4;236,5;2354,2;2373,8;934,3;895,5;25,5;13,1;18;177;89,3;105,2
2210014;KRD100153655;6,1;0,4;113;296,3;248,8;8,4;0,06;0,46;0,11;0,01;0,02;0,01;0,04;0,05;0,07;0;0;0;0,02;0;0;0;0;0;0;0;0;0;98,86;0;0;0,15;12131;2136;176;4;1220;1225;1212,8;1201;1224;1132,5;236,1;2355,3;2369,2;935,3;906,3;25,2;13;18;177;89,7;105,2
2210014;KRD100153655;6,1;0,4;113;296,3;248,8;8,4;0,06;0,46;0,11;0,01;0,02;0,01;0,04;0,05;0,07;0;0;0;0,02;0;0;0;0;0;0;0;0;0;98,86;0;0;0,15;12190;2136;177;3,9;1219;1227,7;1212,8;1201;1224;1122,2;236,3;2356,5;2372,7;933,7;891;25,5;13;18;177;89,5;105,2
2210014;KRD100153655;6,1;0,4;113;296,3;248,8;8,4;0,06;0,46;0,11;0,01;0,02;0,01;0,04;0,05;0,07;0;0;0;0,02;0;0;0;0;0;0;0;0;0;98,86;0;0;0,15;12152;2136;176;4;1219;1229,4;1212,8;1201;1224;1134,5;236,4;2357,6;2375,1;935;895,5;25,9;13,1;18,1;177;89,3;105,2
2210014;KRD100153655;6,1;0,4;113;296,3;248,8;8,4;0,06;0,46;0,11;0,01;0,02;0,01;0,04;0,05;0,07;0;0;0;0,02;0;0;0;0;0;0;0;0;0;98,86;0;0;0,15;12200;2136;176,2;4,1;1218;1228,8;1212,8;1201;1224;1124,7;236,4;2360;2369,2;933,4;902,5;26,1;13,4;18,1;177;89,5;105,2
2210014;KRD100153655;6,1;0,4;113;296,3;248,8;8,4;0,06;0,46;0,11;0,01;0,02;0,01;0,04;0,05;0,07;0;0;0;0,02;0;0;0;0;0;0;0;0;0;98,86;0;0;0,15;12182;2136;176;3;1217;1230,3;1212,8;1201;1224;1136,5;236,6;2361,1;2373,8;934,3;898,7;25,9;13,4;18,4;177;89,7;105,2
2210014;KRD100153655;6,1;0,4;113;296,3;248,8;8,4;0,06;0,46;0,11;0,01;0,02;0,01;0,04;0,05;0,07;0;0;0;0,02;0;0;0;0;0;0;0;0;0;98,86;0;0;0,15;12185;2136;176;4;1217;1229,7;1212,8;1201;1224;1147,3;237;2362,3;2375,1;935,9;889,8;25,3;13,2;18,2;177;89,4;105,2
2210014;KRD100153655;6,1;0,4;113;296,3;248,8;8,4;0,06;0,46;0,11;0,01;0,02;0,01;0,04;0,05;0,07;0;0;0;0,02;0;0;0;0;0;0;0;0;0;98,86;0;0;0,15;12192;2136;143;3;1217;1228,8;1213,7;1201;1224;1130,1;236,9;2362,3;2377,3;935,9;901,9;25;12,9;17,6;177;89,7;105,2
2210014;KRD100153655;6,1;0,4;113;296,3;248,8;8,4;0,06;0,46;0,11;0,01;0,02;0,01;0,04;0,05;0,07;0;0;0;0,02;0;0;0;0;0;0;0;0;0;98,86;0;0;0,15;12188;2136;141,3;4;1216;1231,5;1213,8;1201;1224;1115,8;236,8;2354,2;2380,8;936,5;896,8;24,8;12,9;17,4;177;89,5;105,2
2210014;KRD100153655;6,1;0,4;113;296,3;248,8;8,4;0,06;0,46;0,11;0,01;0,02;0,01;0,04;0,05;0,07;0;0;0;0,02;0;0;0;0;0;0;0;0;0;98,86;0;0;0,15;12190;2136;141,5;4;1216;1230,3;1213,9;1201;1224;1108,4;236,4;2350,7;2378,5;935,6;901,9;24,8;13;17,5;177;89;105,2
2210014;KRD100153655;6,1;0,4;113;296,3;248,8;8,4;0,06;0,46;0,11;0,01;0,02;0,01;0,04;0,05;0,07;0;0;0;0,02;0;0;0;0;0;0;0;0;0;98,86;0;0;0,15;12139;2136;141;2,9;1215;1230,9;1214;1201;1224;1111,9;236,3;2349,5;2372,7;940;909,5;24,8;12,9;17,9;177;89,6;105,2
2210014;KRD100153655;6,1;0,4;113;296,3;248,8;8,4;0,06;0,46;0,11;0,01;0,02;0,01;0,04;0,05;0,07;0;0;0;0,02;0;0;0;0;0;0;0;0;0;98,86;0;0;0,15;12150;2136;138;4;1215;1230,9;1214,1;1201;1224;1130,1;236,6;2351,9;2377,3;938,1;903,4;24,9;12,8;18,8;177;89,4;105,2
2210014;KRD100153655;6,1;0,4;113;296,3;248,8;8,4;0,06;0,46;0,11;0,01;0,02;0,01;0,04;0,05;0,07;0;0;0;0,02;0;0;0;0;0;0;0;0;0;98,86;0;0;0,15;12137;2136;135;3,8;1214;1229,7;1214,2;1201;1224;1122,2;236,5;2356,5;2372,7;936,9;910,4;25,2;12,8;19,2;177;89,8;105,2
2210014;KRD100153655;6,1;0,4;113;296,3;248,8;8,4;0,06;0,46;0,11;0,01;0,02;0,01;0,04;0,05;0,07;0;0;0;0,02;0;0;0;0;0;0;0;0;0;98,86;0;0;0,15;12183;2136;133;4;1213;1228,2;1214,2;1201;1224;1122,7;236,4;2354,2;2372,7;936,5;896,8;25,2;13;19,4;177;89,7;105,2
2210014;KRD100153655;6,1;0,4;113;296,3;248,8;8,4;0,06;0,46;0,11;0,01;0,02;0,01;0,04;0,05;0,07;0;0;0;0,02;0;0;0;0;0;0;0;0;0;98,86;0;0;0,15;12138;2136;131;4;1213;1229,2;1214,1;1201;1224;1122,7;236,4;2350,7;2372,7;935,9;908,2;24,9;13;19,4;177;88,9;105,2
2210014;KRD100153655;6,1;0,4;113;296,3;248,8;8,4;0,06;0,46;0,11;0,01;0,02;0,01;0,04;0,05;0,07;0;0;0;0,02;0;0;0;0;0;0;0;0;0;98,86;0;0;0,15;12204;2136;130,8;3,6;1212;1229,4;1214;1201;1224;1114,3;236,3;2351,9;2371,5;938,5;905,7;24,9;12,9;19,4;177;88,4;105,2
2210014;KRD100153655;6,1;0,4;113;296,3;248,8;8,4;0,06;0,46;0,11;0,01;0,02;0,01;0,04;0,05;0,07;0;0;0;0,02;0;0;0;0;0;0;0;0;0;98,86;0;0;0,15;12175;2136;130;4;1211;1230,3;1213,9;1201;1224;1128,1;236,4;2354,2;2373,8;938,8;905;24,9;12,9;19,4;177;88,7;105,2
2210014;KRD100153655;6,1;0,4;113;296,3;248,8;8,4;0,06;0,46;0,11;0,01;0,02;0,01;0,04;0,05;0,07;0;0;0;0,02;0;0;0;0;0;0;0;0;0;98,86;0;0;0,15;12166;2136;130;3;1211;1230,3;1213,8;1201;1224;1113,3;235,8;2354,2;2363,4;937,6;899,9;24,8;12,8;19,1;177;89,2;105,2
2210014;KRD100153655;6,1;0,4;113;296,3;248,8;8,4;0,06;0,46;0,11;0,01;0,02;0,01;0,04;0,05;0,07;0;0;0;0,02;0;0;0;0;0;0;0;0;0;98,86;0;0;0,15;12166;2136;130;3,1;1211;1230,3;1213,6;1201;1224;1112,4;235,2;2344,9;2356,5;938,5;913,6;24,8;12,8;18,6;177;89,4;105,2
2210014;KRD100153655;6,1;0,4;113;296,3;248,8;8,4;0,06;0,46;0,11;0,01;0,02;0,01;0,04;0,05;0,07;0;0;0;0,02;0;0;0;0;0;0;0;0;0;98,86;0;0;0,15;12158;2136;130;3;1211;1227,7;1213,4;1201;1223;1118,3;236;2350,7;2366,9;940,7;919,7;24,8;12,8;18,4;177;89;105,2
2210014;KRD100153655;6,1;0,4;113;296,3;248,8;8,4;0,06;0,46;0,11;0,01;0,02;0,01;0,04;0,05;0,07;0;0;0;0,02;0;0;0;0;0;0;0;0;0;98,86;0;0;0,15;12188;2136;130;3;1212;1226,6;1213,3;1201;1222;1122,2;235,7;2346,1;2363,4;938,1;911,4;24,8;12,8;18,5;177;88,5;105,2
2210014;KRD100153655;6,1;0,4;113;296,3;248,8;8,4;0,06;0,46;0,11;0,01;0,02;0,01;0,04;0,05;0,07;0;0;0;0,02;0;0;0;0;0;0;0;0;0;98,86;0;0;0,15;12172;2136;130;4;1211;1235,1;1213,2;1201;1221;1115,3;235,9;2349,5;2366,9;938,8;908,9;24,9;12,9;18,5;177;89;105,2
2210014;KRD100153655;6,1;0,4;113;296,3;248,8;8,4;0,06;0,46;0,11;0,01;0,02;0,01;0,04;0,05;0,07;0;0;0;0,02;0;0;0;0;0;0;0;0;0;98,86;0;0;0,15;12167;2136;130;3;1210;1227,1;1213,1;1201;1221;1114,3;235,6;2346,1;2362,3;936,9;907,9;24,9;12,9;18,6;177;89,3;105,2
2210014;KRD100153655;6,1;0,4;113;296,3;248,8;8,4;0,06;0,46;0,11;0,01;0,02;0,01;0,04;0,05;0,07;0;0;0;0,02;0;0;0;0;0;0;0;0;0;98,86;0;0;0,15;12143;2136;130;4;1210;1226,6;1212,9;1201;1221;1116,8;236;2350,7;2365,7;940;919,7;24,7;12,9;18,6;177;89,4;105,2
2210014;KRD100153655;6,1;0,4;113;296,3;248,8;8,4;0,06;0,46;0,11;0,01;0,02;0,01;0,04;0,05;0,07;0;0;0;0,02;0;0;0;0;0;0;0;0;0;98,86;0;0;0,15;12170;2136;131;3,9;1210;1228,2;1212,8;1201;1221;1113,3;236;2349,5;2368,1;939,1;896,8;24,5;12,8;18,8;177;88,4;105,2
2210014;KRD100153655;6,1;0,4;113;296,3;248,8;8,4;0,06;0,46;0,11;0,01;0,02;0,01;0,04;0,05;0,07;0;0;0;0,02;0;0;0;0;0;0;0;0;0;98,86;0;0;0,15;12175;2136;130;3;1210;1228,8;1212,7;1201;1221;1117,8;235,7;2350,7;2369,2;938,1;898,4;24,3;12,7;19,2;177;88,9;105,2
2210014;KRD100153655;6,1;0,4;113;296,3;248,8;8,4;0,06;0,46;0,11;0,01;0,02;0,01;0,04;0,05;0,07;0;0;0;0,02;0;0;0;0;0;0;0;0;0;98,86;0;0;0,15;12159;2136;131;4;1211;1224,6;1212,6;1201;1221;1130,1;236;2348,4;2366,9;939,7;922,5;24,2;12,7;19,4;177;89,1;105,2
2210014;KRD100153655;6,1;0,4;113;296,3;248,8;8,4;0,06;0,46;0,11;0,01;0,02;0,01;0,04;0,05;0,07;0;0;0;0,02;0;0;0;0;0;0;0;0;0;98,86;0;0;0,15;12187;2136;130;2,8;1210;1230,3;1212,5;1201;1221;1127,1;235,7;2350,7;2368,1;939,1;908,5;24,3;12,8;19,8;177;89;105,2
2210014;KRD100153655;6,1;0,4;113;296,3;248,8;8,4;0,06;0,46;0,11;0,01;0,02;0,01;0,04;0,05;0,07;0;0;0;0,02;0;0;0;0;0;0;0;0;0;98,86;0;0;0,15;12147;2136;131,5;3,2;1210;1227,3;1212,5;1201;1221;1116,8;235,9;2346,1;2369,2;939,7;922,2;24,4;12,9;19,9;177;88,8;105,2
2210014;KRD100153655;6,1;0,4;113;296,3;248,8;8,4;0,06;0,46;0,11;0,01;0,02;0,01;0,04;0,05;0,07;0;0;0;0,02;0;0;0;0;0;0;0;0;0;98,86;0;0;0,15;12255;2136;131;2,6;1211;1227,3;1212,4;1201;1221;1120,2;236;2342,6;2373,8;939,7;919,7;24,5;13;19,8;177;89,1;105,2
2210014;KRD100153655;6,1;0,4;113;296,3;248,8;8,4;0,06;0,46;0,11;0,01;0,02;0,01;0,04;0,05;0,07;0;0;0;0,02;0;0;0;0;0;0;0;0;0;98,86;0;0;0,15;12185;2136;131;3,1;1212;1229,2;1212,3;1201;1221;1110,9;235,8;2339,1;2369,2;939,1;916,2;24,6;12,9;19,6;177;88,8;105,2
2210014;KRD100153655;6,1;0,4;113;296,3;248,8;8,4;0,06;0,46;0,11;0,01;0,02;0,01;0,04;0,05;0,07;0;0;0;0,02;0;0;0;0;0;0;0;0;0;98,86;0;0;0,15;12166;2136;123,2;3,5;1212;1228,8;1211,9;1201;1221;1120,2;236,1;2344,9;2369,2;939,1;919,7;24,7;12,9;19,3;177;88,7;105,2
2210014;KRD100153655;6,1;0,4;113;296,3;248,8;8,4;0,06;0,46;0,11;0,01;0,02;0,01;0,04;0,05;0,07;0;0;0;0,02;0;0;0;0;0;0;0;0;0;98,86;0;0;0,15;12194;2136;123;3,7;1211;1228,8;1211,9;1201;1221;1123,2;235,9;2349,5;2365,7;940,7;913;24,6;12,8;19,4;177;89;105,2
2210014;KRD100153655;6,1;0,4;113;296,3;248,8;8,4;0,06;0,46;0,11;0,01;0,02;0,01;0,04;0,05;0,07;0;0;0;0,02;0;0;0;0;0;0;0;0;0;98,86;0;0;0,15;12157;2136;123;4;1211;1225,6;1211,9;1201;1221;1117,3;236,1;2354,2;2366,9;940;905,4;24,5;12,6;19,6;177;89,8;105,2
2210014;KRD100153655;6,1;0,4;113;296,3;248,8;8,4;0,06;0,46;0,11;0,01;0,02;0,01;0,04;0,05;0,07;0;0;0;0,02;0;0;0;0;0;0;0;0;0;98,86;0;0;0,15;12228;2136;123;3;1212;1229,7;1212;1201;1221;1112,8;235,6;2342,6;2363,4;936,5;916,2;24,5;12,6;19,6;177;89,1;105,2
2210014;KRD100153655;6,1;0,4;113;296,3;248,8;8,4;0,06;0,46;0,11;0,01;0,02;0,01;0,04;0,05;0,07;0;0;0;0,02;0;0;0;0;0;0;0;0;0;98,86;0;0;0,15;12212;2136;123,1;4,4;1212;1228,2;1212,1;1201;1221;1112,8;236,1;2351,9;2368,1;936,9;913;24,6;12,6;19,2;177;89,4;105,2
2210014;KRD100153655;6,1;0,4;113;296,3;248,8;8,4;0,06;0,46;0,11;0,01;0,02;0,01;0,04;0,05;0,07;0;0;0;0,02;0;0;0;0;0;0;0;0;0;98,86;0;0;0,15;12173;2136;124;4;1213;1224,6;1212,1;1201;1221;1119,2;236;2349,5;2368,1;938,1;914,3;24,7;12,7;18,9;177;89,1;105,2
2210014;KRD100153655;6,1;0,4;113;296,3;248,8;8,4;0,06;0,46;0,11;0,01;0,02;0,01;0,04;0,05;0,07;0;0;0;0,02;0;0;0;0;0;0;0;0;0;98,86;0;0;0,15;12170;2136;123;3;1213;1226,6;1212,2;1201;1221;1109,9;235,8;2348,4;2366,9;935;923,8;24,5;12,8;18,8;177;89,8;105,2
2210014;KRD100153655;6,1;0,4;113;296,3;248,8;8,4;0,06;0,46;0,11;0,01;0,02;0,01;0,04;0,05;0,07;0;0;0;0,02;0;0;0;0;0;0;0;0;0;98,86;0;0;0,15;12173;2136;123;3,3;1213;1227,7;1212,3;1201;1221;1120,2;235,7;2349,5;2363,4;935,6;916,8;24,3;12,8;18,8;177;89,8;105,2
2210014;KRD100153655;6,1;0,4;113;296,3;248,8;8,4;0,06;0,46;0,11;0,01;0,02;0,01;0,04;0,05;0,07;0;0;0;0,02;0;0;0;0;0;0;0;0;0;98,86;0;0;0,15;12200;2136;123;3;1213;1229,7;1212,4;1201;1221;1117,3;235,7;2344,9;2369,2;936,5;922,2;24,3;12,9;19;177;90,3;105,2
2210014;KRD100153655;6,1;0,4;113;296,3;248,8;8,4;0,06;0,46;0,11;0,01;0,02;0,01;0,04;0,05;0,07;0;0;0;0,02;0;0;0;0;0;0;0;0;0;98,86;0;0;0,15;12160;2136;123;3,2;1214;1226,6;1212,5;1201;1221;1122,2;235,8;2351,9;2363,4;937,2;917,4;24,5;13,2;19;177;89,7;105,2
2210014;KRD100153655;6,1;0,4;113;296,3;248,8;8,4;0,06;0,46;0,11;0,01;0,02;0,01;0,04;0,05;0,07;0;0;0;0,02;0;0;0;0;0;0;0;0;0;98,86;0;0;0,15;12210;2136;101;3;1215;1229,4;1213,4;1201;1221;1110,4;235,7;2351,9;2365,7;935,3;921,6;24,4;13,3;19,1;177;89,6;105,2
2210014;KRD100153655;6,1;0,4;113;296,3;248,8;8,4;0,06;0,46;0,11;0,01;0,02;0,01;0,04;0,05;0,07;0;0;0;0,02;0;0;0;0;0;0;0;0;0;98,86;0;0;0,15;12201;2136;99;3;1213;1226,6;1213,6;1201;1221;1117,3;235,8;2351,9;2361,1;936,9;906,9;24,4;13,3;19,1;177;90;105,2
2210014;KRD100153655;6,1;0,4;113;296,3;248,8;8,4;0,06;0,46;0,11;0,01;0,02;0,01;0,04;0,05;0,07;0;0;0;0,02;0;0;0;0;0;0;0;0;0;98,86;0;0;0,15;12168;2136;100;4,2;1213;1228,8;1213,8;1201;1221;1125,6;235,8;2344,9;2366,9;940;912;24,6;13,3;19;177;90,1;105,2
2210014;KRD100153655;6,1;0,4;113;296,3;248,8;8,4;0,06;0,46;0,11;0,01;0,02;0,01;0,04;0,05;0,07;0;0;0;0,02;0;0;0;0;0;0;0;0;0;98,86;0;0;0,15;12206;2136;99;3;1214;1228,8;1214;1201;1221;1119,7;235,7;2348,4;2362,3;938,5;914,6;24,5;13,2;18,9;177;90,2;105,2
2210014;KRD100153655;6,1;0,4;113;296,3;248,8;8,4;0,06;0,46;0,11;0,01;0,02;0,01;0,04;0,05;0,07;0;0;0;0,02;0;0;0;0;0;0;0;0;0;98,86;0;0;0,15;12160;2136;99;4;1214;1229,7;1214,2;1207;1221;1120,2;235,8;2344,9;2375,1;938,1;916,5;24,4;13,2;19,2;177;90;105,2
2210014;KRD100153655;6,1;0,4;113;296,3;248,8;8,4;0,06;0,46;0,11;0,01;0,02;0,01;0,04;0,05;0,07;0;0;0;0,02;0;0;0;0;0;0;0;0;0;98,86;0;0;0,15;12183;2136;100;3;1214;1229,4;1214,3;1208;1221;1116,8;23,6;2339,1;2369,2;935,6;916,8;24,4;13,2;19,3;177;89,9;105,2
2210014;KRD100153655;6,1;0,4;113;296,3;248,8;8,4;0,06;0,46;0,11;0,01;0,02;0,01;0,04;0,05;0,07;0;0;0;0,02;0;0;0;0;0;0;0;0;0;98,86;0;0;0,15;12140;2136;99;3;1215;1227,1;1214,4;1210;1221;1121,7;235,7;2348,4;2368,1;937,6;910,1;24,4;13,2;19,3;177;89,9;105,2
2210014;KRD100153655;6,1;0,4;113;296,3;248,8;8,4;0,06;0,46;0,11;0,01;0,02;0,01;0,04;0,05;0,07;0;0;0;0,02;0;0;0;0;0;0;0;0;0;98,86;0;0;0,15;12130;2136;100;4;1216;1228,8;1214,4;1210;1221;1110,4;235,8;2348,4;2363,4;938,1;913,6;24,3;13,1;19,2;177;89,2;105,2
2210014;KRD100153655;6,1;0,4;113;296,3;248,8;8,4;0,06;0,46;0,11;0,01;0,02;0,01;0,04;0,05;0,07;0;0;0;0,02;0;0;0;0;0;0;0;0;0;98,86;0;0;0,15;12167;2136;99;3;1215;1229,4;1214,5;1210;1221;1119,7;235,8;2349,5;2369,2;936,9;916,8;24,3;13,1;19,3;177;88,8;105,2
2210019;KRD100153862;6,1;0,3;113;296,3;248,8;6;0,06;0,46;0,1;0,02;0,02;0,01;0,04;0,05;0,07;0;0;0;0,03;0;0;0;0;0;0;0;0;0;98,9;0;0;0,15;12151;2136;103;4;1211;1232,5;1216,7;1212;1220;1119,2;255;2539,4;2554,4;937,6;914,9;23,4;12,4;18,7;177;88,5;105,5
2210019;KRD100153862;6,1;0,3;113;296,3;248,8;6;0,06;0,46;0,1;0,02;0,02;0,01;0,04;0,05;0,07;0;0;0;0,03;0;0;0;0;0;0;0;0;0;98,9;0;0;0,15;12174;2136;103;3;1211;1234,2;1216,6;1211;1220;1120,7;254,7;2540,5;2553,2;937,6;922,5;23,5;12,4;19;177;88,4;105,5
2210019;KRD100153862;6,1;0,3;113;296,3;248,8;6;0,06;0,46;0,1;0,02;0,02;0,01;0,04;0,05;0,07;0;0;0;0,03;0;0;0;0;0;0;0;0;0;98,9;0;0;0,15;12283;2136;103;3;1211;1227,3;1216,6;1211;1220;1110,4;254,5;2539,4;2550,9;938,5;914,3;23,5;12,4;19,3;177;88,5;105,5
2210019;KRD100153862;6,1;0,3;113;296,3;248,8;6;0,06;0,46;0,1;0,02;0,02;0,01;0,04;0,05;0,07;0;0;0;0,03;0;0;0;0;0;0;0;0;0;98,9;0;0;0,15;12111;2136;103;4,2;1210;1230,3;1216,5;1210;1220;1111,9;254,2;2534,7;2550,9;936,5;921,3;23,6;12,4;19,3;177;88,7;105,5
2210019;KRD100153862;6,1;0,3;113;296,3;248,8;6;0,06;0,46;0,1;0,02;0,02;0,01;0,04;0,05;0,07;0;0;0;0,03;0;0;0;0;0;0;0;0;0;98,9;0;0;0,15;12180;2136;103;3;1209;1229,4;1216,4;1209;1220;1111,9;254,4;2535,9;2552,1;935,9;926;23,8;12,4;18,9;177;88,8;105,5
2210019;KRD100153862;6,1;0,3;113;296,3;248,8;6;0,06;0,46;0,1;0,02;0,02;0,01;0,04;0,05;0,07;0;0;0;0,03;0;0;0;0;0;0;0;0;0;98,9;0;0;0,15;12166;2136;103;4;1208;1229,7;1216,3;1209;1220;1115,8;254,5;2539,4;2554,4;936,5;925,4;23,9;12,4;18,4;177;88,5;105,5
2210019;KRD100153862;6,1;0,3;113;296,3;248,8;6;0,06;0,46;0,1;0,02;0,02;0,01;0,04;0,05;0,07;0;0;0;0,03;0;0;0;0;0;0;0;0;0;98,9;0;0;0,15;12166;2136;103,1;3;1208;1229,7;1216,1;1208;1220;1132,5;254,2;2528,9;2550,9;935,6;924,1;23,8;12,4;18,4;177;88,7;105,5
2210019;KRD100153862;6,1;0,3;113;296,3;248,8;6;0,06;0,46;0,1;0,02;0,02;0,01;0,04;0,05;0,07;0;0;0;0,03;0;0;0;0;0;0;0;0;0;98,9;0;0;0,15;12166;2136;103;4;1208;1227,7;1216,1;1208;1220;1107,9;254,4;2525,5;2557,9;936,9;915,9;23,7;12,4;18,4;177;89,3;105,5
2210019;KRD100153862;6,1;0,3;113;296,3;248,8;6;0,06;0,46;0,1;0,02;0,02;0,01;0,04;0,05;0,07;0;0;0;0,03;0;0;0;0;0;0;0;0;0;98,9;0;0;0,15;12112;2136;103;4;1208;1228,2;1215,9;1208;1220;1112,4;254,3;2528,9;2554,4;935,6;923,2;23,8;12,4;18,5;177;89,1;105,5
2210019;KRD100153862;6,1;0,3;113;296,3;248,8;6;0,06;0,46;0,1;0,02;0,02;0,01;0,04;0,05;0,07;0;0;0;0,03;0;0;0;0;0;0;0;0;0;98,9;0;0;0,15;12156;2136;102;3;1209;1227,7;1215,9;1208;1220;1117,3;254,4;2534,7;2548,6;934;914,3;23,8;12,4;18,8;177;89;105,5
2210019;KRD100153862;6,1;0,3;113;296,3;248,8;6;0,06;0,46;0,1;0,02;0,02;0,01;0,04;0,05;0,07;0;0;0;0,03;0;0;0;0;0;0;0;0;0;98,9;0;0;0,15;12096;2136;103;4;1208;1226,6;1215,7;1208;1220;1112,4;254,4;2531,3;2552,1;935,6;921,6;23,7;12,4;18,9;177;89,4;105,5
2210019;KRD100153862;6,1;0,3;113;296,3;248,8;6;0,06;0,46;0,1;0,02;0,02;0,01;0,04;0,05;0,07;0;0;0;0,03;0;0;0;0;0;0;0;0;0;98,9;0;0;0,15;12154;2136;102;3;1208;1227,7;1215,5;1208;1220;1111,9;254,4;2537;2552,1;937,2;922,2;23,7;12,3;19;177;89,4;105,5
2210019;KRD100153862;6,1;0,3;113;296,3;248,8;6;0,06;0,46;0,1;0,02;0,02;0,01;0,04;0,05;0,07;0;0;0;0,03;0;0;0;0;0;0;0;0;0;98,9;0;0;0,15;12190;2136;102,2;3,1;1208;1226,2;1215,5;1208;1220;1114,3;254,7;2539,4;2553,2;935,3;924,8;23,7;12,3;19,2;177;88,8;105,5
2210019;KRD100153862;6,1;0,3;113;296,3;248,8;6;0,06;0,46;0,1;0,02;0,02;0,01;0,04;0,05;0,07;0;0;0;0,03;0;0;0;0;0;0;0;0;0;98,9;0;0;0,15;12134;2136;103;3;1208;1229,4;1215,3;1208;1220;1121,7;254,1;2527,8;2548,6;935;826,7;23,7;12,2;19,4;177;89,1;105,5
2210019;KRD100153862;6,1;0,3;113;296,3;248,8;6;0,06;0,46;0,1;0,02;0,02;0,01;0,04;0,05;0,07;0;0;0;0,03;0;0;0;0;0;0;0;0;0;98,9;0;0;0,15;12137;2136;102;4;1209;1228,8;1215,2;1208;1220;1125,6;254,1;2534,7;2548,6;934;922,2;21,7;10,9;19,1;177;88,7;105,5
2210019;KRD100153862;6,1;0,3;113;296,3;248,8;6;0,06;0,46;0,1;0,02;0,02;0,01;0,04;0,05;0,07;0;0;0;0,03;0;0;0;0;0;0;0;0;0;98,9;0;0;0,15;12209;2136;103;4,9;1208;1226,2;1215;1208;1220;1111,9;254,3;2534,7;2550,9;935,3;912;22,1;10,6;18,4;177;88,8;105,5
2210019;KRD100153862;6,1;0,3;113;296,3;248,8;6;0,06;0,46;0,1;0,02;0,02;0,01;0,04;0,05;0,07;0;0;0;0,03;0;0;0;0;0;0;0;0;0;98,9;0;0;0,15;12144;2136;103;4;1209;1228,2;1214,9;1208;1220;1107,9;254,2;2530,1;2548,6;939,1;915,2;22,4;11;19,4;177;88,4;105,5
2210019;KRD100153862;6,1;0,3;113;296,3;248,8;6;0,06;0,46;0,1;0,02;0,02;0,01;0,04;0,05;0,07;0;0;0;0,03;0;0;0;0;0;0;0;0;0;98,9;0;0;0,15;12154;2136;103;3;1210;1227,3;1214,8;1208;1220;1113,3;254,2;2534,7;2548,6;934;924,5;23,1;12,3;20,9;177;88,8;105,5
2210019;KRD100153862;6,1;0,3;113;296,3;248,8;6;0,06;0,46;0,1;0,02;0,02;0,01;0,04;0,05;0,07;0;0;0;0,03;0;0;0;0;0;0;0;0;0;98,9;0;0;0,15;12159;2136;103;4;1209;1227,3;1214,7;1208;1220;1110,9;254,1;2528,9;2547,5;934,3;917,4;23;11,9;21,1;177;88,5;105,5
2210019;KRD100153862;6,1;0,3;113;296,3;248,8;6;0,06;0,46;0,1;0,02;0,02;0,01;0,04;0,05;0,07;0;0;0;0,03;0;0;0;0;0;0;0;0;0;98,9;0;0;0,15;12139;2136;104;2,6;1208;1227,7;1214,5;1208;1220;1106;254,6;2535,9;2552,1;932,1;911,1;23,3;12,1;20,6;177;88,6;105,5
2210019;KRD100153862;6,1;0,3;113;296,3;248,8;6;0,06;0,46;0,1;0,02;0,02;0,01;0,04;0,05;0,07;0;0;0;0,03;0;0;0;0;0;0;0;0;0;98,9;0;0;0,15;12109;2136;103;3;1208;1226,6;1214,4;1208;1220;1119,7;254,2;2533,6;2553,2;931,8;908,9;23,3;12,2;20;177;89,2;105,5
2210019;KRD100153862;6,1;0,3;113;296,3;248,8;6;0,06;0,46;0,1;0,02;0,02;0,01;0,04;0,05;0,07;0;0;0;0,03;0;0;0;0;0;0;0;0;0;98,9;0;0;0,15;12162;2136;103;4,2;1208;1220,8;1214,2;1208;1220;1108,4;254,2;2530,1;2548,6;933,4;919;23,3;12,2;19,3;177;89,3;105,5
2210019;KRD100153862;6,1;0,3;113;296,3;248,8;6;0,06;0,46;0,1;0,02;0,02;0,01;0,04;0,05;0,07;0;0;0;0,03;0;0;0;0;0;0;0;0;0;98,9;0;0;0,15;12138;2136;102,2;3;1209;1225;1214,1;1208;1220;1107,4;254,2;2527,8;2554,4;932,4;920,9;23,4;12,1;19;177;88,9;105,5
2210019;KRD100153862;6,1;0,3;113;296,3;248,8;6;0,06;0,46;0,1;0,02;0,02;0,01;0,04;0,05;0,07;0;0;0;0,03;0;0;0;0;0;0;0;0;0;98,9;0;0;0,15;12138;2136;103;4;1209;1226,2;1213,9;1208;1220;1112,4;254,1;2525,5;2556,7;935;915,2;23,6;12,1;19,1;177;89,3;105,5
2210019;KRD100153862;6,1;0,3;113;296,3;248,8;6;0,06;0,46;0,1;0,02;0,02;0,01;0,04;0,05;0,07;0;0;0;0,03;0;0;0;0;0;0;0;0;0;98,9;0;0;0,15;12151;2136;104;3;1211;1226,6;1213,7;1208;1220;1115,8;253,5;2524,3;2548,6;932,7;916,5;23,7;12,2;19,5;177;89,7;105,5
2210019;KRD100153862;6,1;0,3;113;296,3;248,8;6;0,06;0,46;0,1;0,02;0,02;0,01;0,04;0,05;0,07;0;0;0;0,03;0;0;0;0;0;0;0;0;0;98,9;0;0;0,15;12148;2136;103;4;1212;1225,1;1213,6;1208;1220;1114,8;254,4;2533,6;2554,4;932,4;916,2;23,5;12,2;19,7;177;89,4;105,5
2210019;KRD100153862;6,1;0,3;113;296,3;248,8;6;0,06;0,46;0,1;0,02;0,02;0,01;0,04;0,05;0,07;0;0;0;0,03;0;0;0;0;0;0;0;0;0;98,9;0;0;0,15;12187;2136;103;4;1213;1223,4;1213,5;1208;1220;1112,4;254,7;2537;2554,4;933,7;918,1;23,5;12,2;19,8;177;89,5;105,5
2210019;KRD100153862;6,1;0,3;113;296,3;248,8;6;0,06;0,46;0,1;0,02;0,02;0,01;0,04;0,05;0,07;0;0;0;0,03;0;0;0;0;0;0;0;0;0;98,9;0;0;0,15;12131;2136;103;3;1214;1225,6;1213,4;1208;1220;1120,2;254,8;2540,5;2553,2;932,4;886,3;23,6;12,2;19,6;177;90;105,5
2210019;KRD100153862;6,1;0,3;113;296,3;248,8;6;0,06;0,46;0,1;0,02;0,02;0,01;0,04;0,05;0,07;0;0;0;0,03;0;0;0;0;0;0;0;0;0;98,9;0;0;0,15;12131;2136;103;4;1213;1224;1213,3;1208;1220;1117,8;254,6;2535,9;2552,1;931,1;913;23,6;12,2;19,4;177;90,1;105,5
2210019;KRD100153862;6,1;0,3;113;296,3;248,8;6;0,06;0,46;0,1;0,02;0,02;0,01;0,04;0,05;0,07;0;0;0;0,03;0;0;0;0;0;0;0;0;0;98,9;0;0;0,15;12124;2136;104;3;1212;1226,2;1213,2;1208;1220;1108,4;254,3;2533,6;2553,2;935,3;922,5;23,4;12,1;19,3;177;89,7;105,5
2210019;KRD100153862;6,1;0,3;113;296,3;248,8;6;0,06;0,46;0,1;0,02;0,02;0,01;0,04;0,05;0,07;0;0;0;0,03;0;0;0;0;0;0;0;0;0;98,9;0;0;0,15;12086;2136;103,6;4;1213;1225,6;1213,1;1208;1220;1108,4;254,6;2530,1;2554,4;933,4;905;23,3;12;19,2;177;89,4;105,5
2210019;KRD100153862;6,1;0,3;113;296,3;248,8;6;0,06;0,46;0,1;0,02;0,02;0,01;0,04;0,05;0,07;0;0;0;0,03;0;0;0;0;0;0;0;0;0;98,9;0;0;0,15;12155;2136;103;4;1214;1225;1213;1208;1220;1117,8;254,3;2535,9;2550,9;931,1;844,6;23,2;12,1;18,7;177;89,4;105,5
2210019;KRD100153862;6,1;0,3;113;296,3;248,8;6;0,06;0,46;0,1;0,02;0,02;0,01;0,04;0,05;0,07;0;0;0;0,03;0;0;0;0;0;0;0;0;0;98,9;0;0;0,15;12129;2136;103;3;1214;1226,2;1213;1208;1220;1114,8;254,5;2534,7;2550,9;932,7;912;22,9;11,9;18,7;177;89,3;105,5
2210019;KRD100153862;6,1;0,3;113;296,3;248,8;6;0,06;0,46;0,1;0,02;0,02;0,01;0,04;0,05;0,07;0;0;0;0,03;0;0;0;0;0;0;0;0;0;98,9;0;0;0,15;12140;2136;103,6;4;1215;1229,2;1212,9;1208;1220;1115,8;253,1;2516,2;2537;933,4;813,4;23;11,8;18,7;177;89,3;105,5
2210019;KRD100153862;6,1;0,3;113;296,3;248,8;6;0,06;0,46;0,1;0,02;0,02;0,01;0,04;0,05;0,07;0;0;0;0,03;0;0;0;0;0;0;0;0;0;98,9;0;0;0,15;12192;2136;104;4;1215;1226,6;1212,9;1208;1220;1114,3;253,5;2528,9;2541,7;934;867,2;23,4;11,9;18,9;177;89,6;104,4
2210019;KRD100153862;6,1;0,3;113;296,3;248,8;6;0,06;0,46;0,1;0,02;0,02;0,01;0,04;0,05;0,07;0;0;0;0,03;0;0;0;0;0;0;0;0;0;98,9;0;0;0,15;12202;2136;103;3;1214;1227,3;1212,7;1208;1219;1114,8;253,6;2530,1;2545,1;930,2;907,3;23,5;11,9;19,1;177;90;103,2
2210019;KRD100153862;6,1;0,3;113;296,3;248,8;6;0,06;0,46;0,1;0,02;0,02;0,01;0,04;0,05;0,07;0;0;0;0,03;0;0;0;0;0;0;0;0;0;98,9;0;0;0,15;12140;2136;103,4;4;1214;1228,8;1212,7;1208;1219;1114,3;253,9;2525,5;2548,6;929,2;903,1;23,6;11,9;18,8;177;91,6;103,2
2210019;KRD100153862;6,1;0,3;113;296,3;248,8;6;0,06;0,46;0,1;0,02;0,02;0,01;0,04;0,05;0,07;0;0;0;0,03;0;0;0;0;0;0;0;0;0;98,9;0;0;0,15;12129;2136;103;3;1214;1225,6;1212,6;1208;1219;1110,9;254,4;2535,9;2552,1;929,2;907,9;23,8;12;18,3;177;91,7;103,2
2210019;KRD100153862;6,1;0,3;113;296,3;248,8;6;0,06;0,46;0,1;0,02;0,02;0,01;0,04;0,05;0,07;0;0;0;0,03;0;0;0;0;0;0;0;0;0;98,9;0;0;0,15;12193;2136;102,8;4;1213;1230,3;1212,5;1208;1219;1106;254,3;2535,9;2553,2;931,8;880,2;23,8;12;17,6;177;91,5;103,2
2210019;KRD100153862;6,1;0,3;113;296,3;248,8;6;0,06;0,46;0,1;0,02;0,02;0,01;0,04;0,05;0,07;0;0;0;0,03;0;0;0;0;0;0;0;0;0;98,9;0;0;0,15;12204;2136;104;4;1214;1230,9;1212,5;1208;1218;1110,4;254,5;2528,9;2553,2;928,6;906,3;23,6;12,1;17,4;177;91,5;103,2
2210019;KRD100153862;6,1;0,3;113;296,3;248,8;6;0,06;0,46;0,1;0,02;0,02;0,01;0,04;0,05;0,07;0;0;0;0,03;0;0;0;0;0;0;0;0;0;98,9;0;0;0,15;12198;2136;103;3;1214;1229,7;1212,4;1208;1218;1107,9;254,3;2533,6;2550,9;929,2;913,6;23,4;12,2;17,8;177;91,4;103,2
2210019;KRD100153862;6,1;0,3;113;296,3;248,8;6;0,06;0,46;0,1;0,02;0,02;0,01;0,04;0,05;0,07;0;0;0;0,03;0;0;0;0;0;0;0;0;0;98,9;0;0;0,15;12118;2136;103;4;1214;1224,6;1212,3;1208;1218;1127,6;254,8;2539,4;2559;928,9;889,1;23,3;12;18,4;177;91,7;103,2
2210019;KRD100153862;6,1;0,3;113;296,3;248,8;6;0,06;0,46;0,1;0,02;0,02;0,01;0,04;0,05;0,07;0;0;0;0,03;0;0;0;0;0;0;0;0;0;98,9;0;0;0,15;12130;2136;104;4;1215;1226,6;1212,3;1208;1218;1112,4;254,2;2530,1;2548,6;931,1;913;23,4;11,9;18,7;177;91,9;103,2
2210019;KRD100153862;6,1;0,3;113;296,3;248,8;6;0,06;0,46;0,1;0,02;0,02;0,01;0,04;0,05;0,07;0;0;0;0,03;0;0;0;0;0;0;0;0;0;98,9;0;0;0,15;12151;2136;103;3;1215;1230,9;1212,2;1208;1218;1122,2;254,2;2528,9;2550,9;928;894,2;23,6;11,9;18,8;177;91,4;103,2
2210019;KRD100153862;6,1;0,3;113;296,3;248,8;6;0,06;0,46;0,1;0,02;0,02;0,01;0,04;0,05;0,07;0;0;0;0,03;0;0;0;0;0;0;0;0;0;98,9;0;0;0,15;12140;2136;104;3,2;1214;1228,8;1212,2;1208;1218;1134,5;254,5;2530,1;2556,7;928;906,9;23,9;11,9;18,8;177;91,7;103,2
2210019;KRD100153862;6,1;0,3;113;296,3;248,8;6;0,06;0,46;0,1;0,02;0,02;0,01;0,04;0,05;0,07;0;0;0;0,03;0;0;0;0;0;0;0;0;0;98,9;0;0;0,15;12142;2136;104;3;1213;1227,7;1212,1;1208;1218;1131,5;254,2;2527,8;2548,6;928,6;913,6;24;12;18,5;177;90,8;103,2
2210019;KRD100153862;6,1;0,3;113;296,3;248,8;6;0,06;0,46;0,1;0,02;0,02;0,01;0,04;0,05;0,07;0;0;0;0,03;0;0;0;0;0;0;0;0;0;98,9;0;0;0,15;12109;2136;104;3;1213;1231,5;1212;1208;1218;1114,8;254,6;2535,9;2556,7;929,2;902,5;23,9;12,1;18,3;177;91,2;103,2
2210019;KRD100153862;6,1;0,3;113;296,3;248,8;6;0,06;0,46;0,1;0,02;0,02;0,01;0,04;0,05;0,07;0;0;0;0,03;0;0;0;0;0;0;0;0;0;98,9;0;0;0,15;12187;2136;104;4;1213;1229,7;1212;1208;1217;1115,3;253,8;2528,9;2547,5;928;903,1;23,9;12,1;18,6;177;91,2;103,2
2210019;KRD100153862;6,1;0,3;113;296,3;248,8;6;0,06;0,46;0,1;0,02;0,02;0,01;0,04;0,05;0,07;0;0;0;0,03;0;0;0;0;0;0;0;0;0;98,9;0;0;0,15;12198;2136;103;3;1213;1229,7;1211,9;1208;1217;1108,4;254,2;2534,7;2547,5;931,8;910,4;23,7;12,1;19;177;91,2;103,2
2210019;KRD100153862;6,1;0,3;113;296,3;248,8;6;0,06;0,46;0,1;0,02;0,02;0,01;0,04;0,05;0,07;0;0;0;0,03;0;0;0;0;0;0;0;0;0;98,9;0;0;0,15;12214;2136;104;3,1;1213;1229,7;1211,8;1208;1217;1109,9;253,7;2530,1;2548,6;928;906,6;23,7;12,1;19,5;177;91,7;103,2
2210019;KRD100153862;6,1;0,3;113;296,3;248,8;6;0,06;0,46;0,1;0,02;0,02;0,01;0,04;0,05;0,07;0;0;0;0,03;0;0;0;0;0;0;0;0;0;98,9;0;0;0,15;12126;2136;104;4;1213;1229,7;1211,8;1208;1216;1124,7;254,2;2534,7;2547,5;932,7;905;23,8;12,1;19,5;177;91,4;103,2
