Repository: furkanbitik/kardemir

File: final_birlesik_veri2.csv (part 11 of 29)
dokum_no;numune_no;cap;ovalite;elastikiyet;rel_alt_akma_dayanimi;reh_ust_akma_dayanimi;tufal_orani;C;MN;SI;S;P;N;CR;NI;CU;MO;V;TI;AS;SN;SB;AL;NB;CA;ZN;B;PB;ZR;FE;ALSOL;ALINS;CEV;firin_giris_uzunluk;firin_giris_agirlik;firin_kalis_suresi;lcc_kalma_suresi;firin_cikis_sicakligi;kutuk_desarj_sicakligi;tavlama_ortalama_sicaklik;tavlama_min_sicaklik;tavlama_max_sicaklik;dr10_kutuk_sicakligi;ortalama_descaler_basinci;min_descaler_basinci;max_descaler_basinci;max_meerdrive_giris_sicakligi;min_ meerdrive_giris_sicakligi;ortam_hava_sicakligi1;ortam_hava_sicakligi2;ortam_hava_sicakligi3;unit_agirlik;haddeleme_suresi;haddeleme_hizi
2210019;KRD100153862;6,1;0,3;113;296,3;248,8;6;0,06;0,46;0,1;0,02;0,02;0,01;0,04;0,05;0,07;0;0;0;0,03;0;0;0;0;0;0;0;0;0;98,9;0;0;0,15;12049;2136;103,9;3;1213;1228,5;1211,8;1208;1216;1115,3;254,4;2534,7;2552,1;931,1;919;23,8;12,1;19,2;177;91,4;103,2
2210019;KRD100153862;6,1;0,3;113;296,3;248,8;6;0,06;0,46;0,1;0,02;0,02;0,01;0,04;0,05;0,07;0;0;0;0,03;0;0;0;0;0;0;0;0;0;98,9;0;0;0,15;12146;2136;104;4;1213;1227,3;1211,7;1208;1216;1114,8;254;2533,6;2546,3;930,5;916,2;23,9;12;19,2;177;91,3;103,2
2210019;KRD100153862;6,1;0,3;113;296,3;248,8;6;0,06;0,46;0,1;0,02;0,02;0,01;0,04;0,05;0,07;0;0;0;0,03;0;0;0;0;0;0;0;0;0;98,9;0;0;0,15;12147;2136;104;3;1212;1228,8;1211,7;1208;1216;1107,4;254,1;2531,3;2548,6;934,3;918,4;24;12,1;19,3;177;91,5;103,2
2210019;KRD100153862;6,1;0,3;113;296,3;248,8;6;0,06;0,46;0,1;0,02;0,02;0,01;0,04;0,05;0,07;0;0;0;0,03;0;0;0;0;0;0;0;0;0;98,9;0;0;0,15;12080;2136;104;3;1212;1230,3;1211,7;1208;1216;1112,8;254,3;2531,3;2550,9;932,7;909,8;23,9;12,2;19,4;177;91,8;103,2
2210019;KRD100153862;6,1;0,3;113;296,3;248,8;6;0,06;0,46;0,1;0,02;0,02;0,01;0,04;0,05;0,07;0;0;0;0,03;0;0;0;0;0;0;0;0;0;98,9;0;0;0,15;12182;2136;104;4;1211;1229,7;1211,7;1208;1216;1107,9;254,5;2537;2553,2;933,4;919,7;23,9;12,2;19,1;177;90,6;103,2
2210019;KRD100153862;6,1;0,3;113;296,3;248,8;6;0,06;0,46;0,1;0,02;0,02;0,01;0,04;0,05;0,07;0;0;0;0,03;0;0;0;0;0;0;0;0;0;98,9;0;0;0,15;12175;2136;104;3;1213;1231,5;1211,7;1208;1216;1107,4;254,1;2533,6;2548,6;935,6;902,5;24;12,2;18,3;177;91,5;103,2
2210019;KRD100153862;6,1;0,3;113;296,3;248,8;6;0,06;0,46;0,1;0,02;0,02;0,01;0,04;0,05;0,07;0;0;0;0,03;0;0;0;0;0;0;0;0;0;98,9;0;0;0,15;12179;2136;104;3,1;1212;1231,9;1211,7;1208;1216;1105;254,2;2528,9;2554,4;932,7;914,3;24;12,3;17,9;177;91,1;103,2
2210020;KRD100153674;6,1;0,3;113;296,3;248,8;8,4;0,07;0,49;0,13;0,03;0,02;0,01;0,03;0,05;0,09;0;0;0;0,03;0;0;0;0;0;0;0;0;0;98,86;0;0;0,17;12136;2136;101;4;1212;1231,5;1211,5;1208;1215;1115,3;254,3;2531,3;2553,2;932,7;903,8;23,9;12,2;18,1;177;91,4;103,2
2210020;KRD100153674;6,1;0,3;113;296,3;248,8;8,4;0,07;0,49;0,13;0,03;0,02;0,01;0,03;0,05;0,09;0;0;0;0,03;0;0;0;0;0;0;0;0;0;98,86;0;0;0,17;12217;2136;101;3;1212;1230,3;1211,5;1208;1215;1106;254,6;2531,3;2556,7;936,5;914,6;24;12,2;18,4;177;91,7;103,2
2210020;KRD100153674;6,1;0,3;113;296,3;248,8;8,4;0,07;0,49;0,13;0,03;0,02;0,01;0,03;0,05;0,09;0;0;0;0,03;0;0;0;0;0;0;0;0;0;98,86;0;0;0,17;12197;2136;101;4;1212;1230,9;1211,5;1208;1215;1109,9;254,8;2533,6;2559;933,4;879,6;24;12,2;18,9;177;91,1;103,2
2210020;KRD100153674;6,1;0,3;113;296,3;248,8;8,4;0,07;0,49;0,13;0,03;0,02;0,01;0,03;0,05;0,09;0;0;0;0,03;0;0;0;0;0;0;0;0;0;98,86;0;0;0,17;12193;2136;101;3;1212;1230,3;1211,4;1208;1215;1107,9;254,7;2535,9;2560,2;935,6;894,5;23,9;12,2;19,1;177;90,8;103,2
2210020;KRD100153674;6,1;0,3;113;296,3;248,8;8,4;0,07;0,49;0,13;0,03;0,02;0,01;0,03;0,05;0,09;0;0;0;0,03;0;0;0;0;0;0;0;0;0;98,86;0;0;0,17;12129;2136;101;3;1213;1231,9;1211,4;1208;1215;1106,9;254,9;2545,1;2557,9;931,1;905;23,9;12,2;19,1;177;90,9;103,2
2210020;KRD100153674;6,1;0,3;113;296,3;248,8;8,4;0,07;0,49;0,13;0,03;0,02;0,01;0,03;0,05;0,09;0;0;0;0,03;0;0;0;0;0;0;0;0;0;98,86;0;0;0,17;12213;2136;101;4;1213;1232;1211,5;1208;1215;1110,4;254,6;2541,7;2556,7;932,4;913,6;23,7;12;19;177;90,2;103,2
2210020;KRD100153674;6,1;0,3;113;296,3;248,8;8,4;0,07;0,49;0,13;0,03;0,02;0,01;0,03;0,05;0,09;0;0;0;0,03;0;0;0;0;0;0;0;0;0;98,86;0;0;0,17;12101;2136;101;2,7;1212;1227,7;1211,5;1208;1215;1114,8;254,3;2539,4;2553,2;932,7;912;23,8;11,8;18,9;177;90,9;103,2
2210020;KRD100153674;6,1;0,3;113;296,3;248,8;8,4;0,07;0,49;0,13;0,03;0,02;0,01;0,03;0,05;0,09;0;0;0;0,03;0;0;0;0;0;0;0;0;0;98,86;0;0;0,17;12195;2136;101,2;4;1211;1229,7;1211,5;1208;1215;1114,3;254,3;2531,3;2547,5;932,4;909,8;24;12;19,1;177;91,3;103,2
2210020;KRD100153674;6,1;0,3;113;296,3;248,8;8,4;0,07;0,49;0,13;0,03;0,02;0,01;0,03;0,05;0,09;0;0;0;0,03;0;0;0;0;0;0;0;0;0;98,86;0;0;0,17;12188;2136;101;4;1212;1233,1;1211,5;1208;1215;1112,8;255,1;2540,5;2557,9;935,9;920,9;24;12,3;19,5;177;91,2;103,2
2210020;KRD100153674;6,1;0,3;113;296,3;248,8;8,4;0,07;0,49;0,13;0,03;0,02;0,01;0,03;0,05;0,09;0;0;0;0,03;0;0;0;0;0;0;0;0;0;98,86;0;0;0,17;12166;2136;101;3;1212;1232;1211,6;1208;1215;1114,3;254,8;2539,4;2554,4;934;918,4;24;12,3;19,3;177;90,6;103,2
2210020;KRD100153674;6,1;0,3;113;296,3;248,8;8,4;0,07;0,49;0,13;0,03;0,02;0,01;0,03;0,05;0,09;0;0;0;0,03;0;0;0;0;0;0;0;0;0;98,86;0;0;0,17;12183;2136;101;3,1;1211;1228,2;1211,6;1208;1215;1117,3;254,7;2541,7;2560,2;930,8;815,9;24,1;12,2;19;177;90,6;103,2
2210020;KRD100153674;6,1;0,3;113;296,3;248,8;8,4;0,07;0,49;0,13;0,03;0,02;0,01;0,03;0,05;0,09;0;0;0;0,03;0;0;0;0;0;0;0;0;0;98,86;0;0;0,17;12118;2136;102;4;1211;1230,9;1211,6;1208;1215;1120,2;254,6;2535,9;2556,7;932,7;903,8;24,2;12,1;18,7;177;91;103,2
2210020;KRD100153674;6,1;0,3;113;296,3;248,8;8,4;0,07;0,49;0,13;0,03;0,02;0,01;0,03;0,05;0,09;0;0;0;0,03;0;0;0;0;0;0;0;0;0;98,86;0;0;0,17;12198;2136;101;3;1212;1228,2;1211,7;1208;1215;1134;254,1;2531,3;2552,1;932,7;920;24,2;12,2;18,9;177;91,2;103,2
2210020;KRD100153674;6,1;0,3;113;296,3;248,8;8,4;0,07;0,49;0,13;0,03;0,02;0,01;0,03;0,05;0,09;0;0;0;0,03;0;0;0;0;0;0;0;0;0;98,86;0;0;0,17;12180;2136;102;4;1212;1232;1211,8;1208;1215;1114,8;253,8;2531,3;2546,3;934,3;916,8;24,2;12,2;19,4;177;90,9;103,2
2210020;KRD100153674;6,1;0,3;113;296,3;248,8;8,4;0,07;0,49;0,13;0,03;0,02;0,01;0,03;0,05;0,09;0;0;0;0,03;0;0;0;0;0;0;0;0;0;98,86;0;0;0,17;12199;2136;101;3;1211;1230,9;1211,8;1208;1215;1122,7;254,1;2531,3;2550,9;933,7;918,4;24;12,2;19,6;177;91,2;103,2
2210020;KRD100153674;6,1;0,3;113;296,3;248,8;8,4;0,07;0,49;0,13;0,03;0,02;0,01;0,03;0,05;0,09;0;0;0;0,03;0;0;0;0;0;0;0;0;0;98,86;0;0;0,17;12203;2136;101;3,1;1212;1230,3;1211,9;1208;1215;1114,3;254,1;2531,3;2548,6;932,4;917,8;23,8;12;19,4;177;88,9;103,2
2210020;KRD100153674;6,1;0,3;113;296,3;248,8;8,4;0,07;0,49;0,13;0,03;0,02;0,01;0,03;0,05;0,09;0;0;0;0,03;0;0;0;0;0;0;0;0;0;98,86;0;0;0,17;12157;2136;102;4;1212;1231,5;1211,9;1208;1215;1115,8;253,9;2524,3;2548,6;929,5;822,9;23,8;12;19,3;177;90,8;103,2
2210020;KRD100153674;6,1;0,3;113;296,3;248,8;8,4;0,07;0,49;0,13;0,03;0,02;0,01;0,03;0,05;0,09;0;0;0;0,03;0;0;0;0;0;0;0;0;0;98,86;0;0;0,17;12195;2136;100,8;2,8;1211;1229,4;1212,5;1208;1215;1120,7;253;2517,4;2542,8;935,3;912,7;24;12,2;19;177;90,6;103,2
2210020;KRD100153674;6,1;0,3;113;296,3;248,8;8,4;0,07;0,49;0,13;0,03;0,02;0,01;0,03;0,05;0,09;0;0;0;0,03;0;0;0;0;0;0;0;0;0;98,86;0;0;0,17;12231;2136;102;4;1212;1229,7;1212;1208;1215;1108,4;253,9;2528,9;2547,5;928,9;921,3;24,1;12,2;18,8;177;90,6;103,2
2210020;KRD100153674;6,1;0,3;113;296,3;248,8;8,4;0,07;0,49;0,13;0,03;0,02;0,01;0,03;0,05;0,09;0;0;0;0,03;0;0;0;0;0;0;0;0;0;98,86;0;0;0,17;12194;2136;102,1;3,9;1212;1230,9;1212,1;1208;1215;1116,8;253,8;2525,5;2548,6;929,2;811,8;24,1;12,2;19;177;89;103,2
2210020;KRD100153674;6,1;0,3;113;296,3;248,8;8,4;0,07;0,49;0,13;0,03;0,02;0,01;0,03;0,05;0,09;0;0;0;0,03;0;0;0;0;0;0;0;0;0;98,86;0;0;0,17;12180;2136;101;3;1212;1230;1212,2;1208;1215;1144,8;254,3;2533,6;2553,2;930,5;921,3;24,1;12,1;19,5;177;90,6;103,2
2210020;KRD100153674;6,1;0,3;113;296,3;248,8;8,4;0,07;0,49;0,13;0,03;0,02;0,01;0,03;0,05;0,09;0;0;0;0,03;0;0;0;0;0;0;0;0;0;98,86;0;0;0,17;12170;2136;102;3;1211;1227,7;1212,2;1208;1215;1111,9;253,9;2533,6;2552,1;930,5;918,4;24,1;12,1;19,8;177;90,7;103,2
2210020;KRD100153674;6,1;0,3;113;296,3;248,8;8,4;0,07;0,49;0,13;0,03;0,02;0,01;0,03;0,05;0,09;0;0;0;0,03;0;0;0;0;0;0;0;0;0;98,86;0;0;0,17;12217;2136;101;4,6;1212;1226,6;1212,2;1208;1215;1109,9;253,5;2524,3;2542,8;928,6;906,9;22,3;10,4;18,3;177;90,7;103,2
2210020;KRD100153674;6,1;0,3;113;296,3;248,8;8,4;0,07;0,49;0,13;0,03;0,02;0,01;0,03;0,05;0,09;0;0;0;0,03;0;0;0;0;0;0;0;0;0;98,86;0;0;0,17;12169;2136;101;4;1211;1230,9;1212,3;1208;1215;1116,8;253,8;2528,9;2546,3;930,5;919,7;20,5;10,7;18,8;177;90,8;103,2
2210020;KRD100153674;6,1;0,3;113;296,3;248,8;8,4;0,07;0,49;0,13;0,03;0,02;0,01;0,03;0,05;0,09;0;0;0;0,03;0;0;0;0;0;0;0;0;0;98,86;0;0;0,17;12169;2136;102;3,5;1212;1230,8;1212,3;1208;1215;1110,9;254;2530,1;2547,5;928,9;916,2;20,3;11,1;19,2;177;91,2;103,2
2210020;KRD100153674;6,1;0,3;113;296,3;248,8;8,4;0,07;0,49;0,13;0,03;0,02;0,01;0,03;0,05;0,09;0;0;0;0,03;0;0;0;0;0;0;0;0;0;98,86;0;0;0,17;12232;2136;107;3;1216;1235,7;1212,5;1208;1216;1118,3;254,5;2537;2552,1;935,3;920,9;21;98,6;15,1;177;90,7;103,2
2210020;KRD100153674;6,1;0,3;113;296,3;248,8;8,4;0,07;0,49;0,13;0,03;0,02;0,01;0,03;0,05;0,09;0;0;0;0,03;0;0;0;0;0;0;0;0;0;98,86;0;0;0,17;12232;2136;107;4;1216;1232,5;1212,6;1209;1216;1122,7;254,4;2531,3;2552,1;932,7;919,7;22,2;11,3;16,4;177;90,7;103,2
2210020;KRD100153674;6,1;0,3;113;296,3;248,8;8,4;0,07;0,49;0,13;0,03;0,02;0,01;0,03;0,05;0,09;0;0;0;0,03;0;0;0;0;0;0;0;0;0;98,86;0;0;0,17;12222;2136;106,5;4;1214;1234,6;1212,7;1209;1216;1124,2;253,6;2531,3;2542,8;935,3;921,6;22,9;11,7;17,3;177;90,8;103,2
2210020;KRD100153674;6,1;0,3;113;296,3;248,8;8,4;0,07;0,49;0,13;0,03;0,02;0,01;0,03;0,05;0,09;0;0;0;0,03;0;0;0;0;0;0;0;0;0;98,86;0;0;0,17;12188;2136;106;3;1213;1232;1212,7;1210;1216;1120,2;253,5;2519,7;2547,5;931,1;811,5;23,2;11,9;18,1;177;90,8;103,2
2210020;KRD100153674;6,1;0,3;113;296,3;248,8;8,4;0,07;0,49;0,13;0,03;0,02;0,01;0,03;0,05;0,09;0;0;0;0,03;0;0;0;0;0;0;0;0;0;98,86;0;0;0,17;12116;2136;107;4;1211;1230,9;1212,8;1210;1216;1122,2;253,3;2523,1;2541,7;933,7;918,4;23,3;11,9;18,3;177;90,8;103,2
2210020;KRD100153674;6,1;0,3;113;296,3;248,8;8,4;0,07;0,49;0,13;0,03;0,02;0,01;0,03;0,05;0,09;0;0;0;0,03;0;0;0;0;0;0;0;0;0;98,86;0;0;0,17;12190;2136;106,7;4;1211;1228,2;1212,7;1210;1216;1129,6;252;2506,9;2530,1;930,5;921,6;23,4;11,9;18,5;177;90,9;103,2
2210020;KRD100153674;6,1;0,3;113;296,3;248,8;8,4;0,07;0,49;0,13;0,03;0,02;0,01;0,03;0,05;0,09;0;0;0;0,03;0;0;0;0;0;0;0;0;0;98,86;0;0;0,17;12169;2136;107;3;1210;1232,5;1212,7;1210;1216;1115,8;253;2517,4;2542,8;933,4;921,3;23,6;12;19,1;177;90,8;103,2
2210020;KRD100153674;6,1;0,3;113;296,3;248,8;8,4;0,07;0,49;0,13;0,03;0,02;0,01;0,03;0,05;0,09;0;0;0;0,03;0;0;0;0;0;0;0;0;0;98,86;0;0;0,17;12145;2136;107;4;1209;1228,8;1212,6;1209;1216;1127,1;253,1;2518,5;2542,8;935,3;921,3;23,6;12,1;19,8;177;90,5;103,2
2210020;KRD100153674;6,1;0,3;113;296,3;248,8;8,4;0,07;0,49;0,13;0,03;0,02;0,01;0,03;0,05;0,09;0;0;0;0,03;0;0;0;0;0;0;0;0;0;98,86;0;0;0,17;12145;2136;107;3;1207;1229,4;1212,5;1207;1216;1120,2;254,1;2534,7;2550,9;935;920,6;23,7;12,1;19,6;177;90,2;103,2
2210020;KRD100153674;6,1;0,3;113;296,3;248,8;8,4;0,07;0,49;0,13;0,03;0,02;0,01;0,03;0,05;0,09;0;0;0;0,03;0;0;0;0;0;0;0;0;0;98,86;0;0;0,17;12145;2136;107;4;1206;1232;1212,5;1206;1216;1112,4;254,6;2537;2556,7;932,7;890,7;23,7;12,1;19,1;177;90,4;103,2
2210020;KRD100153674;6,1;0,3;113;296,3;248,8;8,4;0,07;0,49;0,13;0,03;0,02;0,01;0,03;0,05;0,09;0;0;0;0,03;0;0;0;0;0;0;0;0;0;98,86;0;0;0,17;12162;2136;107;3,4;1206;1229,4;1212,3;1206;1216;1110,9;254,7;2540,5;2553,2;933,7;919,4;23,8;12,1;19,2;177;90,7;103,2
2210020;KRD100153674;6,1;0,3;113;296,3;248,8;8,4;0,07;0,49;0,13;0,03;0,02;0,01;0,03;0,05;0,09;0;0;0;0,03;0;0;0;0;0;0;0;0;0;98,86;0;0;0,17;12158;2136;106,2;3;1205;1229,7;1212,3;1206;1216;1116,8;254,9;2535,9;2556,7;932,1;919;23,8;12,1;19,5;177;90,8;103,2
2210020;KRD100153674;6,1;0,3;113;296,3;248,8;8,4;0,07;0,49;0,13;0,03;0,02;0,01;0,03;0,05;0,09;0;0;0;0,03;0;0;0;0;0;0;0;0;0;98,86;0;0;0,17;12172;2136;107;4;1205;1227,7;1212,1;1205;1216;1114,8;254,4;2533,6;2553,2;935;916,2;23,7;12;19,2;177;90,5;103,2
2210020;KRD100153674;6,1;0,3;113;296,3;248,8;8,4;0,07;0,49;0,13;0,03;0,02;0,01;0,03;0,05;0,09;0;0;0;0,03;0;0;0;0;0;0;0;0;0;98,86;0;0;0,17;12190;2136;107;2,5;1205;1228,8;1211,9;1205;1216;1117,3;254,5;2531,3;2552,1;929,2;920;23,8;11,9;18,6;177;91,1;103,2
2210020;KRD100153674;6,1;0,3;113;296,3;248,8;8,4;0,07;0,49;0,13;0,03;0,02;0,01;0,03;0,05;0,09;0;0;0;0,03;0;0;0;0;0;0;0;0;0;98,86;0;0;0,17;12187;2136;107;3;1205;1217,7;1211,8;1204;1216;1119,2;254,2;2537;2552,1;928,9;920,6;23,9;12;18,4;177;90,6;103,2
2210020;KRD100153674;6,1;0,3;113;296,3;248,8;8,4;0,07;0,49;0,13;0,03;0,02;0,01;0,03;0,05;0,09;0;0;0;0,03;0;0;0;0;0;0;0;0;0;98,86;0;0;0,17;12149;2136;107;4;1206;1227,7;1211,7;1204;1216;1117,3;253,8;2531,3;2542,8;930,2;815;24;12,1;18,3;177;90,3;103,2
2210020;KRD100153674;6,1;0,3;113;296,3;248,8;8,4;0,07;0,49;0,13;0,03;0,02;0,01;0,03;0,05;0,09;0;0;0;0,03;0;0;0;0;0;0;0;0;0;98,86;0;0;0,17;12199;2136;106;3;1205;1225,1;1211,6;1204;1216;1117,8;253,9;2531,3;2542,8;931,1;915,2;24;11,9;18,4;177;90,5;102,1
2210020;KRD100153674;6,1;0,3;113;296,3;248,8;8,4;0,07;0,49;0,13;0,03;0,02;0,01;0,03;0,05;0,09;0;0;0;0,03;0;0;0;0;0;0;0;0;0;98,86;0;0;0,17;12224;2136;107;4,5;1206;1229,4;1211,4;1204;1216;1123,2;254,1;2535,9;2548,6;927,6;913;23,9;11,6;18,6;177;91,9;102,1
2210020;KRD100153674;6,1;0,3;113;296,3;248,8;8,4;0,07;0,49;0,13;0,03;0,02;0,01;0,03;0,05;0,09;0;0;0;0,03;0;0;0;0;0;0;0;0;0;98,86;0;0;0,17;12152;2136;106,8;4;1206;1228,8;1211,3;1204;1216;1115,8;254,6;2535,9;2552,1;927;909,8;24;11,6;18,7;177;91,4;102,1
2210020;KRD100153674;6,1;0,3;113;296,3;248,8;8,4;0,07;0,49;0,13;0,03;0,02;0,01;0,03;0,05;0,09;0;0;0;0,03;0;0;0;0;0;0;0;0;0;98,86;0;0;0,17;12214;2136;107;3;1206;1228,2;1211,2;1204;1216;1111,9;254,4;2531,3;2559;929,5;918,1;24,1;11,7;18,6;177;91,5;102,1
2210020;KRD100153674;6,1;0,3;113;296,3;248,8;8,4;0,07;0,49;0,13;0,03;0,02;0,01;0,03;0,05;0,09;0;0;0;0,03;0;0;0;0;0;0;0;0;0;98,86;0;0;0,17;12170;2136;107;4;1206;1228,8;1211,1;1204;1216;1112,4;254,2;2525,5;2548,6;929,2;916,5;24,2;11,8;18,5;177;91,8;102,1
2210020;KRD100153674;6,1;0,3;113;296,3;248,8;8,4;0,07;0,49;0,13;0,03;0,02;0,01;0,03;0,05;0,09;0;0;0;0,03;0;0;0;0;0;0;0;0;0;98,86;0;0;0,17;12133;2136;107;4;1202,5;1227,7;1210,9;1202,5;1216;1115,8;254,3;2530,1;2548,6;926,4;812,7;24,4;11,9;18,5;177;91,9;102,1
2210020;KRD100153674;6,1;0,3;113;296,3;248,8;8,4;0,07;0,49;0,13;0,03;0,02;0,01;0,03;0,05;0,09;0;0;0;0,03;0;0;0;0;0;0;0;0;0;98,86;0;0;0,17;12190;2136;107;3;1208;1227,3;1210,8;1202,5;1216;1126,6;254,2;2531,3;2554,4;926;913;24,5;11,9;18,9;177;91,9;102,1
2210020;KRD100153674;6,1;0,3;113;296,3;248,8;8,4;0,07;0,49;0,13;0,03;0,02;0,01;0,03;0,05;0,09;0;0;0;0,03;0;0;0;0;0;0;0;0;0;98,86;0;0;0,17;12219;2136;107;4;1210;1228,8;1210,7;1202,5;1216;1115,8;254,3;2535,9;2548,6;929,2;915,9;24,2;11,8;19;177;91,8;102,1
2210020;KRD100153674;6,1;0,3;113;296,3;248,8;8,4;0,07;0,49;0,13;0,03;0,02;0,01;0,03;0,05;0,09;0;0;0;0,03;0;0;0;0;0;0;0;0;0;98,86;0;0;0,17;12200;2136;106;3;1211;1226,2;1210,7;1202,5;1216;1114,3;254,1;2531,3;2550,9;927;913;24;11,8;18,8;177;91,6;102,1
2210020;KRD100153674;6,1;0,3;113;296,3;248,8;8,4;0,07;0,49;0,13;0,03;0,02;0,01;0,03;0,05;0,09;0;0;0;0,03;0;0;0;0;0;0;0;0;0;98,86;0;0;0,17;12196;2136;107;4;1212;1227,7;1210,7;1202,5;1216;1116,8;254,4;2537;2550,9;928,6;914,6;24;11,8;18,9;177;91,7;102,1
2210020;KRD100153674;6,1;0,3;113;296,3;248,8;8,4;0,07;0,49;0,13;0,03;0,02;0,01;0,03;0,05;0,09;0;0;0;0,03;0;0;0;0;0;0;0;0;0;98,86;0;0;0,17;12143;2136;107;4;1212;1226,6;1210,7;1202,5;1216;1110,9;254;2535,9;2545,1;930,8;917,4;24,2;11,8;19,1;177;91,9;102,1
2210020;KRD100153674;6,1;0,3;113;296,3;248,8;8,4;0,07;0,49;0,13;0,03;0,02;0,01;0,03;0,05;0,09;0;0;0;0,03;0;0;0;0;0;0;0;0;0;98,86;0;0;0,17;12177;2136;107;3;1213;1226,2;1210,6;1202,5;1216;1114,3;254,1;2533,6;2550,9;927,3;913;24,2;11,8;19,1;177;91,7;102,1
2210020;KRD100153674;6,1;0,3;113;296,3;248,8;8,4;0,07;0,49;0,13;0,03;0,02;0,01;0,03;0,05;0,09;0;0;0;0,03;0;0;0;0;0;0;0;0;0;98,86;0;0;0,17;12149;2136;106,4;4;1213;1228,2;1210,6;1202,5;1216;1109,9;254;2530,1;2547,5;927,6;912,7;24;11,9;18,8;177;91,6;102,1
2210020;KRD100153674;6,1;0,3;113;296,3;248,8;8,4;0,07;0,49;0,13;0,03;0,02;0,01;0,03;0,05;0,09;0;0;0;0,03;0;0;0;0;0;0;0;0;0;98,86;0;0;0,17;12169;2136;107;3;1213;1230,9;1210,6;1202,5;1216;1119,2;254,3;2537;2553,2;925,7;912,7;24;11,8;18,8;177;91,4;102,1
2210020;KRD100153674;6,1;0,3;113;296,3;248,8;8,4;0,07;0,49;0,13;0,03;0,02;0,01;0,03;0,05;0,09;0;0;0;0,03;0;0;0;0;0;0;0;0;0;98,86;0;0;0,17;12170;2136;107;3;1213;1229,4;1210,6;1202,5;1216;1136,5;253,8;2531,3;2550,9;927;850;24,1;11,6;19,1;177;91,1;101,1
2210023;KRD100153937;6,4;0,4;113;296,3;248,8;6;0,08;0,47;0,15;0,02;0,01;0,01;0,03;0,05;0,06;0;0;0;0,02;0;0;0;0;0;0;0;0;0;98,83;0;0;0,17;12174;2136;229;3;1200;1233,5;1207;1194,5;1222,5;1124,7;254,6;2537;2553,2;916,8;891;21,1;13,6;16,1;177;105,2;901,6
2210023;KRD100153937;6,4;0,4;113;296,3;248,8;6;0,08;0,47;0,15;0,02;0,01;0,01;0,03;0,05;0,06;0;0;0;0,02;0;0;0;0;0;0;0;0;0;98,83;0;0;0,17;12164;2136;229;3;1201;1233,4;1206,9;1194,5;1222,5;1115,8;254,6;2531,3;2559;913,3;898,4;21;13,5;15,8;177;105,4;901,6
2210023;KRD100153937;6,4;0,4;113;296,3;248,8;6;0,08;0,47;0,15;0,02;0,01;0,01;0,03;0,05;0,06;0;0;0;0,02;0;0;0;0;0;0;0;0;0;98,83;0;0;0,17;12184;2136;230;3,6;1202,5;1234,6;1206,8;1194,5;1222,5;1115,3;254,2;2534,7;2550,9;913,3;830,6;20,9;13,4;16;177;104,8;901,6
2210023;KRD100153937;6,4;0,4;113;296,3;248,8;6;0,08;0,47;0,15;0,02;0,01;0,01;0,03;0,05;0,06;0;0;0;0,02;0;0;0;0;0;0;0;0;0;98,83;0;0;0,17;12206;2136;230;3;1203;1234,6;1206,7;1194,5;1222,5;1107,4;253,9;2528,9;2550,9;911,7;870;21;13,3;16,1;177;105,9;901,6
2210023;KRD100153937;6,4;0,4;113;296,3;248,8;6;0,08;0,47;0,15;0,02;0,01;0,01;0,03;0,05;0,06;0;0;0;0,02;0;0;0;0;0;0;0;0;0;98,83;0;0;0,17;12211;2136;229;4;1203,5;1232,5;1206,7;1194,5;1222,5;1112,4;254,4;2533,6;2553,2;912;862,7;21,1;13,4;15,8;177;106,7;901,6
2210023;KRD100153937;6,4;0,4;113;296,3;248,8;6;0,08;0,47;0,15;0,02;0,01;0,01;0,03;0,05;0,06;0;0;0;0,02;0;0;0;0;0;0;0;0;0;98,83;0;0;0,17;12229;2136;230;4;1202,5;1234;1206,6;1194,5;1222,5;1113,3;254,6;2531,3;2556,7;913,6;870,3;21,1;13,4;15,6;177;106;901,6
2210023;KRD100153937;6,4;0,4;113;296,3;248,8;6;0,08;0,47;0,15;0,02;0,01;0,01;0,03;0,05;0,06;0;0;0;0,02;0;0;0;0;0;0;0;0;0;98,83;0;0;0,17;12109;2136;230,4;4;1205;1234,6;1206,5;1194,5;1222,5;1117,3;254,1;2533,6;2547,5;913,6;884,7;21,2;13,5;15,4;177;106;901,6
2210023;KRD100153937;6,4;0,4;113;296,3;248,8;6;0,08;0,47;0,15;0,02;0,01;0,01;0,03;0,05;0,06;0;0;0;0,02;0;0;0;0;0;0;0;0;0;98,83;0;0;0,17;12109;2136;231;4;1206;1233,5;1206,5;1194,5;1222,5;1118,3;254,3;2534,7;2548,6;913,6;876,1;21,2;13,6;15,7;177;105,8;901,6
2210023;KRD100153937;6,4;0,4;113;296,3;248,8;6;0,08;0,47;0,15;0,02;0,01;0,01;0,03;0,05;0,06;0;0;0;0,02;0;0;0;0;0;0;0;0;0;98,83;0;0;0,17;12149;2136;231;3,9;1206;1230,9;1206,4;1194,5;1222,5;1116,8;254,8;2537;2553,2;914,9;896,8;21,4;13,5;15,9;177;105,9;901,6
2210023;KRD100153937;6,4;0,4;113;296,3;248,8;6;0,08;0,47;0,15;0,02;0,01;0,01;0,03;0,05;0,06;0;0;0;0,02;0;0;0;0;0;0;0;0;0;98,83;0;0;0,17;12159;2136;231;3;1207;1228,8;1206,4;1194,5;1222,5;1127,6;254;2530,1;2545,1;916,5;897,7;21,3;13,7;15,9;177;105,6;901,6
2210023;KRD100153937;6,4;0,4;113;296,3;248,8;6;0,08;0,47;0,15;0,02;0,01;0,01;0,03;0,05;0,06;0;0;0;0,02;0;0;0;0;0;0;0;0;0;98,83;0;0;0,17;12159;2136;232;3;1207,5;1233,5;1206,4;1194,5;1222,5;1116,8;254,3;2531,3;2550,9;919,4;881,5;21,3;13,7;16,1;177;105,1;901,6
2210023;KRD100153937;6,4;0,4;113;296,3;248,8;6;0,08;0,47;0,15;0,02;0,01;0,01;0,03;0,05;0,06;0;0;0;0,02;0;0;0;0;0;0;0;0;0;98,83;0;0;0,17;12161;2136;232;4;1208,5;1230,3;1206,3;1194,5;1222,5;1119,2;254,7;2540,5;2554,4;913,6;892,6;21,4;13,6;16,5;177;106,1;901,6
2210023;KRD100153937;6,4;0,4;113;296,3;248,8;6;0,08;0,47;0,15;0,02;0,01;0,01;0,03;0,05;0,06;0;0;0;0,02;0;0;0;0;0;0;0;0;0;98,83;0;0;0,17;12184;2136;231;4;1208,5;1228,2;1206,3;1194,5;1222,5;1118,3;254,3;2534,7;2552,1;914,6;871,6;21,4;13,6;16,5;177;106,4;901,6
2210023;KRD100153937;6,4;0,4;113;296,3;248,8;6;0,08;0,47;0,15;0,02;0,01;0,01;0,03;0,05;0,06;0;0;0;0,02;0;0;0;0;0;0;0;0;0;98,83;0;0;0,17;12184;2136;232;4;1208,5;1230,9;1206,3;1194,5;1222,5;1120,2;254,6;2537;2550,9;911,1;882,4;21,5;13,7;15,8;177;106,7;901,6
2210023;KRD100153937;6,4;0,4;113;296,3;248,8;6;0,08;0,47;0,15;0,02;0,01;0,01;0,03;0,05;0,06;0;0;0;0,02;0;0;0;0;0;0;0;0;0;98,83;0;0;0,17;12112;2136;232;4;1209;1229,7;1206,2;1194,5;1222,5;1110,4;254,4;2535,9;2548,6;916,2;878,3;21,5;13,7;15,7;177;106,8;901,6
2210023;KRD100153937;6,4;0,4;113;296,3;248,8;6;0,08;0,47;0,15;0,02;0,01;0,01;0,03;0,05;0,06;0;0;0;0,02;0;0;0;0;0;0;0;0;0;98,83;0;0;0,17;12161;2136;232;4;1208;1229,2;1206,2;1194,5;1222,5;1107,4;254,6;2537;2554,4;913,3;887,2;21,6;13,8;16,1;177;106,9;901,6
2210023;KRD100153937;6,4;0,4;113;296,3;248,8;6;0,08;0,47;0,15;0,02;0,01;0,01;0,03;0,05;0,06;0;0;0;0,02;0;0;0;0;0;0;0;0;0;98,83;0;0;0,17;12157;2136;233;3;1208,5;1231,2;1206,2;1194,5;1222,5;1120,2;254,5;2534,7;2556,7;915,9;878,6;21,6;13,9;16,9;177;105,8;901,6
2210023;KRD100153937;6,4;0,4;113;296,3;248,8;6;0,08;0,47;0,15;0,02;0,01;0,01;0,03;0,05;0,06;0;0;0;0,02;0;0;0;0;0;0;0;0;0;98,83;0;0;0,17;12165;2136;233,4;2,8;1208;1230,3;1206,1;1194,5;1222,5;1115,8;254,2;2531,3;2553,2;914,6;883,4;21,5;13,8;17,7;177;106,1;901,6
2210023;KRD100153937;6,4;0,4;113;296,3;248,8;6;0,08;0,47;0,15;0,02;0,01;0,01;0,03;0,05;0,06;0;0;0;0,02;0;0;0;0;0;0;0;0;0;98,83;0;0;0,17;12175;2136;139;3;1208;1230,9;1207,8;1194,5;1222,5;1119,7;254,4;2525,5;2553,2;918,4;879,3;21,6;13,9;17,5;177;106,9;901,6
2210023;KRD100153937;6,4;0,4;113;296,3;248,8;6;0,08;0,47;0,15;0,02;0,01;0,01;0,03;0,05;0,06;0;0;0;0,02;0;0;0;0;0;0;0;0;0;98,83;0;0;0,17;12132;2136;140;3;1208,5;1230,3;1207,9;1194,5;1222,5;1114,3;254,2;2527,8;2552,1;913,6;885,6;21,6;13,9;17,3;177;106,5;901,6
2210023;KRD100153937;6,4;0,4;113;296,3;248,8;6;0,08;0,47;0,15;0,02;0,01;0,01;0,03;0,05;0,06;0;0;0;0,02;0;0;0;0;0;0;0;0;0;98,83;0;0;0,17;12125;2136;141;4;1208,5;1232,5;1208;1194,5;1222,5;1110,9;254,4;2533,6;2552,1;917,4;878,3;21,7;13,9;17,7;177;106;901,6
2210023;KRD100153937;6,4;0,4;113;296,3;248,8;6;0,08;0,47;0,15;0,02;0,01;0,01;0,03;0,05;0,06;0;0;0;0,02;0;0;0;0;0;0;0;0;0;98,83;0;0;0,17;12202;2136;142;3,2;1208,5;1227,1;1208;1194,5;1222,5;1112,8;254,2;2528,9;2553,2;915,9;889,4;21,8;14;17,9;177;106,1;901,6
2210023;KRD100153937;6,4;0,4;113;296,3;248,8;6;0,08;0,47;0,15;0,02;0,01;0,01;0,03;0,05;0,06;0;0;0;0,02;0;0;0;0;0;0;0;0;0;98,83;0;0;0,17;12168;2136;143;4;1208,5;1228,2;1208;1194,5;1222,5;1108,4;254,6;2533,6;2559;913;885,9;21,9;14,1;17,6;177;106;901,6
2210023;KRD100153937;6,4;0,4;113;296,3;248,8;6;0,08;0,47;0,15;0,02;0,01;0,01;0,03;0,05;0,06;0;0;0;0,02;0;0;0;0;0;0;0;0;0;98,83;0;0;0,17;12164;2136;144;3,4;1208,5;1228,8;1208,1;1194,5;1222,5;1113,3;254,8;2537;2556,7;914,9;900,3;22;14,2;17,4;177;106,1;901,6
2210023;KRD100153937;6,4;0,4;113;296,3;248,8;6;0,08;0,47;0,15;0,02;0,01;0,01;0,03;0,05;0,06;0;0;0;0,02;0;0;0;0;0;0;0;0;0;98,83;0;0;0,17;12242;2136;145;4;1208;1230,9;1208,1;1194,5;1222,5;1120,7;254,1;2533,6;2553,2;913,6;900,9;22;14,2;17,2;177;106,7;901,6
2210023;KRD100153937;6,4;0,4;113;296,3;248,8;6;0,08;0,47;0,15;0,02;0,01;0,01;0,03;0,05;0,06;0;0;0;0,02;0;0;0;0;0;0;0;0;0;98,83;0;0;0,17;12190;2136;146;2,6;1206;1230,3;1208,2;1194,5;1222,5;1112,8;254,4;2537;2550,9;916,5;881,2;22;14,2;17,3;177;106,9;901,6
2210023;KRD100153937;6,4;0,4;113;296,3;248,8;6;0,08;0,47;0,15;0,02;0,01;0,01;0,03;0,05;0,06;0;0;0;0,02;0;0;0;0;0;0;0;0;0;98,83;0;0;0,17;12166;2136;147;3;1205,5;1227,7;1208,2;1194,5;1222,5;1115,3;254,1;2535,9;2548,6;913,3;881,2;22;14,2;17,3;177;107,1;901,6
2210023;KRD100153937;6,4;0,4;113;296,3;248,8;6;0,08;0,47;0,15;0,02;0,01;0,01;0,03;0,05;0,06;0;0;0;0,02;0;0;0;0;0;0;0;0;0;98,83;0;0;0,17;12153;2136;148;2,9;1205;1228,2;1208,3;1194,5;1222,5;1112,4;25,4;2534,7;2552,1;918,1;870,7;22,1;14,3;17,4;177;106,8;901,6
2210023;KRD100153937;6,4;0,4;113;296,3;248,8;6;0,08;0,47;0,15;0,02;0,01;0,01;0,03;0,05;0,06;0;0;0;0,02;0;0;0;0;0;0;0;0;0;98,83;0;0;0,17;12169;2136;149;3;1204;1226,6;1208,3;1194,5;1222,5;1110,4;254,7;2535,9;2556,7;909,5;871,6;22,2;14,4;17,9;177;106,5;901,6
2210023;KRD100153937;6,4;0,4;113;296,3;248,8;6;0,08;0,47;0,15;0,02;0,01;0,01;0,03;0,05;0,06;0;0;0;0,02;0;0;0;0;0;0;0;0;0;98,83;0;0;0,17;12122;2136;150;4;1204,5;1225;1208,3;1194,5;1222,5;1114,3;254,5;2533,6;2556,7;911,7;898,4;22,3;14,6;17,9;177;106,4;901,6
2210023;KRD100153937;6,4;0,4;113;296,3;248,8;6;0,08;0,47;0,15;0,02;0,01;0,01;0,03;0,05;0,06;0;0;0;0,02;0;0;0;0;0;0;0;0;0;98,83;0;0;0,17;12154;2136;149,8;4;1204,5;1226,9;1208,4;1194,5;1222,5;1113,3;255,2;2534,7;2563,7;912;900,9;22,3;14,7;17,9;177;106,2;901,6
2210023;KRD100153937;6,4;0,4;113;296,3;248,8;6;0,08;0,47;0,15;0,02;0,01;0,01;0,03;0,05;0,06;0;0;0;0,02;0;0;0;0;0;0;0;0;0;98,83;0;0;0,17;12190;2136;130;4;1204,5;1228,2;1209,1;1198,5;1222,5;1111,9;254,7;2533,6;2562,5;915,9;901,9;22,4;14,7;19;177;106,5;901,6
2210023;KRD100153937;6,4;0,4;113;296,3;248,8;6;0,08;0,47;0,15;0,02;0,01;0,01;0,03;0,05;0,06;0;0;0;0,02;0;0;0;0;0;0;0;0;0;98,83;0;0;0,17;12114;2136;127;4;1204;1230,3;1208,9;1198,5;1222,5;1115,3;254,5;2533,6;2556,7;912;898,7;22,3;14,7;19,4;177;107;901,6
2210023;KRD100153937;6,4;0,4;113;296,3;248,8;6;0,08;0,47;0,15;0,02;0,01;0,01;0,03;0,05;0,06;0;0;0;0,02;0;0;0;0;0;0;0;0;0;98,83;0;0;0,17;12155;2136;126,6;3,5;1203,5;1227,3;1208,8;1198,5;1222,5;1117,3;253,6;2522;2552,1;912;885;22,4;14,7;19,2;177;107;901,6
2210023;KRD100153937;6,4;0,4;113;296,3;248,8;6;0,08;0,47;0,15;0,02;0,01;0,01;0,03;0,05;0,06;0;0;0;0,02;0;0;0;0;0;0;0;0;0;98,83;0;0;0,17;12162;2136;124;3;1203,5;1226,2;1208,7;1198,5;1222,5;1115,8;254,1;2531,3;2547,5;912,7;887,5;22,4;14,8;19,1;177;106,2;901,6
2210023;KRD100153937;6,4;0,4;113;296,3;248,8;6;0,08;0,47;0,15;0,02;0,01;0,01;0,03;0,05;0,06;0;0;0;0,02;0;0;0;0;0;0;0;0;0;98,83;0;0;0,17;12152;2136;123;3,8;1203,5;1226,2;1208,6;1198,5;1222,5;1115,8;254,5;2535,9;2552,1;909,5;813;22,6;14,8;18,5;177;106,4;901,6
2210023;KRD100153937;6,4;0,4;113;296,3;248,8;6;0,08;0,47;0,15;0,02;0,01;0,01;0,03;0,05;0,06;0;0;0;0,02;0;0;0;0;0;0;0;0;0;98,83;0;0;0,17;12152;2136;123;2,9;1204,5;1228,2;1208,5;1198,5;1222,5;1119,7;254,6;2535,9;2553,2;914,6;873,2;22,6;14,9;18;177;106,4;901,6
2210023;KRD100153937;6,4;0,4;113;296,3;248,8;6;0,08;0,47;0,15;0,02;0,01;0,01;0,03;0,05;0,06;0;0;0;0,02;0;0;0;0;0;0;0;0;0;98,83;0;0;0,17;12185;2136;123;3;1203,5;1227,7;1208,4;1198,5;1222,5;1119,7;255,1;2542,8;2562,5;908,9;854,7;22,5;14,9;17,6;177;106,2;901,6
2210023;KRD100153937;6,4;0,4;113;296,3;248,8;6;0,08;0,47;0,15;0,02;0,01;0,01;0,03;0,05;0,06;0;0;0;0,02;0;0;0;0;0;0;0;0;0;98,83;0;0;0,17;12163;2136;123;4;1204;1227,7;1208,4;1198,5;1222,5;1119,2;254,1;2530,1;2548,6;913,6;886,6;22,8;14,9;17,3;177;105,9;901,6
2210023;KRD100153937;6,4;0,4;113;296,3;248,8;6;0,08;0,47;0,15;0,02;0,01;0,01;0,03;0,05;0,06;0;0;0;0,02;0;0;0;0;0;0;0;0;0;98,83;0;0;0,17;12163;2136;123;4;1204,5;1228,8;1208,4;1198,5;1222,5;1113,3;254,7;2542,8;2550,9;915,2;876,4;23;14,8;16,9;177;106,1;901,6
2210023;KRD100153937;6,4;0,4;113;296,3;248,8;6;0,08;0,47;0,15;0,02;0,01;0,01;0,03;0,05;0,06;0;0;0;0,02;0;0;0;0;0;0;0;0;0;98,83;0;0;0,17;12159;2136;123;4;1205;1227,3;1208,4;1198,5;1222,5;1117,8;254,3;2531,3;2552,1;915,2;873,8;23,1;14,5;17,1;177;106,3;901,6
2210023;KRD100153937;6,4;0,4;113;296,3;248,8;6;0,08;0,47;0,15;0,02;0,01;0,01;0,03;0,05;0,06;0;0;0;0,02;0;0;0;0;0;0;0;0;0;98,83;0;0;0,17;12183;2136;123;4,1;1205,5;1228,8;1208,3;1198,5;1222,5;1117,3;254,6;2537;2557,9;913;876,1;23;14,2;17,4;177;106,6;901,6
2210023;KRD100153937;6,4;0,4;113;296,3;248,8;6;0,08;0,47;0,15;0,02;0,01;0,01;0,03;0,05;0,06;0;0;0;0,02;0;0;0;0;0;0;0;0;0;98,83;0;0;0,17;12154;2136;123;4;1205,5;1226,2;1208,1;1198,5;1222,5;1114,8;254,3;2535,9;2550,9;912;823,6;22,7;13,9;17,6;177;106,2;901,6
2210023;KRD100153937;6,4;0,4;113;296,3;248,8;6;0,08;0,47;0,15;0,02;0,01;0,01;0,03;0,05;0,06;0;0;0;0,02;0;0;0;0;0;0;0;0;0;98,83;0;0;0,17;12164;2136;123;3;1205;1227,7;1207,9;1198,5;1222,5;1117,8;254,7;2537;2559;909,5;881,5;22,6;13,8;17,9;177;106,9;901,6
2210023;KRD100153937;6,4;0,4;113;296,3;248,8;6;0,08;0,47;0,15;0,02;0,01;0,01;0,03;0,05;0,06;0;0;0;0,02;0;0;0;0;0;0;0;0;0;98,83;0;0;0,17;12117;2136;124,4;3;1205,5;1229,4;1207,8;1198,5;1222,5;1115,8;254,6;2530,1;2550,9;908,2;881,5;22,6;13,9;17,6;177;106,7;901,6
2210023;KRD100153937;6,4;0,4;113;296,3;248,8;6;0,08;0,47;0,15;0,02;0,01;0,01;0,03;0,05;0,06;0;0;0;0,02;0;0;0;0;0;0;0;0;0;98,83;0;0;0,17;12220;2136;124;2,9;1205;1231,5;1207,5;1198,5;1222,5;1119,2;254,5;2531,3;2557,9;911,4;878,6;22,6;13,9;17,3;177;106,3;901,6
2210023;KRD100153937;6,4;0,4;113;296,3;248,8;6;0,08;0,47;0,15;0,02;0,01;0,01;0,03;0,05;0,06;0;0;0;0,02;0;0;0;0;0;0;0;0;0;98,83;0;0;0,17;12209;2136;123,3;3;1204;1229,4;1207,2;1198,5;1222,5;1116,8;254,4;2534,7;2550,9;906,3;881,5;22,7;13,9;17,3;177;106;901,6
2210023;KRD100153937;6,4;0,4;113;296,3;248,8;6;0,08;0,47;0,15;0,02;0,01;0,01;0,03;0,05;0,06;0;0;0;0,02;0;0;0;0;0;0;0;0;0;98,83;0;0;0,17;12177;2136;124;4;1203,5;1228,8;1206,9;1198,5;1222;1117,3;253,7;2524,3;2548,6;909,5;878;23,2;14;17,8;177;105,5;901,6
2210023;KRD100153937;6,4;0,4;113;296,3;248,8;6;0,08;0,47;0,15;0,02;0,01;0,01;0,03;0,05;0,06;0;0;0;0,02;0;0;0;0;0;0;0;0;0;98,83;0;0;0,17;12207;2136;123;4;1204;1227,7;1206,7;1198,5;1222;1117,8;254,6;2534,7;2553,2;913,6;894,2;23,3;14,4;18,4;177;106;901,6
2210023;KRD100153937;6,4;0,4;113;296,3;248,8;6;0,08;0,47;0,15;0,02;0,01;0,01;0,03;0,05;0,06;0;0;0;0,02;0;0;0;0;0;0;0;0;0;98,83;0;0;0,17;12191;2136;118;4;1205;1229,7;1205,7;1198,5;1221,5;1113,3;254,2;2525,5;2556,7;914,6;882,4;23,2;14,4;18,5;177;105,5;901,6
2210023;KRD100153937;6,4;0,4;113;296,3;248,8;6;0,08;0,47;0,15;0,02;0,01;0,01;0,03;0,05;0,06;0;0;0;0,02;0;0;0;0;0;0;0;0;0;98,83;0;0;0,17;12202;2136;118;4,1;1205,5;1228,8;1205,5;1198,5;1217,5;1119,2;254,9;2540,5;2556,7;911,4;895,2;23,3;14,3;18,7;177;106,5;901,6
2210023;KRD100153937;6,4;0,4;113;296,3;248,8;6;0,08;0,47;0,15;0,02;0,01;0,01;0,03;0,05;0,06;0;0;0;0,02;0;0;0;0;0;0;0;0;0;98,83;0;0;0,17;12195;2136;118;4;1206;1227,7;1205,3;1198,5;1215;1117,3;254,5;2533,6;2553,2;911,4;886,3;23,1;14,3;18,9;177;105,4;901,6
2210023;KRD100153937;6,4;0,4;113;296,3;248,8;6;0,08;0,47;0,15;0,02;0,01;0,01;0,03;0,05;0,06;0;0;0;0,02;0;0;0;0;0;0;0;0;0;98,83;0;0;0,17;12177;2136;118;3;1205,5;1227,3;1205,1;1198,5;1213;1115,8;254,4;2534,7;2548,6;909,5;888,8;23,3;14,2;18,7;177;106,5;901,6
2210023;KRD100153937;6,4;0,4;113;296,3;248,8;6;0,08;0,47;0,15;0,02;0,01;0,01;0,03;0,05;0,06;0;0;0;0,02;0;0;0;0;0;0;0;0;0;98,83;0;0;0,17;12138;2136;118;3;1206,5;1230,3;1205;1198,5;1211,5;1120,7;254,4;2528,9;2553,2;911,4;884;23,9;14,3;18,9;177;106,7;901,6
2210023;KRD100153937;6,4;0,4;113;296,3;248,8;6;0,08;0,47;0,15;0,02;0,01;0,01;0,03;0,05;0,06;0;0;0;0,02;0;0;0;0;0;0;0;0;0;98,83;0;0;0,17;12213;2136;118;3;1207,5;1228,2;1205;1198,5;1209;1113,3;254,5;2537;2550,9;912;812,4;24,5;14,7;19,2;177;106,6;901,6
2210023;KRD100153937;6,4;0,4;113;296,3;248,8;6;0,08;0,47;0,15;0,02;0,01;0,01;0,03;0,05;0,06;0;0;0;0,02;0;0;0;0;0;0;0;0;0;98,83;0;0;0,17;12197;2136;118,1;4;1205;1229,4;1204,9;1198,5;1209;1117,8;255;2541,7;2559;913,6;897,4;24,3;14,9;19,4;177;105,3;901,6
2210023;KRD100153937;6,4;0,4;113;296,3;248,8;6;0,08;0,47;0,15;0,02;0,01;0,01;0,03;0,05;0,06;0;0;0;0,02;0;0;0;0;0;0;0;0;0;98,83;0;0;0,17;12197;2136;118;4;1205;1228,8;1204,9;1198,5;1209;1121,7;254,9;2542,8;2559;912;899,9;22,6;14,8;19,3;177;105,1;901,6
2210027;KRD100153931;6,4;0,4;177;296,3;248,8;8,4;0,08;0,47;0,12;0,02;0,01;0,01;0,06;0,04;0,07;0;0;0,01;0,02;0;0;0,01;0;0;0;0;0;0;98,79;0;0;0,17;12161;2136;137;4;1199,5;1238,9;1204,2;1195,5;1209;1136,5;255,1;2541,7;2557,9;917,8;844,2;13,3;11,4;66,2;177;105,4;901,6
2210027;KRD100153931;6,4;0,4;177;296,3;248,8;8,4;0,08;0,47;0,12;0,02;0,01;0,01;0,06;0,04;0,07;0;0;0,01;0,02;0;0;0,01;0;0;0;0;0;0;98,79;0;0;0,17;12140;2136;209;3;1194,5;1240;1201,6;1191;1209;1122,2;255,6;2537;2564,8;904,7;810,8;18;16,3;96,4;177;105;901,6
2210027;KRD100153931;6,4;0,4;177;296,3;248,8;8,4;0,08;0,47;0,12;0,02;0,01;0,01;0,06;0,04;0,07;0;0;0,01;0,02;0;0;0,01;0;0;0;0;0;0;98,79;0;0;0,17;12135;2136;210,3;4;1192;1234,2;1201,5;1191;1209;1123,2;254,8;2541,7;2557,9;906,6;856,3;23,6;21,1;15,2;177;104,2;901,6
2210027;KRD100153931;6,4;0,4;177;296,3;248,8;8,4;0,08;0,47;0,12;0,02;0,01;0,01;0,06;0,04;0,07;0;0;0,01;0,02;0;0;0,01;0;0;0;0;0;0;98,79;0;0;0,17;12156;2136;213;3;1193;1236,6;1201,3;1191;1209;1122,7;254,7;2535,9;2556,7;901,9;836,6;33,6;28,2;19,5;177;103,7;901,6
2210027;KRD100153931;6,4;0,4;177;296,3;248,8;8,4;0,08;0,47;0,12;0,02;0,01;0,01;0,06;0,04;0,07;0;0;0,01;0,02;0;0;0,01;0;0;0;0;0;0;98,79;0;0;0,17;12172;2136;213;3;1193,5;1238,4;1201,3;1191;1209;1124,7;254,3;2533,6;2548,6;892;839,5;33,4;30,3;23,6;177;105,3;901,6
2210027;KRD100153931;6,4;0,4;177;296,3;248,8;8,4;0,08;0,47;0,12;0,02;0,01;0,01;0,06;0,04;0,07;0;0;0,01;0,02;0;0;0,01;0;0;0;0;0;0;98,79;0;0;0,17;12194;2136;218;4;1199;1240;1201,1;1191;1209;1119,7;254,4;2539,4;2548,6;891;868,8;29;22,6;16,5;177;104,8;901,6
2210027;KRD100153931;6,4;0,4;177;296,3;248,8;8,4;0,08;0,47;0,12;0,02;0,01;0,01;0,06;0,04;0,07;0;0;0,01;0,02;0;0;0,01;0;0;0;0;0;0;98,79;0;0;0,17;12218;2136;221;3;1200,5;1229,7;1201,1;1191;1209;1132,5;254,7;2535,9;2556,7;897,4;874,5;31,6;25,1;19,6;177;104,3;901,6
2210027;KRD100153931;6,4;0,4;177;296,3;248,8;8,4;0,08;0,47;0,12;0,02;0,01;0,01;0,06;0,04;0,07;0;0;0,01;0,02;0;0;0,01;0;0;0;0;0;0;98,79;0;0;0,17;12148;2136;235;4;1201,5;1232;1201,2;1191;1209;1127,6;254,8;2533,6;2562,5;899,3;845,8;27,4;20,3;15,4;177;104,9;901,6
2210027;KRD100153931;6,4;0,4;177;296,3;248,8;8,4;0,08;0,47;0,12;0,02;0,01;0,01;0,06;0,04;0,07;0;0;0,01;0,02;0;0;0,01;0;0;0;0;0;0;98,79;0;0;0,17;12196;2136;237;4;1200;1227,7;1201,2;1191;1209;1127,1;254,7;2539,4;2557,9;894,5;815,9;35,5;28,7;21,9;177;104,5;901,6
2210027;KRD100153931;6,4;0,4;177;296,3;248,8;8,4;0,08;0,47;0,12;0,02;0,01;0,01;0,06;0,04;0,07;0;0;0,01;0,02;0;0;0,01;0;0;0;0;0;0;98,79;0;0;0,17;12174;2136;237;4,3;1199;1230,3;1201,2;1191;1209;1135,5;254,2;2534,7;2548,6;892;829,3;39,2;33,8;26,3;177;105,6;901,6
2210027;KRD100153931;6,4;0,4;177;296,3;248,8;8,4;0,08;0,47;0,12;0,02;0,01;0,01;0,06;0,04;0,07;0;0;0,01;0,02;0;0;0,01;0;0;0;0;0;0;98,79;0;0;0,17;12166;2136;237;4;1200,5;1229,4;1201,1;1191;1209;1119,7;254,3;2528,9;2553,2;887,5;811,1;41,6;35,9;28,9;177;105,2;901,6
2210027;KRD100153931;6,4;0,4;177;296,3;248,8;8,4;0,08;0,47;0,12;0,02;0,01;0,01;0,06;0,04;0,07;0;0;0,01;0,02;0;0;0,01;0;0;0;0;0;0;98,79;0;0;0,17;12222;2136;237;4;1201,5;1231,9;1201,1;1191;1209;1119,7;254,2;2534,7;2548,6;878,3;822,6;43,6;37,3;30,3;177;105;901,6
2210027;KRD100153931;6,4;0,4;177;296,3;248,8;8,4;0,08;0,47;0,12;0,02;0,01;0,01;0,06;0,04;0,07;0;0;0,01;0,02;0;0;0,01;0;0;0;0;0;0;98,79;0;0;0,17;12197;2136;236,6;4;1204;1235,1;1201,1;1191;1209;1119,7;254,4;2533,6;2548,6;871,6;815,6;45,2;38,6;31,4;177;105,5;901,6
2210027;KRD100153931;6,4;0,4;177;296,3;248,8;8,4;0,08;0,47;0,12;0,02;0,01;0,01;0,06;0,04;0,07;0;0;0,01;0,02;0;0;0,01;0;0;0;0;0;0;98,79;0;0;0,17;12159;2136;237,6;3;1206;1233,5;1201,1;1191;1209;1119,2;254,5;2537;2552,1;896,1;857;46,6;39,8;32,4;177;105,6;901,6
2210027;KRD100153931;6,4;0,4;177;296,3;248,8;8,4;0,08;0,47;0,12;0,02;0,01;0,01;0,06;0,04;0,07;0;0;0,01;0,02;0;0;0,01;0;0;0;0;0;0;98,79;0;0;0,17;12203;2136;237;3;1207,5;1234,2;1201,1;1191;1209;1122,7;254,3;2531,3;2553,2;889,8;831,5;47,7;40,6;33,2;177;105;901,6
2210027;KRD100153931;6,4;0,4;177;296,3;248,8;8,4;0,08;0,47;0,12;0,02;0,01;0,01;0,06;0,04;0,07;0;0;0,01;0,02;0;0;0,01;0;0;0;0;0;0;98,79;0;0;0,17;12202;2136;237;3;1209;1232,5;1201,1;1191;1209;1125,6;254,1;2527,8;2548,6;890,7;835,3;48,6;41,3;33,9;177;105,1;901,6
2210027;KRD100153931;6,4;0,4;177;296,3;248,8;8,4;0,08;0,47;0,12;0,02;0,01;0,01;0,06;0,04;0,07;0;0;0,01;0,02;0;0;0,01;0;0;0;0;0;0;98,79;0;0;0,17;12177;2136;238;3,6;1209,5;1230;1201,2;1191;1209,5;1129,1;254,1;2531,3;2552,1;900,6;891,3;49,4;42;34,6;177;105;901,6
2210027;KRD100153931;6,4;0,4;177;296,3;248,8;8,4;0,08;0,47;0,12;0,02;0,01;0,01;0,06;0,04;0,07;0;0;0,01;0,02;0;0;0,01;0;0;0;0;0;0;98,79;0;0;0,17;12198;2136;238;3;1208;1230;1201,2;1191;1209,5;1124,2;253,9;2527,8;2547,5;889,1;834,1;50,1;42,6;35,2;177;105,2;901,6
2210027;KRD100153931;6,4;0,4;177;296,3;248,8;8,4;0,08;0,47;0,12;0,02;0,01;0,01;0,06;0,04;0,07;0;0;0,01;0,02;0;0;0,01;0;0;0;0;0;0;98,79;0;0;0,17;12161;2136;238;3,1;1206;1228,8;1201,2;1191;1209,5;1127,1;254,1;2530,1;2552,1;890,4;859,5;50,6;43,1;35,8;177;105;901,6
2210027;KRD100153931;6,4;0,4;177;296,3;248,8;8,4;0,08;0,47;0,12;0,02;0,01;0,01;0,06;0,04;0,07;0;0;0,01;0,02;0;0;0,01;0;0;0;0;0;0;98,79;0;0;0,17;12146;2136;238;4;1207;1228,2;1201,1;1191;1209,5;1119,7;254;2525,5;2553,2;888,2;844,2;48;41,1;35,6;177;104,7;901,6
2210027;KRD100153931;6,4;0,4;177;296,3;248,8;8,4;0,08;0,47;0,12;0,02;0,01;0,01;0,06;0,04;0,07;0;0;0,01;0,02;0;0;0,01;0;0;0;0;0;0;98,79;0;0;0,17;12178;2136;237,9;10;1204,5;1234,2;1201;1191;1209,5;1132,5;254,7;2540,5;2556,7;908,5;880,2;37,6;28,2;22,6;179,8;107,1;901,6
2210027;KRD100153931;6,4;0,4;177;296,3;248,8;8,4;0,08;0,47;0,12;0,02;0,01;0,01;0,06;0,04;0,07;0;0;0,01;0,02;0;0;0,01;0;0;0;0;0;0;98,79;0;0;0,17;12153;2136;242,4;10,1;1206;1236,9;1201;1191;1209,5;1132,5;254,4;2534,7;2554,4;908,9;896,8;35,2;27,5;24;177;106;901,6
2210027;KRD100153931;6,4;0,4;177;296,3;248,8;8,4;0,08;0,47;0,12;0,02;0,01;0,01;0,06;0,04;0,07;0;0;0,01;0,02;0;0;0,01;0;0;0;0;0;0;98,79;0;0;0,17;12219;2136;256;17;1202;1234,2;1201,2;1191;1209,5;1125,6;254,9;2545,1;2564,8;913;891;38,7;27,6;20,3;177;104,7;901,6
2210027;KRD100153931;6,4;0,4;177;296,3;248,8;8,4;0,08;0,47;0,12;0,02;0,01;0,01;0,06;0,04;0,07;0;0;0,01;0,02;0;0;0,01;0;0;0;0;0;0;98,79;0;0;0,17;12176;2136;258;17;1200;1225,1;1201,1;1191;1209,5;1131,5;254,6;2539,4;2562,5;915,2;885;42,1;31,9;23,4;177;106,4;901,6
2210027;KRD100153931;6,4;0,4;177;296,3;248,8;8,4;0,08;0,47;0,12;0,02;0,01;0,01;0,06;0,04;0,07;0;0;0,01;0,02;0;0;0,01;0;0;0;0;0;0;98,79;0;0;0,17;12178;2136;260;16;1199;1231,5;1201;1191;1209,5;1134;254,3;2528,9;2548,6;908,2;813,4;44,4;34,6;26,3;177;106,5;901,6
2210027;KRD100153931;6,4;0,4;177;296,3;248,8;8,4;0,08;0,47;0,12;0,02;0,01;0,01;0,06;0,04;0,07;0;0;0,01;0,02;0;0;0,01;0;0;0;0;0;0;98,79;0;0;0,17;12183;2136;260,7;17;1197,5;1240;1201;1191;1209,5;1112,8;254,5;2535,9;2560,2;911,7;882,8;45,9;36,5;28,3;177;105,4;901,6
2210027;KRD100153931;6,4;0,4;177;296,3;248,8;8,4;0,08;0,47;0,12;0,02;0,01;0,01;0,06;0,04;0,07;0;0;0,01;0,02;0;0;0,01;0;0;0;0;0;0;98,79;0;0;0,17;12129;2136;261;15,7;1198;1238,9;1200,9;1191;1209,5;1125,1;254,5;2540,5;2547,5;906,9;897,1;47,2;37,9;29,9;177;106,6;901,6
2210027;KRD100153931;6,4;0,4;177;296,3;248,8;8,4;0,08;0,47;0,12;0,02;0,01;0,01;0,06;0,04;0,07;0;0;0,01;0,02;0;0;0,01;0;0;0;0;0;0;98,79;0;0;0,17;12125;2136;262;17;1199;1238;1200,9;1191;1209,5;1132,5;254,2;2531,3;2553,2;919,4;878;48,2;39,2;31,5;177;106;901,6
2210027;KRD100153931;6,4;0,4;177;296,3;248,8;8,4;0,08;0,47;0,12;0,02;0,01;0,01;0,06;0,04;0,07;0;0;0,01;0,02;0;0;0,01;0;0;0;0;0;0;98,79;0;0;0,17;12183;2136;262;16;1198;1233,1;1200,7;1191;1209,5;1131,5;253,8;2531,3;2547,5;912,7;884,3;49;40;32,8;177;106,5;901,6
2210027;KRD100153931;6,4;0,4;177;296,3;248,8;8,4;0,08;0,47;0,12;0,02;0,01;0,01;0,06;0,04;0,07;0;0;0,01;0,02;0;0;0,01;0;0;0;0;0;0;98,79;0;0;0,17;12163;2136;263;16;1198,5;1239,5;1200,7;1191;1209,5;1126,6;253,5;2531,3;2539,4;899,3;881,8;49,6;40,6;33,7;177;106,5;901,6
2210027;KRD100153931;6,4;0,4;177;296,3;248,8;8,4;0,08;0,47;0,12;0,02;0,01;0,01;0,06;0,04;0,07;0;0;0,01;0,02;0;0;0,01;0;0;0;0;0;0;98,79;0;0;0,17;12144;2136;264;17;1199;1242;1200,6;1191;1209,5;1123,2;254,5;2534,7;2552,1;903,8;882,4;50,2;41,2;34,4;177;106,8;901,6
2210027;KRD100153931;6,4;0,4;177;296,3;248,8;8,4;0,08;0,47;0,12;0,02;0,01;0,01;0,06;0,04;0,07;0;0;0,01;0,02;0;0;0,01;0;0;0;0;0;0;98,79;0;0;0,17;12120;2136;264,1;16;1202;1240,4;1200,6;1191;1209,5;1122,2;253,8;2531,3;2546,3;901,5;859,2;50,6;41,7;35;177;105,3;901,6
2210027;KRD100153931;6,4;0,4;177;296,3;248,8;8,4;0,08;0,47;0,12;0,02;0,01;0,01;0,06;0,04;0,07;0;0;0,01;0,02;0;0;0,01;0;0;0;0;0;0;98,79;0;0;0,17;12197;2136;266;17;1203,5;1243,3;1200,6;1191;1209,5;1124,2;254,2;2535,9;2548,6;901,5;884,7;51,1;42,2;35,6;177;106,1;901,6
2210027;KRD100153931;6,4;0,4;177;296,3;248,8;8,4;0,08;0,47;0,12;0,02;0,01;0,01;0,06;0,04;0,07;0;0;0,01;0,02;0;0;0,01;0;0;0;0;0;0;98,79;0;0;0,17;12217;2136;266;16;1203,5;1238,4;1200,6;1191;1209,5;1124,2;254,2;2533,6;2552,1;904,1;885,9;51,5;42,6;36;177;105,6;901,6
2210027;KRD100153931;6,4;0,4;177;296,3;248,8;8,4;0,08;0,47;0,12;0,02;0,01;0,01;0,06;0,04;0,07;0;0;0,01;0,02;0;0;0,01;0;0;0;0;0;0;98,79;0;0;0,17;12169;2136;267;16;1204,5;1236,9;1200,6;1191;1209,5;1131,5;253,7;2525,5;2548,6;909,8;839,8;51,9;43;36,5;177;106,1;901,6
2210027;KRD100153931;6,4;0,4;177;296,3;248,8;8,4;0,08;0,47;0,12;0,02;0,01;0,01;0,06;0,04;0,07;0;0;0,01;0,02;0;0;0,01;0;0;0;0;0;0;98,79;0;0;0,17;12192;2136;267;17;1204;1240,4;1200,6;1191;1209,5;1125,1;253,6;2523,1;2545,1;916,8;892,9;52,2;43,4;36,9;177;105,9;901,6
