Repository: furkanbitik/kardemir

File: final_birlesik_veri2.csv (part 12 of 29)
dokum_no;numune_no;cap;ovalite;elastikiyet;rel_alt_akma_dayanimi;reh_ust_akma_dayanimi;tufal_orani;C;MN;SI;S;P;N;CR;NI;CU;MO;V;TI;AS;SN;SB;AL;NB;CA;ZN;B;PB;ZR;FE;ALSOL;ALINS;CEV;firin_giris_uzunluk;firin_giris_agirlik;firin_kalis_suresi;lcc_kalma_suresi;firin_cikis_sicakligi;kutuk_desarj_sicakligi;tavlama_ortalama_sicaklik;tavlama_min_sicaklik;tavlama_max_sicaklik;dr10_kutuk_sicakligi;ortalama_descaler_basinci;min_descaler_basinci;max_descaler_basinci;max_meerdrive_giris_sicakligi;min_ meerdrive_giris_sicakligi;ortam_hava_sicakligi1;ortam_hava_sicakligi2;ortam_hava_sicakligi3;unit_agirlik;haddeleme_suresi;haddeleme_hizi
2210027;KRD100153931;6,4;0,4;177;296,3;248,8;8,4;0,08;0,47;0,12;0,02;0,01;0,01;0,06;0,04;0,07;0;0;0,01;0,02;0;0;0,01;0;0;0;0;0;0;98,79;0;0;0,17;12126;2136;268;16;1204;1241,5;1200,6;1191;1209,5;1124,7;253,8;2525,5;2546,3;916,8;879,6;52,5;43,7;37,3;177;105,6;901,6
2210027;KRD100153931;6,4;0,4;177;296,3;248,8;8,4;0,08;0,47;0,12;0,02;0,01;0,01;0,06;0,04;0,07;0;0;0,01;0,02;0;0;0,01;0;0;0;0;0;0;98,79;0;0;0,17;12197;2136;268,8;16,2;1205;1241,7;1200,6;1191;1209,5;1123,2;254,2;2534,7;2550,9;903,4;888,2;52,8;44,1;37,7;177;106,5;901,6
2210027;KRD100153931;6,4;0,4;177;296,3;248,8;8,4;0,08;0,47;0,12;0,02;0,01;0,01;0,06;0,04;0,07;0;0;0,01;0,02;0;0;0,01;0;0;0;0;0;0;98,79;0;0;0,17;12194;2136;269,4;16;1202,5;1237,8;1200,7;1191;1209,5;1123,2;254,2;2533,6;2553,2;906,9;878,6;53;44,4;38,1;177;107,1;901,6
2210027;KRD100153931;6,4;0,4;177;296,3;248,8;8,4;0,08;0,47;0,12;0,02;0,01;0,01;0,06;0,04;0,07;0;0;0,01;0,02;0;0;0,01;0;0;0;0;0;0;98,79;0;0;0,17;12171;2136;270;17;1202;1238,4;1200,6;1191;1209,5;1128,1;254,6;2537;2556,7;906,6;869,1;53,2;44,6;38,4;177;106,5;901,6
2210027;KRD100153931;6,4;0,4;177;296,3;248,8;8,4;0,08;0,47;0,12;0,02;0,01;0,01;0,06;0,04;0,07;0;0;0,01;0,02;0;0;0,01;0;0;0;0;0;0;98,79;0;0;0,17;12110;2136;271,5;16;1202,5;1238,4;1200,6;1191;1209,5;1122,7;254,6;2537;2550,9;911,4;888,8;53,3;44,8;38,6;177;106,5;901,6
2210027;KRD100153931;6,4;0,4;177;296,3;248,8;8,4;0,08;0,47;0,12;0,02;0,01;0,01;0,06;0,04;0,07;0;0;0,01;0,02;0;0;0,01;0;0;0;0;0;0;98,79;0;0;0,17;12175;2136;271;17;1202;1234,8;1200,6;1191;1209,5;1130,6;254,1;2535,9;2547,5;903,8;879,6;53,4;44,9;38,9;177;106,5;901,6
2210027;KRD100153931;6,4;0,4;177;296,3;248,8;8,4;0,08;0,47;0,12;0,02;0,01;0,01;0,06;0,04;0,07;0;0;0,01;0,02;0;0;0,01;0;0;0;0;0;0;98,79;0;0;0,17;12146;2136;272;16;1203;1237,8;1200,6;1191;1209,5;1122,2;254,1;2535,9;2547,5;907,9;887,2;53,5;45,1;39,1;177;105,8;901,6
2210027;KRD100153931;6,4;0,4;177;296,3;248,8;8,4;0,08;0,47;0,12;0,02;0,01;0,01;0,06;0,04;0,07;0;0;0,01;0,02;0;0;0,01;0;0;0;0;0;0;98,79;0;0;0,17;12153;2136;273;17;1203,5;1235,1;1200,6;1191;1209,5;1124,7;254,1;2534,7;2546,3;906,9;881,2;53,6;45,2;39,3;177;105,9;901,6
2210027;KRD100153931;6,4;0,4;177;296,3;248,8;8,4;0,08;0,47;0,12;0,02;0,01;0,01;0,06;0,04;0,07;0;0;0,01;0,02;0;0;0,01;0;0;0;0;0;0;98,79;0;0;0,17;12153;2136;273;16;1205;1236,9;1200,6;1191;1209,5;1127,1;254,3;2534,7;2547,5;904,7;880,8;53,7;45,3;39,5;177;107,3;901,6
2210027;KRD100153931;6,4;0,4;177;296,3;248,8;8,4;0,08;0,47;0,12;0,02;0,01;0,01;0,06;0,04;0,07;0;0;0,01;0,02;0;0;0,01;0;0;0;0;0;0;98,79;0;0;0,17;12173;2136;274;17;1206;1238,4;1200,6;1191;1209,5;1131,5;254,4;2537;2553,2;903,8;882,8;53,8;45,5;39,6;177;106,5;901,6
2210027;KRD100153931;6,4;0,4;177;296,3;248,8;8,4;0,08;0,47;0,12;0,02;0,01;0,01;0,06;0,04;0,07;0;0;0,01;0,02;0;0;0,01;0;0;0;0;0;0;98,79;0;0;0,17;12154;2136;274;15,6;1207;1236,3;1200,6;1191;1209,5;1132;254,5;2535,9;2556,7;920,6;887,2;54;45,6;39,8;177;106,4;901,6
2210027;KRD100153931;6,4;0,4;177;296,3;248,8;8,4;0,08;0,47;0,12;0,02;0,01;0,01;0,06;0,04;0,07;0;0;0,01;0,02;0;0;0,01;0;0;0;0;0;0;98,79;0;0;0,17;12163;2136;275;17,2;1208,5;1237,4;1200,7;1191;1209,5;1133;254,7;2537;2556,7;922,2;890,4;54,1;45,8;40;177;106,6;901,6
2210027;KRD100153931;6,4;0,4;177;296,3;248,8;8,4;0,08;0,47;0,12;0,02;0,01;0,01;0,06;0,04;0,07;0;0;0,01;0,02;0;0;0,01;0;0;0;0;0;0;98,79;0;0;0,17;12150;2136;276;16;1209,5;1237,8;1200,7;1191;1209,5;1130,6;254;2525,5;2548,6;911,1;878;54,3;46;40,1;177;106,7;901,6
2210027;KRD100153931;6,4;0,4;177;296,3;248,8;8,4;0,08;0,47;0,12;0,02;0,01;0,01;0,06;0,04;0,07;0;0;0,01;0,02;0;0;0,01;0;0;0;0;0;0;98,79;0;0;0,17;12137;2136;277;17;1209;1236,9;1200,8;1191;1209,5;1132;253,8;2530,1;2548,6;921,6;892,3;53,6;46;40,3;177;106,5;901,6
2210027;KRD100153931;6,4;0,4;177;296,3;248,8;8,4;0,08;0,47;0,12;0,02;0,01;0,01;0,06;0,04;0,07;0;0;0,01;0,02;0;0;0,01;0;0;0;0;0;0;98,79;0;0;0,17;12141;2136;277;16;1209;1237,4;1200,8;1191;1209,5;1134,5;253,8;2533,6;2547,5;906,9;879,3;53;45,5;40,4;177;106,5;901,6
2210027;KRD100153931;6,4;0,4;177;296,3;248,8;8,4;0,08;0,47;0,12;0,02;0,01;0,01;0,06;0,04;0,07;0;0;0,01;0,02;0;0;0,01;0;0;0;0;0;0;98,79;0;0;0,17;12130;2136;278;17,2;1209,5;1236,3;1200,9;1191;1210;1134;254;2528,9;2548,6;915,9;810,2;52,7;44,4;40,3;177;106,6;901,6
2210027;KRD100153931;6,4;0,4;177;296,3;248,8;8,4;0,08;0,47;0,12;0,02;0,01;0,01;0,06;0,04;0,07;0;0;0,01;0,02;0;0;0,01;0;0;0;0;0;0;98,79;0;0;0,17;12189;2136;278,5;16;1211;1233,5;1201;1191;1211;1137;254,2;2534,7;2548,6;924,1;884;52,6;44,2;39,4;177;106;901,6
2210027;KRD100153931;6,4;0,4;177;296,3;248,8;8,4;0,08;0,47;0,12;0,02;0,01;0,01;0,06;0,04;0,07;0;0;0,01;0,02;0;0;0,01;0;0;0;0;0;0;98,79;0;0;0,17;12170;2136;278;17;1211,5;1238,4;1201;1191;1212;1133;254,8;2537;2556,7;915,9;884,3;52,4;44,1;39;177;106,7;901,6
2210027;KRD100153931;6,4;0,4;177;296,3;248,8;8,4;0,08;0,47;0,12;0,02;0,01;0,01;0,06;0,04;0,07;0;0;0,01;0,02;0;0;0,01;0;0;0;0;0;0;98,79;0;0;0,17;12162;2136;279;16,7;1211,5;1238,4;1201,1;1191;1212,5;1137,4;254,7;2540,5;2553,2;916,5;895,8;52,3;44;38,9;177;105,5;901,6
2210027;KRD100153931;6,4;0,4;177;296,3;248,8;8,4;0,08;0,47;0,12;0,02;0,01;0,01;0,06;0,04;0,07;0;0;0,01;0,02;0;0;0,01;0;0;0;0;0;0;98,79;0;0;0,17;12144;2136;279;17;1212,5;1237,8;1201,2;1191;1212,5;1137,9;255,3;2540,5;2557,9;905,7;881,5;53,4;44,2;38,9;177;106,3;901,6
2210027;KRD100153931;6,4;0,4;177;296,3;248,8;8,4;0,08;0,47;0,12;0,02;0,01;0,01;0,06;0,04;0,07;0;0;0,01;0,02;0;0;0,01;0;0;0;0;0;0;98,79;0;0;0,17;12133;2136;281;16;1213;1238,4;1201,3;1191;1213;1135,5;255,5;2547,5;2562,5;919;890,7;54;45,2;39;177;106;901,6
2210043;KRD100154036;6,1;0,3;113;296,3;248,8;8,4;0,07;0,45;0,12;0,02;0,01;0,01;0,02;0,05;0,06;0;0;0;0,02;0;0;0;0;0;0;0;0;0;98,88;0;0;0,16;12229;2136;161;4;1208,5;1228,8;1198,6;1188,5;1210;1109,9;251,6;2506,9;2528,9;922,9;888,2;23,6;15,4;35,4;177;86,9;1085,6
2210043;KRD100154036;6,1;0,3;113;296,3;248,8;8,4;0,07;0,45;0,12;0,02;0,01;0,01;0,02;0,05;0,06;0;0;0;0,02;0;0;0;0;0;0;0;0;0;98,88;0;0;0,16;12200;2136;161;9;1209;1227,7;1198,7;1188,5;1210;1110,4;251,4;2505,8;2528,9;925,7;892,3;14,7;11;32;177;86,6;1085,6
2210043;KRD100154036;6,1;0,3;113;296,3;248,8;8,4;0,07;0,45;0,12;0,02;0,01;0,01;0,02;0,05;0,06;0;0;0;0,02;0;0;0;0;0;0;0;0;0;98,88;0;0;0,16;12089;2136;159,6;10,6;1208,5;1228,8;1199;1188,5;1210;1109,9;251,3;2502,3;2527,8;932,1;838,5;13;10,1;30,9;177;86,9;1085,6
2210043;KRD100154036;6,1;0,3;113;296,3;248,8;8,4;0,07;0,45;0,12;0,02;0,01;0,01;0,02;0,05;0,06;0;0;0;0,02;0;0;0;0;0;0;0;0;0;98,88;0;0;0,16;12139;2136;159;9;1208;1228,8;1199,3;1188,5;1210;1105;250,8;2490,7;2516,2;928,6;894,2;11,5;93,2;30,2;177;86,9;1085,6
2210043;KRD100154036;6,1;0,3;113;296,3;248,8;8,4;0,07;0,45;0,12;0,02;0,01;0,01;0,02;0,05;0,06;0;0;0;0,02;0;0;0;0;0;0;0;0;0;98,88;0;0;0,16;12117;2136;158;10;1208,5;1227,7;1199,4;1188,5;1210;1110,9;251,1;2498,8;2519,7;927,6;899,3;10,5;86,5;29,2;177;86,6;1085,6
2210043;KRD100154036;6,1;0,3;113;296,3;248,8;8,4;0,07;0,45;0,12;0,02;0,01;0,01;0,02;0,05;0,06;0;0;0;0,02;0;0;0;0;0;0;0;0;0;98,88;0;0;0,16;12124;2136;169;4;1203;1233,5;1200,2;1188,5;1211;1135;251,6;2506,9;2525,5;940,4;881,8;21,2;13,5;30,7;177;86,6;1085,6
2210043;KRD100154036;6,1;0,3;113;296,3;248,8;8,4;0,07;0,45;0,12;0,02;0,01;0,01;0,02;0,05;0,06;0;0;0;0,02;0;0;0;0;0;0;0;0;0;98,88;0;0;0,16;12215;2136;168;4;1201;1233,1;1200,3;1188,5;1211;1130,6;250,8;2496,5;2518,5;928,6;889,4;21,6;14,5;31,7;177;85,9;1085,6
2210043;KRD100154036;6,1;0,3;113;296,3;248,8;8,4;0,07;0,45;0,12;0,02;0,01;0,01;0,02;0,05;0,06;0;0;0;0,02;0;0;0;0;0;0;0;0;0;98,88;0;0;0,16;12189;2136;168;4;1200;1231,5;1200,4;1188,5;1211;1128,1;251,1;2502,3;2517,4;927,6;894,5;22;14,4;32,2;177;86,2;1085,6
2210043;KRD100154036;6,1;0,3;113;296,3;248,8;8,4;0,07;0,45;0,12;0,02;0,01;0,01;0,02;0,05;0,06;0;0;0;0,02;0;0;0;0;0;0;0;0;0;98,88;0;0;0,16;12147;2136;166;3;1200;1233,1;1200,4;1188,5;1211;1130,1;251,9;2512,7;2525,5;933,7;900,6;22,2;14,4;31,8;177;87,3;1085,6
2210043;KRD100154036;6,1;0,3;113;296,3;248,8;8,4;0,07;0,45;0,12;0,02;0,01;0,01;0,02;0,05;0,06;0;0;0;0,02;0;0;0;0;0;0;0;0;0;98,88;0;0;0,16;12140;2136;166;3,4;1199,5;1233,1;1200,4;1188,5;1211;1127,1;250,9;2498,8;2517,4;930,2;896,1;22,5;14,4;31;177;86,2;1085,6
2210043;KRD100154036;6,1;0,3;113;296,3;248,8;8,4;0,07;0,45;0,12;0,02;0,01;0,01;0,02;0,05;0,06;0;0;0;0,02;0;0;0;0;0;0;0;0;0;98,88;0;0;0,16;12168;2136;165,9;4;1202;1228,8;1200,5;1188,5;1211;1123,2;250,9;2502,3;2513,9;927,6;884,7;22,8;14,4;29,9;177;85,9;1085,6
2210043;KRD100154036;6,1;0,3;113;296,3;248,8;8,4;0,07;0,45;0,12;0,02;0,01;0,01;0,02;0,05;0,06;0;0;0;0,02;0;0;0;0;0;0;0;0;0;98,88;0;0;0,16;12225;2136;165;3,9;1203,5;1227,7;1200,6;1188,5;1211;1121,7;250,9;2504,6;2516,2;925,7;891,3;23,2;14,2;29;177;86,9;1085,6
2210043;KRD100154036;6,1;0,3;113;296,3;248,8;8,4;0,07;0,45;0,12;0,02;0,01;0,01;0,02;0,05;0,06;0;0;0;0,02;0;0;0;0;0;0;0;0;0;98,88;0;0;0,16;12179;2136;164;4;1203;1225,6;1200,7;1188,5;1211;1124,2;250,9;2496,5;2518,5;927,6;890,4;23,2;14,2;28,8;177;86,4;1085,6
2210043;KRD100154036;6,1;0,3;113;296,3;248,8;8,4;0,07;0,45;0,12;0,02;0,01;0,01;0,02;0,05;0,06;0;0;0;0,02;0;0;0;0;0;0;0;0;0;98,88;0;0;0,16;12215;2136;163;4;1203;1227,1;1200,8;1188,5;1211;1119,2;250,9;2496,5;2516,2;929,2;891,3;23,1;14,2;29,1;177;87;1085,6
2210043;KRD100154036;6,1;0,3;113;296,3;248,8;8,4;0,07;0,45;0,12;0,02;0,01;0,01;0,02;0,05;0,06;0;0;0;0,02;0;0;0;0;0;0;0;0;0;98,88;0;0;0,16;12191;2136;163;4;1204;1224;1200,9;1188,5;1211;1119,2;251,1;2502,2;2522;937,2;892,6;22,9;14,4;29,3;177;86,8;1085,6
2210043;KRD100154036;6,1;0,3;113;296,3;248,8;8,4;0,07;0,45;0,12;0,02;0,01;0,01;0,02;0,05;0,06;0;0;0;0,02;0;0;0;0;0;0;0;0;0;98,88;0;0;0,16;12171;2136;161;4;1205,5;1229,7;1201;1188,5;1211;1117,8;251,4;2504,6;2530,1;925,7;889,8;22,8;14,4;29,6;177;86,3;1085,6
2210043;KRD100154036;6,1;0,3;113;296,3;248,8;8,4;0,07;0,45;0,12;0,02;0,01;0,01;0,02;0,05;0,06;0;0;0;0,02;0;0;0;0;0;0;0;0;0;98,88;0;0;0,16;12131;2136;161;4;1207,5;1225,6;1201,2;1188,5;1211;1119,2;250,6;2498,8;2517,4;936,9;903,1;23;14,5;29,9;177;86;1085,6
2210043;KRD100154036;6,1;0,3;113;296,3;248,8;8,4;0,07;0,45;0,12;0,02;0,01;0,01;0,02;0,05;0,06;0;0;0;0,02;0;0;0;0;0;0;0;0;0;98,88;0;0;0,16;12159;2136;160;4;1208;1229,4;1201,4;1188,5;1211;1117,8;251,5;2501,2;2524,3;930,5;895,5;23,3;14,4;30,1;177;86,6;1085,6
2210043;KRD100154036;6,1;0,3;113;296,3;248,8;8,4;0,07;0,45;0,12;0,02;0,01;0,01;0,02;0,05;0,06;0;0;0;0,02;0;0;0;0;0;0;0;0;0;98,88;0;0;0,16;12149;2136;160;4;1209,5;1224,6;1201,5;1188,5;1211;1123,2;250,8;2495,4;2516,2;928;886,3;23,3;14,3;29,6;177;86,7;1085,6
2210043;KRD100154036;6,1;0,3;113;296,3;248,8;8,4;0,07;0,45;0,12;0,02;0,01;0,01;0,02;0,05;0,06;0;0;0;0,02;0;0;0;0;0;0;0;0;0;98,88;0;0;0,16;12168;2136;158;4;1210,5;1226,6;1201,7;1188,5;1211;1121,7;251,2;2495,4;2524,3;931,8;892,6;23,3;14,3;29;177;86,5;1085,6
2210043;KRD100154036;6,1;0,3;113;296,3;248,8;8,4;0,07;0,45;0,12;0,02;0,01;0,01;0,02;0,05;0,06;0;0;0;0,02;0;0;0;0;0;0;0;0;0;98,88;0;0;0,16;11913;2136;158;4,5;1210;1220,4;1201,9;1188,5;1211;1117,8;250,9;2502,2;2519,7;926,4;891;23,4;14,2;28,3;177;87,3;1085,6
2210043;KRD100154036;6,1;0,3;113;296,3;248,8;8,4;0,07;0,45;0,12;0,02;0,01;0,01;0,02;0,05;0,06;0;0;0;0,02;0;0;0;0;0;0;0;0;0;98,88;0;0;0,16;12069;2136;157;3;1210;1225,1;1202;1188,5;1211;1115,8;251,1;2494,2;2525,5;929,2;815,6;23,3;14,3;27,9;177;86,5;1085,6
2210043;KRD100154036;6,1;0,3;113;296,3;248,8;8,4;0,07;0,45;0,12;0,02;0,01;0,01;0,02;0,05;0,06;0;0;0;0,02;0;0;0;0;0;0;0;0;0;98,88;0;0;0,16;12165;2136;156;3,4;1209,5;1224,6;1202,3;1188,5;1211;1116,8;251,2;2502,3;2518,5;928,6;893,9;23,2;14,3;27,6;177;86,4;1085,6
2210043;KRD100154036;6,1;0,3;113;296,3;248,8;8,4;0,07;0,45;0,12;0,02;0,01;0,01;0,02;0,05;0,06;0;0;0;0,02;0;0;0;0;0;0;0;0;0;98,88;0;0;0,16;12159;2136;155;4;1209,5;1223,1;1202,4;1188,5;1211;1116,8;250,6;2498,8;2513,9;932,7;897,4;22,9;14,5;27,8;177;86,7;1085,6
2210043;KRD100154036;6,1;0,3;113;296,3;248,8;8,4;0,07;0,45;0,12;0,02;0,01;0,01;0,02;0,05;0,06;0;0;0;0,02;0;0;0;0;0;0;0;0;0;98,88;0;0;0,16;11924;2136;155;3,3;1210;1219,7;1202,7;1188,5;1211;1114,8;250,6;2501,2;2513,9;935,3;897,7;22,9;14,4;27,9;177;86,5;1085,6
2210043;KRD100154036;6,1;0,3;113;296,3;248,8;8,4;0,07;0,45;0,12;0,02;0,01;0,01;0,02;0,05;0,06;0;0;0;0,02;0;0;0;0;0;0;0;0;0;98,88;0;0;0,16;12155;2136;155;4;1210,5;1223,1;1202,8;1188,5;1211;1115,8;250,9;2500,7;2517,4;932,7;894,5;22,9;14,4;27,7;177;86,6;1085,6
2210043;KRD100154036;6,1;0,3;113;296,3;248,8;8,4;0,07;0,45;0,12;0,02;0,01;0,01;0,02;0,05;0,06;0;0;0;0,02;0;0;0;0;0;0;0;0;0;98,88;0;0;0,16;12135;2136;153;4;1210;1225,1;1203,1;1188,5;1211;1112,8;251,1;2498,8;2516,2;931,1;901,5;23,2;14,4;27;177;86,7;1085,6
2210043;KRD100154036;6,1;0,3;113;296,3;248,8;8,4;0,07;0,45;0,12;0,02;0,01;0,01;0,02;0,05;0,06;0;0;0;0,02;0;0;0;0;0;0;0;0;0;98,88;0;0;0,16;12163;2136;153;4;1210,5;1226,2;1203,3;1188,5;1211;1110,9;251,1;2502,3;2518,5;928,6;892;23,4;14,4;26,5;177;87,4;1085,6
2210043;KRD100154036;6,1;0,3;113;296,3;248,8;8,4;0,07;0,45;0,12;0,02;0,01;0,01;0,02;0,05;0,06;0;0;0;0,02;0;0;0;0;0;0;0;0;0;98,88;0;0;0,16;12149;2136;152;3,1;1210,5;1223,4;1203,5;1188,5;1211;1110,9;250,9;2505,8;2512,7;926,4;895,2;23,4;14,4;26,7;177;86,6;1085,6
2210043;KRD100154036;6,1;0,3;113;296,3;248,8;8,4;0,07;0,45;0,12;0,02;0,01;0,01;0,02;0,05;0,06;0;0;0;0,02;0;0;0;0;0;0;0;0;0;98,88;0;0;0,16;12211;2136;151;4;1210,5;1226,2;1203,7;1188,5;1211;1119,2;251;2502,3;2516,2;926;892,9;23,3;14,4;26,6;177;86,9;1085,6
2210043;KRD100154036;6,1;0,3;113;296,3;248,8;8,4;0,07;0,45;0,12;0,02;0,01;0,01;0,02;0,05;0,06;0;0;0;0,02;0;0;0;0;0;0;0;0;0;98,88;0;0;0,16;12184;2136;150;4;1210,5;1227,3;1203,9;1188,5;1211;1110,9;251;2501,2;2516,2;932,7;898,4;23,3;14,5;25,9;177;86,7;1085,6
2210043;KRD100154036;6,1;0,3;113;296,3;248,8;8,4;0,07;0,45;0,12;0,02;0,01;0,01;0,02;0,05;0,06;0;0;0;0,02;0;0;0;0;0;0;0;0;0;98,88;0;0;0,16;12175;2136;150;4;1210,5;1229,4;1204,2;1188,5;1211;1117,8;251,1;2506,2;2518,5;928,9;897,7;23,4;14,5;25,1;177;86,1;1085,6
2210043;KRD100154036;6,1;0,3;113;296,3;248,8;8,4;0,07;0,45;0,12;0,02;0,01;0,01;0,02;0,05;0,06;0;0;0;0,02;0;0;0;0;0;0;0;0;0;98,88;0;0;0,16;12180;2136;149;3;1210,5;1231,5;1204,5;1188,5;1211;1114,3;250,9;2498,8;2519,7;925,4;898,7;23,3;14,5;24,4;177;86,6;1085,6
2210043;KRD100154036;6,1;0,3;113;296,3;248,8;8,4;0,07;0,45;0,12;0,02;0,01;0,01;0,02;0,05;0,06;0;0;0;0,02;0;0;0;0;0;0;0;0;0;98,88;0;0;0,16;12145;2136;150;4;1210,5;1228,8;1204,6;1188,5;1211;1114,8;250,7;2495,4;2513,9;928,6;892,9;23,1;14,5;23,9;177;86,9;1085,6
2210043;KRD100154036;6,1;0,3;113;296,3;248,8;8,4;0,07;0,45;0,12;0,02;0,01;0,01;0,02;0,05;0,06;0;0;0;0,02;0;0;0;0;0;0;0;0;0;98,88;0;0;0,16;12132;2136;150;2,9;1211;1229,4;1204,8;1188,5;1211;1114,3;250,4;2490,7;2512,7;930,5;895,2;22,8;14,5;23,9;177;86,5;1085,6
2210043;KRD100154036;6,1;0,3;113;296,3;248,8;8,4;0,07;0,45;0,12;0,02;0,01;0,01;0,02;0,05;0,06;0;0;0;0,02;0;0;0;0;0;0;0;0;0;98,88;0;0;0,16;12137;2136;126;4,5;1211;1228,8;1206,2;1197,5;1211;1110,9;250,3;2487,3;2516,2;930,2;899;22,6;14,5;23,8;177;86,6;1085,6
2210043;KRD100154036;6,1;0,3;113;296,3;248,8;8,4;0,07;0,45;0,12;0,02;0,01;0,01;0,02;0,05;0,06;0;0;0;0,02;0;0;0;0;0;0;0;0;0;98,88;0;0;0,16;12170;2136;122;4;1211,5;1230,9;1206,5;1197,5;1211,5;1106,9;250,2;2489,6;2511,6;933,4;899;22,6;14,3;23,8;177;86,4;1085,6
2210043;KRD100154036;6,1;0,3;113;296,3;248,8;8,4;0,07;0,45;0,12;0,02;0,01;0,01;0,02;0,05;0,06;0;0;0;0,02;0;0;0;0;0;0;0;0;0;98,88;0;0;0,16;12115;2136;120;4;1212;1228,8;1206,9;1198;1212;1112,8;250,9;2496,5;2517,4;928,6;897,4;22,5;14,3;23,6;177;86,8;1085,6
2210043;KRD100154036;6,1;0,3;113;296,3;248,8;8,4;0,07;0,45;0,12;0,02;0,01;0,01;0,02;0,05;0,06;0;0;0;0,02;0;0;0;0;0;0;0;0;0;98,88;0;0;0,16;12131;2136;117;4;1211,5;1232,5;1207,2;1199,5;1212;1115,3;251,6;2506,9;2525,5;933,7;898,7;22,3;14,3;24;177;86,2;1085,6
2210043;KRD100154036;6,1;0,3;113;296,3;248,8;8,4;0,07;0,45;0,12;0,02;0,01;0,01;0,02;0,05;0,06;0;0;0;0,02;0;0;0;0;0;0;0;0;0;98,88;0;0;0,16;12157;2136;114;4;1211;1224;1207,6;1199,5;1212;1110,9;250,5;2575,5;2512,7;931,8;895,2;22,4;14,4;24,5;177;86,8;1085,6
2210043;KRD100154036;6,1;0,3;113;296,3;248,8;8,4;0,07;0,45;0,12;0,02;0,01;0,01;0,02;0,05;0,06;0;0;0;0,02;0;0;0;0;0;0;0;0;0;98,88;0;0;0,16;12184;2136;112;4;1210,5;1229,4;1207,8;1199,5;1212;1105,5;250,3;2493,1;2508,1;930,5;898,7;22,6;14,4;24,5;177;86,9;1085,6
2210043;KRD100154036;6,1;0,3;113;296,3;248,8;8,4;0,07;0,45;0,12;0,02;0,01;0,01;0,02;0,05;0,06;0;0;0;0,02;0;0;0;0;0;0;0;0;0;98,88;0;0;0,16;12194;2136;109;4;1211;1229,7;1207,9;1199,5;1212;1114,3;250,4;2494,2;2512,7;928,9;906,6;22,9;14,3;24,1;177;86,7;1085,6
2210043;KRD100154036;6,1;0,3;113;296,3;248,8;8,4;0,07;0,45;0,12;0,02;0,01;0,01;0,02;0,05;0,06;0;0;0;0,02;0;0;0;0;0;0;0;0;0;98,88;0;0;0,16;12213;2136;109;4;1211;1229,4;1208;1199,5;1212;1112,4;250,7;2495,4;2518,5;930,8;900,6;23;14,4;24,1;177;86,3;1085,6
2210043;KRD100154036;6,1;0,3;113;296,3;248,8;8,4;0,07;0,45;0,12;0,02;0,01;0,01;0,02;0,05;0,06;0;0;0;0,02;0;0;0;0;0;0;0;0;0;98,88;0;0;0,16;12108;2136;108;4;1210,5;1228,8;1208,2;1199,5;1212;1112,8;249,9;2494,2;2505,8;926,4;896,8;23;14,4;24,5;177;85,5;1085,6
2210043;KRD100154036;6,1;0,3;113;296,3;248,8;8,4;0,07;0,45;0,12;0,02;0,01;0,01;0,02;0,05;0,06;0;0;0;0,02;0;0;0;0;0;0;0;0;0;98,88;0;0;0,16;12126;2136;108;4;1210,5;1230,3;1208,2;1199,5;1212;1112,4;250,3;2490,7;2511,6;927;894,5;23;14,4;24,6;177;86,5;1085,6
2210043;KRD100154036;6,1;0,3;113;296,3;248,8;8,4;0,07;0,45;0,12;0,02;0,01;0,01;0,02;0,05;0,06;0;0;0;0,02;0;0;0;0;0;0;0;0;0;98,88;0;0;0,16;12133;2136;108;3;1211;1230;1208,3;1199,5;1212;1110,9;250,3;2498,8;2508,1;924,5;899,9;22,9;14,3;24,3;177;86,8;1085,6
2210043;KRD100154036;6,1;0,3;113;296,3;248,8;8,4;0,07;0,45;0,12;0,02;0,01;0,01;0,02;0,05;0,06;0;0;0;0,02;0;0;0;0;0;0;0;0;0;98,88;0;0;0,16;12166;2136;108,4;3,4;1210;1226,2;1208,4;1199,5;1212;1115,3;250,6;2494,2;2516,2;928,9;902,2;22,7;14,3;24,1;177;86,4;1085,6
2210043;KRD100154036;6,1;0,3;113;296,3;248,8;8,4;0,07;0,45;0,12;0,02;0,01;0,01;0,02;0,05;0,06;0;0;0;0,02;0;0;0;0;0;0;0;0;0;98,88;0;0;0,16;12166;2136;108;4;1210,5;1230;1208,4;1199,5;1212;1112,8;250,3;2494,2;2516,2;926,4;890,4;22,5;14,3;24,4;177;86,6;1085,6
2210043;KRD100154036;6,1;0,3;113;296,3;248,8;8,4;0,07;0,45;0,12;0,02;0,01;0,01;0,02;0,05;0,06;0;0;0;0,02;0;0;0;0;0;0;0;0;0;98,88;0;0;0,16;12148;2136;108;4;1210;1230,9;1208,4;1199,5;1212;1115,8;250,8;2543,5;2519,7;925,4;901,5;22,4;14,3;24,7;177;86,6;1085,6
2210043;KRD100154036;6,1;0,3;113;296,3;248,8;8,4;0,07;0,45;0,12;0,02;0,01;0,01;0,02;0,05;0,06;0;0;0;0,02;0;0;0;0;0;0;0;0;0;98,88;0;0;0,16;12195;2136;109;4;1210,5;1230;1208,4;1199,5;1212;1116,8;250,4;2543,5;2517,4;932,1;899;22,4;14,3;24,4;177;85,9;1085,6
2210043;KRD100154036;6,1;0,3;113;296,3;248,8;8,4;0,07;0,45;0,12;0,02;0,01;0,01;0,02;0,05;0,06;0;0;0;0,02;0;0;0;0;0;0;0;0;0;98,88;0;0;0,16;12128;2136;108;4;1209;1227,3;1208,4;1199,5;1212;1113,3;251;2505,8;2516,2;935;898,4;22,4;14,4;24;177;85,9;1085,6
2210043;KRD100154036;6,1;0,3;113;296,3;248,8;8,4;0,07;0,45;0,12;0,02;0,01;0,01;0,02;0,05;0,06;0;0;0;0,02;0;0;0;0;0;0;0;0;0;98,88;0;0;0,16;12120;2136;109;4;1209,5;1224,6;1208,4;1199,5;1212;1112,4;250,5;2496,5;2513,9;932,1;896,8;22,4;14,4;24,3;177;86,6;1085,6
2210043;KRD100154036;6,1;0,3;113;296,3;248,8;8,4;0,07;0,45;0,12;0,02;0,01;0,01;0,02;0,05;0,06;0;0;0;0,02;0;0;0;0;0;0;0;0;0;98,88;0;0;0,16;12195;2136;108;4;1210,5;1228,8;1208,4;1199,5;1212;1110,9;250,7;2494,2;2516,2;931,1;901,9;22,4;14,3;24,7;177;86,7;1085,6
2210043;KRD100154036;6,1;0,3;113;296,3;248,8;8,4;0,07;0,45;0,12;0,02;0,01;0,01;0,02;0,05;0,06;0;0;0;0,02;0;0;0;0;0;0;0;0;0;98,88;0;0;0,16;12201;2136;109;4;1210,5;1230,3;1208,5;1199,5;1212;1112,8;250,9;2501,2;2518,5;935,6;902,2;22,4;14,3;24,3;177;86,6;1085,6
2210043;KRD100154036;6,1;0,3;113;296,3;248,8;8,4;0,07;0,45;0,12;0,02;0,01;0,01;0,02;0,05;0,06;0;0;0;0,02;0;0;0;0;0;0;0;0;0;98,88;0;0;0,16;12192;2136;107,7;4;1210,5;1223,4;1208,5;1199,5;1212;1109,4;250,7;2493,1;2522;929,5;896,8;22,5;14,2;23,3;177;87;1085,6
2210043;KRD100154036;6,1;0,3;113;296,3;248,8;8,4;0,07;0,45;0,12;0,02;0,01;0,01;0,02;0,05;0,06;0;0;0;0,02;0;0;0;0;0;0;0;0;0;98,88;0;0;0,16;12121;2136;109;4;1210,5;1229,4;1208,5;1199,5;1212;1117,3;250,3;2489,6;2512,7;931,1;901,9;22,5;14,3;22,9;177;87,1;1085,6
2210043;KRD100154036;6,1;0,3;113;296,3;248,8;8,4;0,07;0,45;0,12;0,02;0,01;0,01;0,02;0,05;0,06;0;0;0;0,02;0;0;0;0;0;0;0;0;0;98,88;0;0;0,16;12121;2136;108;4;1210,5;1230,3;1208,6;1199,5;1212;1114,3;250,6;2494,2;2517,4;926,4;900,9;22,3;14,3;22,9;177;86,1;1085,6
2210043;KRD100154036;6,1;0,3;113;296,3;248,8;8,4;0,07;0,45;0,12;0,02;0,01;0,01;0,02;0,05;0,06;0;0;0;0,02;0;0;0;0;0;0;0;0;0;98,88;0;0;0,16;12130;2136;109;4;1210,5;1228,2;1208,6;1199,5;1212;1112,4;250,7;2495,4;2517,4;930,8;890,7;22,2;14,3;23,2;177;86,2;1085,6
2211017;KRD100185933;6,2;0,4;155;296,3;639,5;6;0,7;0,66;0,19;0,01;0,01;0,01;0,03;0,05;0,06;0;0;0;0,05;0;0;0;0;0;0;0,01;0;0;98,18;0;0;0,82;11539;2124;454,1;3;1203,5;1225,1;1201,2;1163;1219,5;1134,5;242,7;2421,3;2435,2;925,4;913;25,1;16,5;20;177;87,1;105
2211017;KRD100185933;6,2;0,4;155;296,3;639,5;6;0,7;0,66;0,19;0,01;0,01;0,01;0,03;0,05;0,06;0;0;0;0,05;0;0;0;0;0;0;0,01;0;0;98,18;0;0;0,82;11490;2124;453;4,5;1202,5;1225,6;1201,1;1163;1219,5;1113,3;242,9;2420,1;2443,3;934;910,1;25,1;16,4;20,7;177;87,4;1050,3
2211017;KRD100185933;6,2;0,4;155;296,3;639,5;6;0,7;0,66;0,19;0,01;0,01;0,01;0,03;0,05;0,06;0;0;0;0,05;0;0;0;0;0;0;0,01;0;0;98,18;0;0;0,82;11496;2124;452,9;3,5;1201,5;1226,6;1201,1;1163;1219,5;1113,3;243;2419;2437,5;927,3;914,3;25;16,4;20,9;177;87,4;1050,3
2211017;KRD100185933;6,2;0,4;155;296,3;639,5;6;0,7;0,66;0,19;0,01;0,01;0,01;0,03;0,05;0,06;0;0;0;0,05;0;0;0;0;0;0;0,01;0;0;98,18;0;0;0,82;11565;2124;453;3;1201;1225,6;1201;1163;1219,5;1118,3;243,2;2423,6;2441;925,7;909,8;25,1;16,5;20,4;177;87,3;1050,3
2211017;KRD100185933;6,2;0,4;155;296,3;639,5;6;0,7;0,66;0,19;0,01;0,01;0,01;0,03;0,05;0,06;0;0;0;0,05;0;0;0;0;0;0;0,01;0;0;98,18;0;0;0,82;11555;2124;453;4;1199;1226,6;1200,9;1163;1219,5;1125,6;243,2;2421,3;2438,7;932,7;818,1;25,1;16,6;19,9;177;87,5;1050,3
2211017;KRD100185933;6,2;0,4;155;296,3;639,5;6;0,7;0,66;0,19;0,01;0,01;0,01;0,03;0,05;0,06;0;0;0;0,05;0;0;0;0;0;0;0,01;0;0;98,18;0;0;0,82;11574;2124;452;3;1199;1227,7;1200,9;1163;1219,5;1115,3;242,8;2419;2436,3;927;914,3;25,2;16,7;19,7;177;87,5;1050,3
2211017;KRD100185933;6,2;0,4;155;296,3;639,5;6;0,7;0,66;0,19;0,01;0,01;0,01;0,03;0,05;0,06;0;0;0;0,05;0;0;0;0;0;0;0,01;0;0;98,18;0;0;0,82;11559;2124;453;4;1198;1226,6;1200,8;1163;1219,5;1114,8;242,9;2420,1;2437,5;925,7;916,5;25,4;16,6;19,7;177;88,2;1050,3
2211017;KRD100185933;6,2;0,4;155;296,3;639,5;6;0,7;0,66;0,19;0,01;0,01;0,01;0,03;0,05;0,06;0;0;0;0,05;0;0;0;0;0;0;0,01;0;0;98,18;0;0;0,82;11542;2124;453;3;1197,5;1229,7;1200,8;1163;1219,5;1134;243;2424,8;2437,5;927,3;917,4;25,3;16,6;20,2;177;88,2;1050,3
2211017;KRD100185933;6,2;0,4;155;296,3;639,5;6;0,7;0,66;0,19;0,01;0,01;0,01;0,03;0,05;0,06;0;0;0;0,05;0;0;0;0;0;0;0,01;0;0;98,18;0;0;0,82;11560;2124;451,6;4;1196,5;1229,4;1200,7;1163;1219,5;1120,2;242,9;2421,3;2436,3;930,5;913,6;25,3;16,6;20,4;177;88,1;1050,3
2211017;KRD100185933;6,2;0,4;155;296,3;639,5;6;0,7;0,66;0,19;0,01;0,01;0,01;0,03;0,05;0,06;0;0;0;0,05;0;0;0;0;0;0;0,01;0;0;98,18;0;0;0,82;11534;2124;452,2;4;1195,5;1228,2;1200,6;1163;1219,5;1120,7;243;2420,1;2437,5;928,6;911,1;25,3;16,6;20,5;177;88,3;1050,3
2211017;KRD100185933;6,2;0,4;155;296,3;639,5;6;0,7;0,66;0,19;0,01;0,01;0,01;0,03;0,05;0,06;0;0;0;0,05;0;0;0;0;0;0;0,01;0;0;98,18;0;0;0,82;11503;2124;452;3;1194,5;1228,8;1200,6;1163;1219,5;1122,2;242,5;2412;2441;930,2;919;25,4;16,7;20,3;177;87,9;1050,3
2211017;KRD100185933;6,2;0,4;155;296,3;639,5;6;0,7;0,66;0,19;0,01;0,01;0,01;0,03;0,05;0,06;0;0;0;0,05;0;0;0;0;0;0;0,01;0;0;98,18;0;0;0,82;11561;2124;452;4;1192;1226,6;1200,5;1163;1219,5;1124,2;242,2;2412;2436,3;927,6;921,3;25,4;16,7;20,2;177;87,7;1050,3
2211017;KRD100185933;6,2;0,4;155;296,3;639,5;6;0,7;0,66;0,19;0,01;0,01;0,01;0,03;0,05;0,06;0;0;0;0,05;0;0;0;0;0;0;0,01;0;0;98,18;0;0;0,82;11502;2124;451;3;1192;1230,3;1200,4;1163;1219,5;1127,1;242,4;2413,2;2435,2;932,1;914,9;25,4;16,7;20,5;177;88,2;1050,3
2211017;KRD100185933;6,2;0,4;155;296,3;639,5;6;0,7;0,66;0,19;0,01;0,01;0,01;0,03;0,05;0,06;0;0;0;0,05;0;0;0;0;0;0;0,01;0;0;98,18;0;0;0,82;11515;2124;451,5;4;1191;1230,3;1200,3;1163;1219,5;1124,2;240;2391,2;2407,4;928,6;856;25,3;16,7;20,2;177;88,4;1050,3
2211017;KRD100185933;6,2;0,4;155;296,3;639,5;6;0,7;0,66;0,19;0,01;0,01;0,01;0,03;0,05;0,06;0;0;0;0,05;0;0;0;0;0;0;0,01;0;0;98,18;0;0;0,82;11469;2124;452;3;1190,5;1228,2;1200,3;1163;1219,5;1119,7;242,1;2408,6;2430,6;927,3;918,4;25,1;16,7;19,8;177;88,2;1050,3
2211017;KRD100185933;6,2;0,4;155;296,3;639,5;6;0,7;0,66;0,19;0,01;0,01;0,01;0,03;0,05;0,06;0;0;0;0,05;0;0;0;0;0;0;0,01;0;0;98,18;0;0;0,82;11489;2124;450,5;4;1190;1230,9;1200,2;1163;1219,5;1118,3;242,6;2415,5;2435,2;934;919,4;25,1;16,5;19,7;177;87,3;1050,3
2211017;KRD100185933;6,2;0,4;155;296,3;639,5;6;0,7;0,66;0,19;0,01;0,01;0,01;0,03;0,05;0,06;0;0;0;0,05;0;0;0;0;0;0;0,01;0;0;98,18;0;0;0,82;11503;2124;451;4;1189,5;1231,5;1200,1;1163;1219,5;1119,2;242,5;2408,6;2436,3;928,9;918,1;25,2;16,4;20,2;177;87,5;1050,3
2211017;KRD100185933;6,2;0,4;155;296,3;639,5;6;0,7;0,66;0,19;0,01;0,01;0,01;0,03;0,05;0,06;0;0;0;0,05;0;0;0;0;0;0;0,01;0;0;98,18;0;0;0,82;11453;2124;451;2,9;1189;1230;1200;1163;1219,5;1126,6;242,9;2414,4;2438,7;928,9;920;25,1;16,4;20,6;177;88,1;1050,3
2211017;KRD100185933;6,2;0,4;155;296,3;639,5;6;0,7;0,66;0,19;0,01;0,01;0,01;0,03;0,05;0,06;0;0;0;0,05;0;0;0;0;0;0;0,01;0;0;98,18;0;0;0,82;11454;2124;451;4;1190;1232,5;1199,9;1163;1219,5;1127,1;242,8;2420,1;2435,2;937,2;919;25,1;16,4;20,5;177;87,8;1050,3
2211017;KRD100185933;6,2;0,4;155;296,3;639,5;6;0,7;0,66;0,19;0,01;0,01;0,01;0,03;0,05;0,06;0;0;0;0,05;0;0;0;0;0;0;0,01;0;0;98,18;0;0;0,82;11479;2124;450;3;1192,5;1232,5;1199,8;1163;1219,5;1121,7;242,5;2417,8;2430,6;927,6;915,9;25,2;16,3;20,3;177;87,7;1050,3
2211017;KRD100185933;6,2;0,4;155;296,3;639,5;6;0,7;0,66;0,19;0,01;0,01;0,01;0,03;0,05;0,06;0;0;0;0,05;0;0;0;0;0;0;0,01;0;0;98,18;0;0;0,82;11564;2124;450;4;1192,5;1232,5;1199,7;1163;1219,5;1127,6;242,5;2419;2430,6;934,3;911,7;25,5;16,4;20;177;87,8;1050,3
2211017;KRD100185933;6,2;0,4;155;296,3;639,5;6;0,7;0,66;0,19;0,01;0,01;0,01;0,03;0,05;0,06;0;0;0;0,05;0;0;0;0;0;0;0,01;0;0;98,18;0;0;0,82;11522;2124;451;4;1192;1231,9;1199,7;1163;1219,5;1124,2;242,6;2415,5;2431,7;937,2;920;25,6;16,5;19,8;177;87,9;1050,3
2211017;KRD100185933;6,2;0,4;155;296,3;639,5;6;0,7;0,66;0,19;0,01;0,01;0,01;0,03;0,05;0,06;0;0;0;0,05;0;0;0;0;0;0;0,01;0;0;98,18;0;0;0,82;11518;2124;450;4,6;1193;1232;1199,6;1163;1219,5;1125,6;242,4;2412;2431,7;934,3;919;25,5;16,6;19,9;177;87,8;1050,3
2211017;KRD100185933;6,2;0,4;155;296,3;639,5;6;0,7;0,66;0,19;0,01;0,01;0,01;0,03;0,05;0,06;0;0;0;0,05;0;0;0;0;0;0;0,01;0;0;98,18;0;0;0,82;11516;2124;450;4;1191;1233,1;1199,5;1163;1219,5;1123,2;242,7;2417,8;2436,3;932,7;913,3;25,4;16,6;20,1;177;87,7;1050,3
2211017;KRD100185933;6,2;0,4;155;296,3;639,5;6;0,7;0,66;0,19;0,01;0,01;0,01;0,03;0,05;0,06;0;0;0;0,05;0;0;0;0;0;0;0,01;0;0;98,18;0;0;0,82;11499;2124;449;3;1188,5;1229,4;1199,4;1163;1219,5;1119,2;242,7;2417,8;2431,7;930,2;914,9;25,4;16,6;20,4;177;88,2;1050,3
2211017;KRD100185933;6,2;0,4;155;296,3;639,5;6;0,7;0,66;0,19;0,01;0,01;0,01;0,03;0,05;0,06;0;0;0;0,05;0;0;0;0;0;0;0,01;0;0;98,18;0;0;0,82;11428;2124;445;4;1189;1230,3;1199,1;1163;1219,5;1130,1;242,8;2414,4;2436,3;932,1;916,2;25,5;16,7;20,8;177;87,9;1050,3
2211017;KRD100185933;6,2;0,4;155;296,3;639,5;6;0,7;0,66;0,19;0,01;0,01;0,01;0,03;0,05;0,06;0;0;0;0,05;0;0;0;0;0;0;0,01;0;0;98,18;0;0;0,82;11563;2124;444,9;3;1190;1231,9;1199;1163;1219,5;1122,7;243,1;2424,8;244,2;937,2;914,6;25,5;16,6;21,1;177;88,8;1050,3
2211017;KRD100185933;6,2;0,4;155;296,3;639,5;6;0,7;0,66;0,19;0,01;0,01;0,01;0,03;0,05;0,06;0;0;0;0,05;0;0;0;0;0;0;0,01;0;0;98,18;0;0;0,82;11528;2124;445;4;1191;1231,5;1198,9;1163;1219;1125,1;242,8;2415,5;2436,3;932,1;917,4;25,5;16,6;21,4;177;89;1050,3
2211017;KRD100185933;6,2;0,4;155;296,3;639,5;6;0,7;0,66;0,19;0,01;0,01;0,01;0,03;0,05;0,06;0;0;0;0,05;0;0;0;0;0;0;0,01;0;0;98,18;0;0;0,82;11593;2124;445;4;1192;1234,2;1198,8;1163;1218,5;1124,7;242,9;2421,3;2437,5;935,9;916,8;25,5;16,7;21,5;177;88,2;1050,3
2211017;KRD100185933;6,2;0,4;155;296,3;639,5;6;0,7;0,66;0,19;0,01;0,01;0,01;0,03;0,05;0,06;0;0;0;0,05;0;0;0;0;0;0;0,01;0;0;98,18;0;0;0,82;11505;2124;439;3;1192,5;1230,9;1198,5;1163;1216;1129,6;242,7;2420,1;2435,2;927,3;917,4;25,6;16,7;21,5;177;87,9;1050,3
2211017;KRD100185933;6,2;0,4;155;296,3;639,5;6;0,7;0,66;0,19;0,01;0,01;0,01;0,03;0,05;0,06;0;0;0;0,05;0;0;0;0;0;0;0,01;0;0;98,18;0;0;0,82;11545;2124;438,3;4;1193;1229,7;1198,3;1163;1216;1129,6;242,6;2417,8;2430,6;928;818,1;25,5;16,7;21,3;177;88,2;1050,3
2211017;KRD100185933;6,2;0,4;155;296,3;639,5;6;0,7;0,66;0,19;0,01;0,01;0,01;0,03;0,05;0,06;0;0;0;0,05;0;0;0;0;0;0;0,01;0;0;98,18;0;0;0,82;11450;2124;437;3;1193,5;1230;1198,2;1163;1216;1128,1;242,1;2415,5;2432,9;931,8;849,7;25,4;16,6;20,7;177;88,3;1050,3
2211017;KRD100185933;6,2;0,4;155;296,3;639,5;6;0,7;0,66;0,19;0,01;0,01;0,01;0,03;0,05;0,06;0;0;0;0,05;0;0;0;0;0;0;0,01;0;0;98,18;0;0;0,82;11450;2124;437,5;4;1195;1230,3;1198,2;1163;1216;1132,5;242,1;2409,7;2436,3;935;919;25,4;16,4;20,1;177;88,2;1050,3
2211017;KRD100185933;6,2;0,4;155;296,3;639,5;6;0,7;0,66;0,19;0,01;0,01;0,01;0,03;0,05;0,06;0;0;0;0,05;0;0;0;0;0;0;0,01;0;0;98,18;0;0;0,82;11534;2124;438;3;1195,5;1231,5;1198,2;1163;1216;1129,1;242,2;2406,3;2431,7;937,2;917,4;25,5;16,5;19,9;177;88,2;1050,3
2211017;KRD100185933;6,2;0,4;155;296,3;639,5;6;0,7;0,66;0,19;0,01;0,01;0,01;0,03;0,05;0,06;0;0;0;0,05;0;0;0;0;0;0;0,01;0;0;98,18;0;0;0,82;11467;2124;437;4;1196;1238,4;1198,1;1163;1216;1133;242;2403,9;2431,7;933,7;919;25,5;16,6;19,8;177;88,4;1050,3
2211017;KRD100185933;6,2;0,4;155;296,3;639,5;6;0,7;0,66;0,19;0,01;0,01;0,01;0,03;0,05;0,06;0;0;0;0,05;0;0;0;0;0;0;0,01;0;0;98,18;0;0;0,82;11467;2124;436,6;4;1196;1235,1;1198,1;1163;1216;1132;242,1;2407,4;2429,4;935;824,5;25,6;16,6;19,9;177;88,4;1050,3
2211017;KRD100185933;6,2;0,4;155;296,3;639,5;6;0,7;0,66;0,19;0,01;0,01;0,01;0,03;0,05;0,06;0;0;0;0,05;0;0;0;0;0;0;0,01;0;0;98,18;0;0;0,82;11541;2124;436;3;1196,5;1232;1198,1;1163;1216;1130,1;241,9;2406,3;2429,4;932,7;920,9;25,7;16,6;20,3;177;88,3;1050,3
2211017;KRD100185933;6,2;0,4;155;296,3;639,5;6;0,7;0,66;0,19;0,01;0,01;0,01;0,03;0,05;0,06;0;0;0;0,05;0;0;0;0;0;0;0,01;0;0;98,18;0;0;0,82;11496;2124;437;4;1196;1232;1198,1;1163;1216;1130,1;241,9;2409,7;2430,6;928,6;917,8;25,4;16,6;20,8;177;88,4;1050,3
2211017;KRD100185933;6,2;0,4;155;296,3;639,5;6;0,7;0,66;0,19;0,01;0,01;0,01;0,03;0,05;0,06;0;0;0;0,05;0;0;0;0;0;0;0,01;0;0;98,18;0;0;0,82;11497;2124;118;3,8;1196,5;1230,9;1198,8;1188,5;1210,5;1132;242,4;2417,8;2431,7;931,1;918,1;25,4;16,5;20,9;177;88;1050,3
2211017;KRD100185933;6,2;0,4;155;296,3;639,5;6;0,7;0,66;0,19;0,01;0,01;0,01;0,03;0,05;0,06;0;0;0;0,05;0;0;0;0;0;0;0,01;0;0;98,18;0;0;0,82;11556;2124;108;4;1197,5;1230,3;1198,7;1188,5;1210,5;1130,1;242,2;2413,2;2430,6;931,1;912;25,5;16,5;21,1;177;88,6;1050,3
2211017;KRD100185933;6,2;0,4;155;296,3;639,5;6;0,7;0,66;0,19;0,01;0,01;0,01;0,03;0,05;0,06;0;0;0;0,05;0;0;0;0;0;0;0,01;0;0;98,18;0;0;0,82;11526;2124;105;4;1197,5;1232;1198,6;1188,5;1210,5;1128,1;242;2402,8;2425,9;930,8;917,8;25,5;16,5;21;177;88,2;1050,3
2211017;KRD100185933;6,2;0,4;155;296,3;639,5;6;0,7;0,66;0,19;0,01;0,01;0,01;0,03;0,05;0,06;0;0;0;0,05;0;0;0;0;0;0;0,01;0;0;98,18;0;0;0,82;11548;2124;103;3;1197,5;1231,5;1198,5;1188,5;1210,5;1130,6;242,2;2413,2;2431,7;931,8;916,8;25,6;16,6;20,3;177;88,6;1050,3
2211017;KRD100185933;6,2;0,4;155;296,3;639,5;6;0,7;0,66;0,19;0,01;0,01;0,01;0,03;0,05;0,06;0;0;0;0,05;0;0;0;0;0;0;0,01;0;0;98,18;0;0;0,82;11514;2124;102;4;1197,5;1232;1198,4;1188,5;1210,5;1132,5;242,3;2413,2;2435,2;934;917,8;25,9;16,6;20,2;177;88,5;1050,3
2211017;KRD100185933;6,2;0,4;155;296,3;639,5;6;0,7;0,66;0,19;0,01;0,01;0,01;0,03;0,05;0,06;0;0;0;0,05;0;0;0;0;0;0;0,01;0;0;98,18;0;0;0,82;11573;2124;101;3;1197,5;1232,3;1198,3;1188,5;1210,5;1121,7;242,2;2414,4;2432,9;929,5;918,1;26,1;16,7;20,6;177;88,5;1050,3
2211017;KRD100185933;6,2;0,4;155;296,3;639,5;6;0,7;0,66;0,19;0,01;0,01;0,01;0,03;0,05;0,06;0;0;0;0,05;0;0;0;0;0;0;0,01;0;0;98,18;0;0;0,82;11577;2124;101;4;1197,5;1231,5;1198,2;1188,5;1210,5;1129,1;242;2412;2431,7;933,4;916,5;26,1;16,8;21,2;177;88,3;1050,3
2211017;KRD100185933;6,2;0,4;155;296,3;639,5;6;0,7;0,66;0,19;0,01;0,01;0,01;0,03;0,05;0,06;0;0;0;0,05;0;0;0;0;0;0;0,01;0;0;98,18;0;0;0,82;11527;2124;101;3;1198;1230;1198;1188,5;1210,5;1133;242,3;2414,4;2427,1;938,5;918,1;26,1;16,7;21,2;177;88,6;1050,3
2211017;KRD100185933;6,2;0,4;155;296,3;639,5;6;0,7;0,66;0,19;0,01;0,01;0,01;0,03;0,05;0,06;0;0;0;0,05;0;0;0;0;0;0;0,01;0;0;98,18;0;0;0,82;11528;2124;99,3;4;1198,5;1230,3;1197,9;1188,5;1210,5;1130,6;242,1;2415,5;2424,8;935,9;917,8;25,9;16,7;21,2;177;88,9;1050,3
2211017;KRD100185933;6,2;0,4;155;296,3;639,5;6;0,7;0,66;0,19;0,01;0,01;0,01;0,03;0,05;0,06;0;0;0;0,05;0;0;0;0;0;0;0,01;0;0;98,18;0;0;0,82;11472;2124;99;4;1199;1227,9;1197,6;1188,5;1210,5;1126,6;242,3;2417,8;2432,9;928,9;851,6;25,4;16,6;21,5;177;88,8;1050,3
2211017;KRD100185933;6,2;0,4;155;296,3;639,5;6;0,7;0,66;0,19;0,01;0,01;0,01;0,03;0,05;0,06;0;0;0;0,05;0;0;0;0;0;0;0,01;0;0;98,18;0;0;0,82;11482;2124;98;3;1199;1231,5;1197,4;1188,5;1210;1130,1;242,4;2419;2430,6;936,9;919,4;25,2;16,5;21,7;177;88,4;1050,3
2211017;KRD100185933;6,2;0,4;155;296,3;639,5;6;0,7;0,66;0,19;0,01;0,01;0,01;0,03;0,05;0,06;0;0;0;0,05;0;0;0;0;0;0;0,01;0;0;98,18;0;0;0,82;11530;2124;99,4;4;1200;1230,9;1197,2;1188,5;1210;1125,1;242,3;2417,8;2431,7;930,5;918,1;25,1;16,6;21,2;177;89;1050,3
2211896;KRD100185033;5,9;0,4;7;296,3;248,8;6;0,06;0,45;0,14;0,02;0,01;0,01;0,03;0,04;0,07;0,01;0;0;0,04;0;0;0;0;0;0;0;0;0;98,9;0;0;0,15;12003;2124;127;2;1218,5;1231,5;1209,8;1194;1221;1153,7;241,8;2406,3;2425,9;909,5;818,8;26,7;16,3;27,4;177;102,1;902,3
2211896;KRD100185033;5,9;0,4;7;296,3;248,8;6;0,06;0,45;0,14;0,02;0,01;0,01;0,03;0,04;0,07;0,01;0;0;0,04;0;0;0;0;0;0;0;0;0;98,9;0;0;0,15;12023;2124;128;1,8;1218,5;1233,1;1210,1;1194;1221;1149,2;242,2;2414,4;2430,6;908,2;895,8;26,7;16,3;27,7;177;102,9;902,3
2211896;KRD100185033;5,9;0,4;7;296,3;248,8;6;0,06;0,45;0,14;0,02;0,01;0,01;0,03;0,04;0,07;0,01;0;0;0,04;0;0;0;0;0;0;0;0;0;98,9;0;0;0,15;12028;2124;128,2;2;1219,5;1231,5;1210,4;1194;1221;1149,2;242;2413,2;2432,9;903,4;816,2;26,7;16,2;28;177;102,7;902,3
2211896;KRD100185033;5,9;0,4;7;296,3;248,8;6;0,06;0,45;0,14;0,02;0,01;0,01;0,03;0,04;0,07;0,01;0;0;0,04;0;0;0;0;0;0;0;0;0;98,9;0;0;0,15;11974;2124;127,9;2;1220;1233,5;1210,6;1194;1221;1149,2;242,2;2417,8;2425,9;908,9;882,4;27,1;16,2;27,7;177;102,6;902,3
2211896;KRD100185033;5,9;0,4;7;296,3;248,8;6;0,06;0,45;0,14;0,02;0,01;0,01;0,03;0,04;0,07;0,01;0;0;0,04;0;0;0;0;0;0;0;0;0;98,9;0;0;0,15;12049;2124;128;2;1220,5;1231,2;1210,9;1194;1221;1148,8;241,6;2408,6;2421,3;912,7;884;27,3;16,3;27,4;177;102,6;902,3
2211896;KRD100185033;5,9;0,4;7;296,3;248,8;6;0,06;0,45;0,14;0,02;0,01;0,01;0,03;0,04;0,07;0,01;0;0;0,04;0;0;0;0;0;0;0;0;0;98,9;0;0;0,15;12004;2124;128;2;1221;1231,5;1211,1;1194;1222;1151,7;241,8;2412;2425,9;905,7;878,3;27,4;16,3;26,9;177;102,8;902,3
2211896;KRD100185033;5,9;0,4;7;296,3;248,8;6;0,06;0,45;0,14;0,02;0,01;0,01;0,03;0,04;0,07;0,01;0;0;0,04;0;0;0;0;0;0;0;0;0;98,9;0;0;0,15;12033;2124;129;2;1222;1232,5;1211,5;1194;1222;1151,7;242,2;2406,3;2437,5;909,5;874,5;27,2;16,3;27,6;177;102,7;902,3
2211896;KRD100185033;5,9;0,4;7;296,3;248,8;6;0,06;0,45;0,14;0,02;0,01;0,01;0,03;0,04;0,07;0,01;0;0;0,04;0;0;0;0;0;0;0;0;0;98,9;0;0;0,15;12056;2124;129;2;1222,5;1228,8;1211,8;1194;1222,5;1148,8;241,9;2403,9;2431,7;910,1;847,4;27,2;16,3;27,6;177;102,4;902,3
2211896;KRD100185033;5,9;0,4;7;296,3;248,8;6;0,06;0,45;0,14;0,02;0,01;0,01;0,03;0,04;0,07;0,01;0;0;0,04;0;0;0;0;0;0;0;0;0;98,9;0;0;0,15;12056;2124;129;2;1220,5;1230,9;1212;1194;1222,5;1151,2;241,4;2401,6;2425,9;913,3;874,5;27,1;16,2;27,4;177;102,6;902,3
2211896;KRD100185033;5,9;0,4;7;296,3;248,8;6;0,06;0,45;0,14;0,02;0,01;0,01;0,03;0,04;0,07;0,01;0;0;0,04;0;0;0;0;0;0;0;0;0;98,9;0;0;0,15;11992;2124;130;2,1;1220;1230,3;1212,2;1194;1222,5;1151,7;241,8;2403,9;2429,4;915,2;895,5;27;16,2;27,3;177;101,8;902,3
2211896;KRD100185033;5,9;0,4;7;296,3;248,8;6;0,06;0,45;0,14;0,02;0,01;0,01;0,03;0,04;0,07;0,01;0;0;0,04;0;0;0;0;0;0;0;0;0;98,9;0;0;0,15;12004;2124;130;2;1220;1233,1;1212,4;1194;1222,5;1151,2;242,3;2414,4;2432,9;911,7;865,9;26,9;16,2;27,7;177;102,4;902,3
2211896;KRD100185033;5,9;0,4;7;296,3;248,8;6;0,06;0,45;0,14;0,02;0,01;0,01;0,03;0,04;0,07;0,01;0;0;0,04;0;0;0;0;0;0;0;0;0;98,9;0;0;0,15;11951;2124;131;2,9;1219,5;1231,9;1212,7;1194;1222,5;1150,2;242,3;2415,5;2430,6;908,9;891;27;16,2;27,4;177;102,2;902,3
2211896;KRD100185033;5,9;0,4;7;296,3;248,8;6;0,06;0,45;0,14;0,02;0,01;0,01;0,03;0,04;0,07;0,01;0;0;0,04;0;0;0;0;0;0;0;0;0;98,9;0;0;0,15;11967;2124;130;2;1220,5;1236,6;1212,9;1194;1222,5;1148,8;241,9;2414,4;2423,6;914,9;876,1;27,3;16,3;27,5;177;102,1;902,3
2211896;KRD100185033;5,9;0,4;7;296,3;248,8;6;0,06;0,45;0,14;0,02;0,01;0,01;0,03;0,04;0,07;0,01;0;0;0,04;0;0;0;0;0;0;0;0;0;98,9;0;0;0,15;11919;2124;130;2;1221;1230;1213,1;1194;1222,5;1147,8;241,8;2408,6;2425,9;914,6;879,6;27,2;16,2;27;177;101,6;902,3
2211896;KRD100185033;5,9;0,4;7;296,3;248,8;6;0,06;0,45;0,14;0,02;0,01;0,01;0,03;0,04;0,07;0,01;0;0;0,04;0;0;0;0;0;0;0;0;0;98,9;0;0;0,15;11937;2124;131,7;1,5;1221;1232;1213,3;1194;1222,5;1149,2;242,4;2415,5;2435,2;907,3;883,1;27,3;16,1;26,9;177;101,8;902,3
2211896;KRD100185033;5,9;0,4;7;296,3;248,8;6;0,06;0,45;0,14;0,02;0,01;0,01;0,03;0,04;0,07;0,01;0;0;0,04;0;0;0;0;0;0;0;0;0;98,9;0;0;0,15;12100;2124;131;2;1221;1231,5;1213,5;1194;1222,5;1151,7;242,2;2406,3;2430,6;910,1;885,6;27;16,2;27,5;177;101,8;902,3
2211896;KRD100185033;5,9;0,4;7;296,3;248,8;6;0,06;0,45;0,14;0,02;0,01;0,01;0,03;0,04;0,07;0,01;0;0;0,04;0;0;0;0;0;0;0;0;0;98,9;0;0;0,15;12016;2124;132;1,8;1221,5;1231,5;1213,8;1194;1222,5;1151,2;241,9;2413,2;2424,8;909,8;883,1;27,2;16,3;27,6;177;101,8;902,3
2211896;KRD100185033;5,9;0,4;7;296,3;248,8;6;0,06;0,45;0,14;0,02;0,01;0,01;0,03;0,04;0,07;0,01;0;0;0,04;0;0;0;0;0;0;0;0;0;98,9;0;0;0,15;12028;2124;132;2;1222;1230,3;1213,9;1194;1222,5;1149,2;241,9;2409,7;2429,4;909,8;883,4;27,4;16,3;28,2;177;101,7;902,3
2211896;KRD100185033;5,9;0,4;7;296,3;248,8;6;0,06;0,45;0,14;0,02;0,01;0,01;0,03;0,04;0,07;0,01;0;0;0,04;0;0;0;0;0;0;0;0;0;98,9;0;0;0,15;12033;2124;127;2;1221;1234,2;1214,4;1194;1222,5;1151,2;242,1;2414,4;2427,1;910,1;880,8;27,2;16,4;28,4;177;101,6;902,3
2211896;KRD100185033;5,9;0,4;7;296,3;248,8;6;0,06;0,45;0,14;0,02;0,01;0,01;0,03;0,04;0,07;0,01;0;0;0,04;0;0;0;0;0;0;0;0;0;98,9;0;0;0,15;12037;2124;127;2;1220,5;1229,4;1214,6;1194;1222,5;1146,3;242,1;2414,4;2427,1;910,4;877,7;27;16,2;28,8;177;102,3;902,3
2211896;KRD100185033;5,9;0,4;7;296,3;248,8;6;0,06;0,45;0,14;0,02;0,01;0,01;0,03;0,04;0,07;0,01;0;0;0,04;0;0;0;0;0;0;0;0;0;98,9;0;0;0,15;12023;2124;124;2;1219,5;1234,2;1215;1194;1222,5;1150,2;242,4;2414,4;2432,9;905,7;886,6;27;16,3;28,3;177;102,4;902,3
2211896;KRD100185033;5,9;0,4;7;296,3;248,8;6;0,06;0,45;0,14;0,02;0,01;0,01;0,03;0,04;0,07;0,01;0;0;0,04;0;0;0;0;0;0;0;0;0;98,9;0;0;0,15;12002;2124;125;2;1219,5;1231,9;1215,3;1194;1222,5;1147,8;242;2412;2430,6;908,2;878;27;16,3;28,3;177;101,8;902,3
2211896;KRD100185033;5,9;0,4;7;296,3;248,8;6;0,06;0,45;0,14;0,02;0,01;0,01;0,03;0,04;0,07;0,01;0;0;0,04;0;0;0;0;0;0;0;0;0;98,9;0;0;0,15;11994;2124;125;2;1220;1233,1;1215,6;1194;1222,5;1147,3;242;2412;2425,9;908,2;895,8;27;16,3;28,6;177;102;902,3
2211896;KRD100185033;5,9;0,4;7;296,3;248,8;6;0,06;0,45;0,14;0,02;0,01;0,01;0,03;0,04;0,07;0,01;0;0;0,04;0;0;0;0;0;0;0;0;0;98,9;0;0;0,15;12014;2124;125;2;1219;1235,7;1215,9;1194;1222,5;1151,7;241,9;2409,7;2432,9;908,5;825,8;27;16,4;28;177;101,9;902,3
2211896;KRD100185033;5,9;0,4;7;296,3;248,8;6;0,06;0,45;0,14;0,02;0,01;0,01;0,03;0,04;0,07;0,01;0;0;0,04;0;0;0;0;0;0;0;0;0;98,9;0;0;0,15;11996;2124;124,6;2;1220;1232;1216,3;1194;1222,5;1150,2;241,8;2412;2424,8;915,2;886,6;27;16,4;27,6;177;101,5;902,3
2211896;KRD100185033;5,9;0,4;7;296,3;248,8;6;0,06;0,45;0,14;0,02;0,01;0,01;0,03;0,04;0,07;0,01;0;0;0,04;0;0;0;0;0;0;0;0;0;98,9;0;0;0,15;12031;2124;125;2;1221;1232;1216,5;1194;1222,5;1150,2;242;2409,7;2429,4;907,9;868,8;26,9;16,4;27,9;177;101,7;902,3
2211896;KRD100185033;5,9;0,4;7;296,3;248,8;6;0,06;0,45;0,14;0,02;0,01;0,01;0,03;0,04;0,07;0,01;0;0;0,04;0;0;0;0;0;0;0;0;0;98,9;0;0;0,15;11996;2124;125,1;2;1222;1237,2;121,7;1194;1222,5;1156,1;241,7;2406,3;2427,1;905,7;892,9;27,1;16,4;27,6;177;102,1;902,3
