Repository: furkanbitik/kardemir

File: final_birlesik_veri2.csv (part 13 of 29)
dokum_no;numune_no;cap;ovalite;elastikiyet;rel_alt_akma_dayanimi;reh_ust_akma_dayanimi;tufal_orani;C;MN;SI;S;P;N;CR;NI;CU;MO;V;TI;AS;SN;SB;AL;NB;CA;ZN;B;PB;ZR;FE;ALSOL;ALINS;CEV;firin_giris_uzunluk;firin_giris_agirlik;firin_kalis_suresi;lcc_kalma_suresi;firin_cikis_sicakligi;kutuk_desarj_sicakligi;tavlama_ortalama_sicaklik;tavlama_min_sicaklik;tavlama_max_sicaklik;dr10_kutuk_sicakligi;ortalama_descaler_basinci;min_descaler_basinci;max_descaler_basinci;max_meerdrive_giris_sicakligi;min_ meerdrive_giris_sicakligi;ortam_hava_sicakligi1;ortam_hava_sicakligi2;ortam_hava_sicakligi3;unit_agirlik;haddeleme_suresi;haddeleme_hizi
2211896;KRD100185033;5,9;0,4;7;296,3;248,8;6;0,06;0,45;0,14;0,02;0,01;0,01;0,03;0,04;0,07;0,01;0;0;0,04;0;0;0;0;0;0;0;0;0;98,9;0;0;0,15;12057;2124;124;1,3;1223;1232,5;1217,4;1194;1223;1153,7;241,9;2403,9;2430,6;908,9;876,1;27,2;16,3;27,8;177;102,3;902,3
2211896;KRD100185033;5,9;0,4;7;296,3;248,8;6;0,06;0,45;0,14;0,02;0,01;0,01;0,03;0,04;0,07;0,01;0;0;0,04;0;0;0;0;0;0;0;0;0;98,9;0;0;0,15;12008;2124;119;2,6;1222,5;1226,6;1218,7;1209,5;1223;1158,6;241,8;2407,4;2427,1;904,1;871,3;27;16,3;28,4;177;101,9;902,3
2211896;KRD100185033;5,9;0,4;7;296,3;248,8;6;0,06;0,45;0,14;0,02;0,01;0,01;0,03;0,04;0,07;0,01;0;0;0,04;0;0;0;0;0;0;0;0;0;98,9;0;0;0,15;12007;2124;119;2;1222,5;1230,9;1218,9;1212,5;1223;1148,8;241,9;2412;2425,9;904,1;869,1;27,1;16,4;28,3;177;101,7;902,3
2211896;KRD100185033;5,9;0,4;7;296,3;248,8;6;0,06;0,45;0,14;0,02;0,01;0,01;0,03;0,04;0,07;0,01;0;0;0,04;0;0;0;0;0;0;0;0;0;98,9;0;0;0,15;11998;2124;119;2;1223;1230;1219,1;1214,5;1223;1148,8;242,7;2421,3;2438,7;902,2;862,4;26,9;16,4;27,7;177;101,8;902,3
2211896;KRD100185033;5,9;0,4;7;296,3;248,8;6;0,06;0,45;0,14;0,02;0,01;0,01;0,03;0,04;0,07;0,01;0;0;0,04;0;0;0;0;0;0;0;0;0;98,9;0;0;0,15;12019;2124;119;2;1223;1234,6;1219,2;1214,5;1223;1147,8;243,4;2429,4;2442,1;911,7;870,7;26,7;16,3;28,1;177;101,8;902,3
2211896;KRD100185033;5,9;0,4;7;296,3;248,8;6;0,06;0,45;0,14;0,02;0,01;0,01;0,03;0,04;0,07;0,01;0;0;0,04;0;0;0;0;0;0;0;0;0;98,9;0;0;0,15;12010;2124;119;2;1223,5;1233,5;1219,2;1214,5;1223,5;1148,8;242,4;2417,8;2432,9;910,4;889,4;26,9;16,3;28;177;102,1;902,3
2211896;KRD100185033;5,9;0,4;7;296,3;248,8;6;0,06;0,45;0,14;0,02;0,01;0,01;0,03;0,04;0,07;0,01;0;0;0,04;0;0;0;0;0;0;0;0;0;98,9;0;0;0,15;12024;2124;119,1;1,1;1223,5;1230,9;1219,3;1214,5;1223,5;1149,7;242,8;2420,1;2436,3;905;880,2;27;16,3;27,9;177;101,7;902,3
2211896;KRD100185033;5,9;0,4;7;296,3;248,8;6;0,06;0,45;0,14;0,02;0,01;0,01;0,03;0,04;0,07;0,01;0;0;0,04;0;0;0;0;0;0;0;0;0;98,9;0;0;0,15;11993;2124;120;2,8;1223;1234,6;1219,4;1214,5;1223,5;1152,7;243,1;2423,6;2441;906,9;884;26,9;16,1;28;177;101,7;902,3
2211896;KRD100185033;5,9;0,4;7;296,3;248,8;6;0,06;0,45;0,14;0,02;0,01;0,01;0,03;0,04;0,07;0,01;0;0;0,04;0;0;0;0;0;0;0;0;0;98,9;0;0;0,15;11999;2124;119;2;1223,5;1223,4;1219,5;1214,5;1224;1147,3;242,7;2421,3;2435,2;911,1;866,5;26,9;16,2;27,9;177;101,8;902,3
2211896;KRD100185033;5,9;0,4;7;296,3;248,8;6;0,06;0,45;0,14;0,02;0,01;0,01;0,03;0,04;0,07;0,01;0;0;0,04;0;0;0;0;0;0;0;0;0;98,9;0;0;0,15;12031;2124;120;2;1224,5;1219,7;1219,5;1214,5;1224,5;1148,8;242,8;2419;2437,5;901,9;879,3;21,8;15,4;27,8;177;101,6;902,3
2211896;KRD100185033;5,9;0,4;7;296,3;248,8;6;0,06;0,45;0,14;0,02;0,01;0,01;0,03;0,04;0,07;0,01;0;0;0,04;0;0;0;0;0;0;0;0;0;98,9;0;0;0,15;12065;2124;117;4;1230;1238,8;1220,1;1214,5;1230;1149,2;243,4;2424,8;2450,2;916,5;879,9;26,4;15,2;20;177;105,3;902,3
2211896;KRD100185033;5,9;0,4;7;296,3;248,8;6;0,06;0,45;0,14;0,02;0,01;0,01;0,03;0,04;0,07;0,01;0;0;0,04;0;0;0;0;0;0;0;0;0;98,9;0;0;0,15;12037;2124;118;4;1227,5;1237,2;1220,2;1214,5;1230;1155,2;242,6;2417,8;2437,5;913,6;882,4;22,3;15,9;21,7;177;105,5;902,3
2211896;KRD100185033;5,9;0,4;7;296,3;248,8;6;0,06;0,45;0,14;0,02;0,01;0,01;0,03;0,04;0,07;0,01;0;0;0,04;0;0;0;0;0;0;0;0;0;98,9;0;0;0,15;12083;2124;120,2;4;1227;1231,5;1220,5;1214,5;1230;1149,2;242,9;2419;2435,2;943,9;922,2;27,3;16,1;19,4;177;94,8;100,4
2211896;KRD100185033;5,9;0,4;7;296,3;248,8;6;0,06;0,45;0,14;0,02;0,01;0,01;0,03;0,04;0,07;0,01;0;0;0,04;0;0;0;0;0;0;0;0;0;98,9;0;0;0,15;12035;2124;121;4;1225,5;1235,7;1220,6;1214,5;1230;1147,8;242,8;2420,1;2436,3;936,5;924,1;28,5;18,6;20,8;177;95,2;100,4
2211896;KRD100185033;5,9;0,4;7;296,3;248,8;6;0,06;0,45;0,14;0,02;0,01;0,01;0,03;0,04;0,07;0,01;0;0;0,04;0;0;0;0;0;0;0;0;0;98,9;0;0;0,15;12031;2124;120,9;3;1225;1237,2;1220,8;1214,5;1230;1147,3;242,8;2420,1;2437,5;933,4;914,3;29,4;19,1;22,3;177;94,8;100,4
2211896;KRD100185033;5,9;0,4;7;296,3;248,8;6;0,06;0,45;0,14;0,02;0,01;0,01;0,03;0,04;0,07;0,01;0;0;0,04;0;0;0;0;0;0;0;0;0;98,9;0;0;0,15;12052;2124;120;3,8;1225,5;1236,3;1220,9;1214,5;1230;1151,7;242,5;2419;2430,6;936,9;919,7;30,2;19,4;23,2;177;94,8;100,4
2211896;KRD100185033;5,9;0,4;7;296,3;248,8;6;0,06;0,45;0,14;0,02;0,01;0,01;0,03;0,04;0,07;0,01;0;0;0,04;0;0;0;0;0;0;0;0;0;98,9;0;0;0,15;12112;2124;120;3;1224,5;1232;1221,1;1214,5;1230;1149,7;242,9;2419;2436,3;938,8;922,2;30,8;19,5;23,7;177;95,3;100,4
2211900;KRD100185175;6,2;0,3;142;302;34;6;0,08;0,47;0,12;0,02;0,02;0,01;0,04;0,04;0,06;0;0;0;0,03;0;0;0;0;0;0;0;0;0;98,86;0;0;0,17;12002;2124;119,9;4;1223;1235,7;1221,2;1214,5;1230;1142,4;242,2;2414,4;2429,4;939,7;917,4;31,2;19,6;23,6;177;95,4;100,4
2211900;KRD100185175;6,2;0,3;142;302;34;6;0,08;0,47;0,12;0,02;0,02;0,01;0,04;0,04;0,06;0;0;0;0,03;0;0;0;0;0;0;0;0;0;98,86;0;0;0,17;12126;2124;121;4;1222,5;1234,2;1221,3;1215;1230;1142,9;242,4;2413,2;2435,2;932,4;919,4;32;19,8;23,6;177;95,3;100,4
2211900;KRD100185175;6,2;0,3;142;302;34;6;0,08;0,47;0,12;0,02;0,02;0,01;0,04;0,04;0,06;0;0;0;0,03;0;0;0;0;0;0;0;0;0;98,86;0;0;0,17;12094;2124;121;3,5;1223;1235,1;1221,4;1215;1230;1146,8;242,3;2417,8;2429,4;932,7;893,6;32,7;20;24,3;177;95,9;100,4
2211900;KRD100185175;6,2;0,3;142;302;34;6;0,08;0,47;0,12;0,02;0,02;0,01;0,04;0,04;0,06;0;0;0;0,03;0;0;0;0;0;0;0;0;0;98,86;0;0;0,17;12189;2124;120,8;3;1223,5;1235,4;1221,6;1215,5;1230;1145,3;241,7;2407,4;2423,6;929,2;858,9;32,7;20,1;24,8;177;95,9;100,4
2211900;KRD100185175;6,2;0,3;142;302;34;6;0,08;0,47;0,12;0,02;0,02;0,01;0,04;0,04;0,06;0;0;0;0,03;0;0;0;0;0;0;0;0;0;98,86;0;0;0,17;11991;2124;120;4;1222;1234,2;1221,7;1216;1230;1147,8;242;2409,7;2430,6;931,8;897,7;32,9;20,2;24,9;177;95,3;100,4
2211900;KRD100185175;6,2;0,3;142;302;34;6;0,08;0,47;0,12;0,02;0,02;0,01;0,04;0,04;0,06;0;0;0;0,03;0;0;0;0;0;0;0;0;0;98,86;0;0;0,17;12057;2124;120;4;1221;1235,1;1221,8;1216;1230;1143,8;241,7;2406,3;2425,9;928,9;905,7;33,1;20,5;24,7;177;95,7;100,4
2211900;KRD100185175;6,2;0,3;142;302;34;6;0,08;0,47;0,12;0,02;0,02;0,01;0,04;0,04;0,06;0;0;0;0,03;0;0;0;0;0;0;0;0;0;98,86;0;0;0,17;12057;2124;118,7;4;1220;1235,7;1221,8;1216;1230;1144,8;241,9;2414,4;2425,9;928,9;835,3;33,1;20,6;24,9;177;94,5;100,4
2211900;KRD100185175;6,2;0,3;142;302;34;6;0,08;0,47;0,12;0,02;0,02;0,01;0,04;0,04;0,06;0;0;0;0,03;0;0;0;0;0;0;0;0;0;98,86;0;0;0,17;12125;2124;119;3;1220,5;1235,1;1221,9;1217;1230;1144,3;241,8;2403,9;2425,9;930,5;915,2;33,6;20,6;25,1;177;95,2;100,4
2211900;KRD100185175;6,2;0,3;142;302;34;6;0,08;0,47;0,12;0,02;0,02;0,01;0,04;0,04;0,06;0;0;0;0,03;0;0;0;0;0;0;0;0;0;98,86;0;0;0,17;11988;2124;119;4;1220,5;1233,1;1221,9;1217,5;1230;1138,9;242;2409,7;2424,8;932,1;924,1;33,8;20,6;25,4;177;95,5;100,4
2211900;KRD100185175;6,2;0,3;142;302;34;6;0,08;0,47;0,12;0,02;0,02;0,01;0,04;0,04;0,06;0;0;0;0,03;0;0;0;0;0;0;0;0;0;98,86;0;0;0,17;12113;2124;120;4,2;1220;1236,3;1222;1218;1230;1143,8;242,3;2412;2435,2;931,1;908,9;33,5;20,6;25,8;177;95,3;100,4
2211900;KRD100185175;6,2;0,3;142;302;34;6;0,08;0,47;0,12;0,02;0,02;0,01;0,04;0,04;0,06;0;0;0;0,03;0;0;0;0;0;0;0;0;0;98,86;0;0;0,17;12080;2124;119;3;1221,5;1235,7;1222;1218;1230;1142,9;241,6;2408,6;2423,6;932,7;914,9;33,3;20,5;25,5;177;95,4;100,4
2211900;KRD100185175;6,2;0,3;142;302;34;6;0,08;0,47;0,12;0,02;0,02;0,01;0,04;0,04;0,06;0;0;0;0,03;0;0;0;0;0;0;0;0;0;98,86;0;0;0,17;12141;2124;119;4;1222;1233,1;1222,1;1218;1230;1140,4;241,9;2408,6;2425,9;927,6;908,9;33,6;20,5;24,8;177;95,2;100,4
2211900;KRD100185175;6,2;0,3;142;302;34;6;0,08;0,47;0,12;0,02;0,02;0,01;0,04;0,04;0,06;0;0;0;0,03;0;0;0;0;0;0;0;0;0;98,86;0;0;0,17;11964;2124;119,2;4;1223,5;1232,5;1222,1;1218;1230;1139,4;241,7;2408,6;2423,6;931,1;919;34;20,6;24,5;177;95,3;100,4
2211900;KRD100185175;6,2;0,3;142;302;34;6;0,08;0,47;0,12;0,02;0,02;0,01;0,04;0,04;0,06;0;0;0;0,03;0;0;0;0;0;0;0;0;0;98,86;0;0;0,17;11964;2124;118;3;1225;1233,5;1222,2;1218,5;1230;1137,4;241,4;2398,1;2424,8;934;920,6;34;20,8;24,6;177;95,5;100,4
2211900;KRD100185175;6,2;0,3;142;302;34;6;0,08;0,47;0,12;0,02;0,02;0,01;0,04;0,04;0,06;0;0;0;0,03;0;0;0;0;0;0;0;0;0;98,86;0;0;0,17;12069;2124;118;3;1223,5;1233,1;1222,3;1218,5;1230;1141,4;241,6;2403,9;2425,9;930,2;913;33,8;20,8;25,3;177;94,8;100,4
2211900;KRD100185175;6,2;0,3;142;302;34;6;0,08;0,47;0,12;0,02;0,02;0,01;0,04;0,04;0,06;0;0;0;0,03;0;0;0;0;0;0;0;0;0;98,86;0;0;0,17;12041;2124;118;3,3;1225;1230,9;1222,4;1218,5;1230;1139,4;241,6;2406,3;2427,1;938,5;916,5;33,8;20,7;26;177;93,8;100,4
2211900;KRD100185175;6,2;0,3;142;302;34;6;0,08;0,47;0,12;0,02;0,02;0,01;0,04;0,04;0,06;0;0;0;0,03;0;0;0;0;0;0;0;0;0;98,86;0;0;0,17;12006;2124;117;4,1;1225,5;1235,7;1222,5;1219;1230;1139,9;241,7;2409,7;2424,8;928;915,9;33,7;20,7;26,2;177;95,4;100,4
2211900;KRD100185175;6,2;0,3;142;302;34;6;0,08;0,47;0,12;0,02;0,02;0,01;0,04;0,04;0,06;0;0;0;0,03;0;0;0;0;0;0;0;0;0;98,86;0;0;0,17;12129;2124;118;3;1228;1230,9;1222,6;1219;1230;1139,9;241,6;2409,7;2423,6;935,3;913,6;33,5;20,8;26,1;177;96,4;100,4
2211900;KRD100185175;6,2;0,3;142;302;34;6;0,08;0,47;0,12;0,02;0,02;0,01;0,04;0,04;0,06;0;0;0;0,03;0;0;0;0;0;0;0;0;0;98,86;0;0;0,17;12129;2124;118;4;1229;1234,2;1222,7;1219;1230;1137,9;241,7;2408,6;2424,8;928,9;913,3;33,7;20,8;25,9;177;95,7;100,4
2211900;KRD100185175;6,2;0,3;142;302;34;6;0,08;0,47;0,12;0,02;0,02;0,01;0,04;0,04;0,06;0;0;0;0,03;0;0;0;0;0;0;0;0;0;98,86;0;0;0,17;12063;2124;118;4;1229,5;1234,6;1222,9;1219;1230;1141,4;241,7;2413,2;2424,8;927,6;916,5;34,1;20,9;25,7;177;95,5;100,4
2211900;KRD100185175;6,2;0,3;142;302;34;6;0,08;0,47;0,12;0,02;0,02;0,01;0,04;0,04;0,06;0;0;0;0,03;0;0;0;0;0;0;0;0;0;98,86;0;0;0,17;12091;2124;117;3;1230,5;1231,9;1223;1219;1230,5;1137,9;241,8;2408,6;2425,9;928,9;905;34,4;21;25,5;177;95,4;100,4
2211900;KRD100185175;6,2;0,3;142;302;34;6;0,08;0,47;0,12;0,02;0,02;0,01;0,04;0,04;0,06;0;0;0;0,03;0;0;0;0;0;0;0;0;0;98,86;0;0;0,17;12077;2124;117;4,6;1231,5;1228,2;1223,2;1219;1231,5;1137,4;242,1;2413,2;2432,9;934;909,8;34,4;20,9;25,2;177;94,9;100,4
2211900;KRD100185175;6,2;0,3;142;302;34;6;0,08;0,47;0,12;0,02;0,02;0,01;0,04;0,04;0,06;0;0;0;0,03;0;0;0;0;0;0;0;0;0;98,86;0;0;0,17;12082;2124;117;4;1232,5;1231,5;1223,3;1219;1232;1143,8;241,9;2409,7;2432,9;939,1;900,3;34,5;20,8;25,7;177;95,1;100,4
2211900;KRD100185175;6,2;0,3;142;302;34;6;0,08;0,47;0,12;0,02;0,02;0,01;0,04;0,04;0,06;0;0;0;0,03;0;0;0;0;0;0;0;0;0;98,86;0;0;0,17;11968;2124;116;3;1233,5;1233,1;1223,5;1219;1233,5;1143,8;241,9;2408,6;2423,6;934;919,4;34,5;20,8;26,3;177;94,5;100,4
2211900;KRD100185175;6,2;0,3;142;302;34;6;0,08;0,47;0,12;0,02;0,02;0,01;0,04;0,04;0,06;0;0;0;0,03;0;0;0;0;0;0;0;0;0;98,86;0;0;0,17;12013;2124;116;3;1231,5;1233,1;1223,7;1219;1233,5;1144,8;241,8;2413,2;2429,4;928;914,9;34,3;20,8;25,9;177;94,3;100,4
2211900;KRD100185175;6,2;0,3;142;302;34;6;0,08;0,47;0,12;0,02;0,02;0,01;0,04;0,04;0,06;0;0;0;0,03;0;0;0;0;0;0;0;0;0;98,86;0;0;0,17;12013;2124;117;4,4;1231;1233,5;1223,8;1219;1233,5;1141,4;242;2401,6;2431,7;930,8;897,4;34,5;20,9;25,4;177;95,1;100,4
2211900;KRD100185175;6,2;0,3;142;302;34;6;0,08;0,47;0,12;0,02;0,02;0,01;0,04;0,04;0,06;0;0;0;0,03;0;0;0;0;0;0;0;0;0;98,86;0;0;0,17;11982;2124;117;3,5;1231;1234;1224;1219;1233,5;1139,4;241,6;2400,5;2427,1;929,5;916,8;34,9;21;25,6;177;95,4;100,4
2211900;KRD100185175;6,2;0,3;142;302;34;6;0,08;0,47;0,12;0,02;0,02;0,01;0,04;0,04;0,06;0;0;0;0,03;0;0;0;0;0;0;0;0;0;98,86;0;0;0,17;12007;2124;116;3;1231;1233,5;1224,2;1219;1233,5;1142,4;241,7;2407,4;2427,1;929,5;916,8;35,1;21;25,9;177;95,4;100,4
2211900;KRD100185175;6,2;0,3;142;302;34;6;0,08;0,47;0,12;0,02;0,02;0,01;0,04;0,04;0,06;0;0;0;0,03;0;0;0;0;0;0;0;0;0;98,86;0;0;0,17;12101;2124;116;4,5;1231,5;1232,5;1224,4;1219;1233,5;1144,3;241,7;2401,6;2427,1;936,5;908,2;35;21,1;25,6;177;95,7;100,4
2211900;KRD100185175;6,2;0,3;142;302;34;6;0,08;0,47;0,12;0,02;0,02;0,01;0,04;0,04;0,06;0;0;0;0,03;0;0;0;0;0;0;0;0;0;98,86;0;0;0,17;11984;2124;116,1;4;1232,5;1233,1;1224,5;1219;1233,5;1155,2;241,7;2402,8;2429,4;936,5;916,5;34,9;21,1;25;177;94,5;100,4
2211900;KRD100185175;6,2;0,3;142;302;34;6;0,08;0,47;0,12;0,02;0,02;0,01;0,04;0,04;0,06;0;0;0;0,03;0;0;0;0;0;0;0;0;0;98,86;0;0;0,17;11990;2124;115,8;3;1233,5;1230,9;1224,7;1219;1233,5;1150,2;242;2409,7;2429,4;930,2;915,2;34,8;21;25,5;177;94;100,4
2211900;KRD100185175;6,2;0,3;142;302;34;6;0,08;0,47;0,12;0,02;0,02;0,01;0,04;0,04;0,06;0;0;0;0,03;0;0;0;0;0;0;0;0;0;98,86;0;0;0,17;12073;2124;115;4;1233,5;1237,2;1224,9;1219;1234;1142,9;241,9;2409,7;2427,1;931,8;915,2;33,5;21;26,2;177;94,9;100,4
2211900;KRD100185175;6,2;0,3;142;302;34;6;0,08;0,47;0,12;0,02;0,02;0,01;0,04;0,04;0,06;0;0;0;0,03;0;0;0;0;0;0;0;0;0;98,86;0;0;0,17;12112;2124;115;4;1235;1235,7;1225;1219;1234;1147,3;241,6;2407,4;2424,8;928,9;913,3;27,9;19,6;25,7;177;95;100,4
2211900;KRD100185175;6,2;0,3;142;302;34;6;0,08;0,47;0,12;0,02;0,02;0,01;0,04;0,04;0,06;0;0;0;0,03;0;0;0;0;0;0;0;0;0;98,86;0;0;0,17;11989;2124;118;4;1236;1236,6;1225,4;1219;1235,5;1146,3;241,5;2407,4;2421,3;944,5;921,6;28,1;14,8;21,6;177;95,1;100,4
2211900;KRD100185175;6,2;0,3;142;302;34;6;0,08;0,47;0,12;0,02;0,02;0,01;0,04;0,04;0,06;0;0;0;0,03;0;0;0;0;0;0;0;0;0;98,86;0;0;0,17;12013;2124;118;3;1234;1238,4;1225,7;1219;1235,5;1146,3;241,4;2409,7;2420,1;943,2;915,2;24,4;15,7;22,9;177;94;100,4
2211900;KRD100185175;6,2;0,3;142;302;34;6;0,08;0,47;0,12;0,02;0,02;0,01;0,04;0,04;0,06;0;0;0;0,03;0;0;0;0;0;0;0;0;0;98,86;0;0;0,17;12094;2124;127;3;1229,5;1236,6;1226,3;1219;1235,5;1153,7;241,7;2407,4;2424,8;938,1;846,8;25,3;13,6;18,4;177;94,6;100,4
2211900;KRD100185175;6,2;0,3;142;302;34;6;0,08;0,47;0,12;0,02;0,02;0,01;0,04;0,04;0,06;0;0;0;0,03;0;0;0;0;0;0;0;0;0;98,86;0;0;0,17;12075;2124;129;4;1226;1242;1226,4;1219;1235,5;1151,2;241,7;2407,4;2425,9;942,3;916,8;26,6;15,1;21,2;177;95,1;100,4
2211900;KRD100185175;6,2;0,3;142;302;34;6;0,08;0,47;0,12;0,02;0,02;0,01;0,04;0,04;0,06;0;0;0;0,03;0;0;0;0;0;0;0;0;0;98,86;0;0;0,17;11964;2124;128,5;4;1224,5;1236,6;1226,5;1219;1235,5;1151,7;242,2;2401,6;2432,9;945,5;921,3;30;17,4;22,3;177;95,6;100,4
2211900;KRD100185175;6,2;0,3;142;302;34;6;0,08;0,47;0,12;0,02;0,02;0,01;0,04;0,04;0,06;0;0;0;0,03;0;0;0;0;0;0;0;0;0;98,86;0;0;0,17;12039;2124;129,1;4;1223,5;1236,3;1226,5;1219;1235,5;1157,1;241,5;2403,9;2425,9;937,2;922,9;31,5;19,4;22,9;177;96,4;100,4
2211900;KRD100185175;6,2;0,3;142;302;34;6;0,08;0,47;0,12;0,02;0,02;0,01;0,04;0,04;0,06;0;0;0;0,03;0;0;0;0;0;0;0;0;0;98,86;0;0;0,17;12128;2124;128;2,7;1221,5;1234,6;1226,5;1219,5;1235,5;1154,7;241,6;2407,4;2427,1;934;911,7;31,7;19,8;23,5;177;96,1;100,4
2211900;KRD100185175;6,2;0,3;142;302;34;6;0,08;0,47;0,12;0,02;0,02;0,01;0,04;0,04;0,06;0;0;0;0,03;0;0;0;0;0;0;0;0;0;98,86;0;0;0,17;11966;2124;128;4;1219,5;1233,1;1226,5;1219,5;1235,5;1151,7;241,5;2408,6;2421,3;938,8;892,9;31,7;19,8;24;177;95,4;100,4
2211900;KRD100185175;6,2;0,3;142;302;34;6;0,08;0,47;0,12;0,02;0,02;0,01;0,04;0,04;0,06;0;0;0;0,03;0;0;0;0;0;0;0;0;0;98,86;0;0;0,17;12018;2124;129,3;4;1219;1236,3;1226,6;1219;1235,5;1151,7;241,5;2403,9;2424,8;934,3;817,5;32,1;19,7;24,6;177;94,4;100,4
2211900;KRD100185175;6,2;0,3;142;302;34;6;0,08;0,47;0,12;0,02;0,02;0,01;0,04;0,04;0,06;0;0;0;0,03;0;0;0;0;0;0;0;0;0;98,86;0;0;0,17;12074;2124;127,2;3,6;1217,5;1235,1;1226,5;1218,5;1235,5;1146,8;241,2;2400,5;2423,6;934;927;32,8;19,8;24,8;177;94,8;100,4
2211900;KRD100185175;6,2;0,3;142;302;34;6;0,08;0,47;0,12;0,02;0,02;0,01;0,04;0,04;0,06;0;0;0;0,03;0;0;0;0;0;0;0;0;0;98,86;0;0;0,17;12087;2124;128;3;1218,5;1235,7;1226,5;1218;1235,5;1150,2;241,6;2407,4;2427,1;944,5;920,9;33,1;20,1;24,5;177;94,8;100,4
2211900;KRD100185175;6,2;0,3;142;302;34;6;0,08;0,47;0,12;0,02;0,02;0,01;0,04;0,04;0,06;0;0;0;0,03;0;0;0;0;0;0;0;0;0;98,86;0;0;0,17;11934;2124;128;4;1216;1237,2;1226,4;1217;1235,5;1149,7;242,2;2412;2431,7;933,7;885,6;33,2;20,3;24,5;177;94,7;100,4
2211900;KRD100185175;6,2;0,3;142;302;34;6;0,08;0,47;0,12;0,02;0,02;0,01;0,04;0,04;0,06;0;0;0;0,03;0;0;0;0;0;0;0;0;0;98,86;0;0;0,17;12001;2124;128;4;1216,5;1234,6;1226,3;1216;1235,5;1154,2;241,9;2413,2;2427,1;941,6;916,8;33,3;20,4;25,2;177;95,2;100,4
2211900;KRD100185175;6,2;0,3;142;302;34;6;0,08;0,47;0,12;0,02;0,02;0,01;0,04;0,04;0,06;0;0;0;0,03;0;0;0;0;0;0;0;0;0;98,86;0;0;0,17;12120;2124;127;3;1216,5;1238,4;1226,2;1216;1235,5;1142,4;241,8;2413,2;2425,9;939,7;907,9;33,4;20,4;25,1;177;94,6;100,4
2211900;KRD100185175;6,2;0,3;142;302;34;6;0,08;0,47;0,12;0,02;0,02;0,01;0,04;0,04;0,06;0;0;0;0,03;0;0;0;0;0;0;0;0;0;98,86;0;0;0,17;12114;2124;127,5;4;1216;1237,2;1226,1;1216;1235,5;1149,2;241,8;2412;2425,9;933,7;916,2;33,3;20,3;24,8;177;94,6;100,4
2211900;KRD100185175;6,2;0,3;142;302;34;6;0,08;0,47;0,12;0,02;0,02;0,01;0,04;0,04;0,06;0;0;0;0,03;0;0;0;0;0;0;0;0;0;98,86;0;0;0,17;11976;2124;127,1;4;1216,5;1237,2;1226,1;1216;1235,5;1144,8;241,5;2402,8;2424,8;932,1;916,2;32,6;20;24,4;177;94,7;100,4
2211900;KRD100185175;6,2;0,3;142;302;34;6;0,08;0,47;0,12;0,02;0,02;0,01;0,04;0,04;0,06;0;0;0;0,03;0;0;0;0;0;0;0;0;0;98,86;0;0;0,17;12014;2124;126;4;1218;1238,9;1226,1;1216;1235,5;1142,9;241,5;2409,7;2421,3;937,2;903,1;31,6;19,8;24,3;177;94,4;100,4
2211900;KRD100185175;6,2;0,3;142;302;34;6;0,08;0,47;0,12;0,02;0,02;0,01;0,04;0,04;0,06;0;0;0;0,03;0;0;0;0;0;0;0;0;0;98,86;0;0;0,17;11989;2124;125;3;1218,5;1234,6;1226;1216;1235,5;1142,9;241,7;2412;2427,1;936,5;906,6;31,5;19,7;24,5;177;94,3;100,4
2211900;KRD100185175;6,2;0,3;142;302;34;6;0,08;0,47;0,12;0,02;0,02;0,01;0,04;0,04;0,06;0;0;0;0,03;0;0;0;0;0;0;0;0;0;98,86;0;0;0,17;12100;2124;125;3;1221;1235,1;1225,9;1216;1235,5;1139,9;241,2;2408,6;2415,5;932,7;922,9;32,1;19,9;24,6;177;94,6;100,4
2211900;KRD100185175;6,2;0,3;142;302;34;6;0,08;0,47;0,12;0,02;0,02;0,01;0,04;0,04;0,06;0;0;0;0,03;0;0;0;0;0;0;0;0;0;98,86;0;0;0,17;12158;2124;126;4;1222;1235,7;1225,9;1216;1235,5;1139,4;241,7;2407,4;2423,6;936,9;919,7;33;20,4;24,6;177;94,5;100,4
2211900;KRD100185175;6,2;0,3;142;302;34;6;0,08;0,47;0,12;0,02;0,02;0,01;0,04;0,04;0,06;0;0;0;0,03;0;0;0;0;0;0;0;0;0;98,86;0;0;0,17;12019;2124;127;4;1223,5;1233,5;1225,8;1216;1235,5;1142,9;242;2414,4;2425,9;931,8;921,6;33,4;20,5;24,3;177;94,1;100,4
2211900;KRD100185175;6,2;0,3;142;302;34;6;0,08;0,47;0,12;0,02;0,02;0,01;0,04;0,04;0,06;0;0;0;0,03;0;0;0;0;0;0;0;0;0;98,86;0;0;0,17;11978;2124;127;3;1224,5;1234,2;1225,8;1216;1235,5;1137,4;242,1;2409,7;2431,7;935,6;885;33,5;20,6;24,6;177;93,9;100,4
2211901;KRD100185171;6,2;0,4;155;300;35;6;0,05;0,47;0,12;0,02;0,01;0,01;0,03;0,04;0,07;0;0;0;0,04;0;0;0;0;0;0;0;0;0;98,95;0;0;0,15;11982;2124;122;4;1226;1231,9;1225,8;1216;1235,5;1141,4;241,9;2403,9;2435,2;931,8;917,8;33,3;20,5;25,2;177;93,5;100,4
2211901;KRD100185171;6,2;0,4;155;300;35;6;0,05;0,47;0,12;0,02;0,01;0,01;0,03;0,04;0,07;0;0;0;0,04;0;0;0;0;0;0;0;0;0;98,95;0;0;0,15;12064;2124;122;4;1227,5;1231,7;1225,7;1216;1235,5;1142,4;241,7;2401,6;2430,6;941,6;918,1;33,3;20,6;25,9;177;93,7;100,4
2211901;KRD100185171;6,2;0,4;155;300;35;6;0,05;0,47;0,12;0,02;0,01;0,01;0,03;0,04;0,07;0;0;0;0,04;0;0;0;0;0;0;0;0;0;98,95;0;0;0,15;12138;2124;119;3;1229;1234,2;1225,8;1216;1235,5;1140,4;241,6;2401,6;2425,9;935;909,8;33,1;20,6;25,5;177;94,2;100,4
2211901;KRD100185171;6,2;0,4;155;300;35;6;0,05;0,47;0,12;0,02;0,01;0,01;0,03;0,04;0,07;0;0;0;0,04;0;0;0;0;0;0;0;0;0;98,95;0;0;0,15;12135;2124;119;4;1230;1235,7;1225,8;1216;1235,5;1142,4;241,7;2406,3;2425,9;935,6;917,4;32,9;20,5;25;177;93,9;100,4
2211901;KRD100185171;6,2;0,4;155;300;35;6;0,05;0,47;0,12;0,02;0,01;0,01;0,03;0,04;0,07;0;0;0;0,04;0;0;0;0;0;0;0;0;0;98,95;0;0;0,15;11994;2124;119;4;1232;1233,5;1225,9;1216;1235,5;1139,9;241,6;2408,6;2423,6;942,9;907,3;33,4;20,4;24,9;177;93,7;100,4
2211901;KRD100185171;6,2;0,4;155;300;35;6;0,05;0,47;0,12;0,02;0,01;0,01;0,03;0,04;0,07;0;0;0;0,04;0;0;0;0;0;0;0;0;0;98,95;0;0;0,15;12202;2124;118;3;1233;1235,1;1226;1216;1235,5;1144,8;241,9;2403,9;2429,4;939,1;811,8;33,4;20,5;25,1;177;94,2;100,4
2211901;KRD100185171;6,2;0,4;155;300;35;6;0,05;0,47;0,12;0,02;0,01;0,01;0,03;0,04;0,07;0;0;0;0,04;0;0;0;0;0;0;0;0;0;98,95;0;0;0,15;12030;2124;118;4;1233,5;1234,6;1226,1;1216;1235,5;1144,3;242,2;2415,5;2427,1;937,2;906,3;33,6;20,6;25,6;177;93,7;100,4
2211901;KRD100185171;6,2;0,4;155;300;35;6;0,05;0,47;0,12;0,02;0,01;0,01;0,03;0,04;0,07;0;0;0;0,04;0;0;0;0;0;0;0;0;0;98,95;0;0;0,15;12110;2124;118;4;1235;1230,9;1226,3;1216;1235,5;1144,8;242,5;2412;2435,2;940,4;920;34,4;20,7;26;177;94,7;100,4
2211901;KRD100185171;6,2;0,4;155;300;35;6;0,05;0,47;0,12;0,02;0,01;0,01;0,03;0,04;0,07;0;0;0;0,04;0;0;0;0;0;0;0;0;0;98,95;0;0;0,15;12192;2124;118;3;1235;1238,4;1226,5;1216;1235,5;1151,7;242;2407,4;2430,6;935,3;917,4;34,6;20,9;26,2;177;95,1;100,4
2211901;KRD100185171;6,2;0,4;155;300;35;6;0,05;0,47;0,12;0,02;0,01;0,01;0,03;0,04;0,07;0;0;0;0,04;0;0;0;0;0;0;0;0;0;98,95;0;0;0,15;12002;2124;118;4;1233,5;1235,1;1226,6;1216;1235,5;1141,4;241,9;2412;2424,8;931,8;915,2;34,1;20,9;26,5;177;95;100,4
2211901;KRD100185171;6,2;0,4;155;300;35;6;0,05;0,47;0,12;0,02;0,01;0,01;0,03;0,04;0,07;0;0;0;0,04;0;0;0;0;0;0;0;0;0;98,95;0;0;0,15;12045;2124;118;4;1234,5;1234,2;1226,8;1216;1235,5;1142,4;241,9;2412;2427,1;941,3;904,1;33,7;20,7;26,5;177;94,4;100,4
2211901;KRD100185171;6,2;0,4;155;300;35;6;0,05;0,47;0,12;0,02;0,01;0,01;0,03;0,04;0,07;0;0;0;0,04;0;0;0;0;0;0;0;0;0;98,95;0;0;0,15;11953;2124;117;3;1235;1235,1;1227;1216;1235,5;1144,3;242,2;2417,8;2427,1;935;909,8;33,5;20,5;26,5;177;94,3;100,4
2211901;KRD100185171;6,2;0,4;155;300;35;6;0,05;0,47;0,12;0,02;0,01;0,01;0,03;0,04;0,07;0;0;0;0,04;0;0;0;0;0;0;0;0;0;98,95;0;0;0,15;11953;2124;118;3,6;1235,5;1236,3;1227,2;1216;1236,5;1141,9;241,5;2409,7;2425,9;940,4;909,8;33,8;20,5;26,8;177;94,4;100,4
2211901;KRD100185171;6,2;0,4;155;300;35;6;0,05;0,47;0,12;0,02;0,01;0,01;0,03;0,04;0,07;0;0;0;0,04;0;0;0;0;0;0;0;0;0;98,95;0;0;0,15;12064;2124;118;4;1236,5;1236,3;1227,4;1216;1236,5;1142,9;241,5;2406,3;2423,6;932,4;919,4;33,7;20,5;26,8;177;94,5;100,4
2211901;KRD100185171;6,2;0,4;155;300;35;6;0,05;0,47;0,12;0,02;0,01;0,01;0,03;0,04;0,07;0;0;0;0,04;0;0;0;0;0;0;0;0;0;98,95;0;0;0,15;11951;2124;117;3;1236,5;1237,8;1227,6;1216;1236,5;1146,3;241,9;2413,2;2427,1;936,9;906,3;33,1;20,5;26,4;177;94,3;100,4
2211901;KRD100185171;6,2;0,4;155;300;35;6;0,05;0,47;0,12;0,02;0,01;0,01;0,03;0,04;0,07;0;0;0;0,04;0;0;0;0;0;0;0;0;0;98,95;0;0;0,15;12057;2124;117;2,9;1237,5;1234,2;1227,9;1216;1238;1146,3;241,8;2409,7;2424,8;932,7;903,1;33;20,5;25,8;177;94,2;100,4
2211901;KRD100185171;6,2;0,4;155;300;35;6;0,05;0,47;0,12;0,02;0,01;0,01;0,03;0,04;0,07;0;0;0;0,04;0;0;0;0;0;0;0;0;0;98,95;0;0;0,15;12085;2124;118;4;1238;1235,7;1228,1;1216;1238,5;1144,8;241,7;2409,7;2423,6;940,7;891;33,6;20,6;25,2;177;94,4;100,4
2211901;KRD100185171;6,2;0,4;155;300;35;6;0,05;0,47;0,12;0,02;0,01;0,01;0,03;0,04;0,07;0;0;0;0,04;0;0;0;0;0;0;0;0;0;98,95;0;0;0,15;11957;2124;118;4;1238,5;1236,3;1228,4;1216;1238,5;1144,8;241,6;2409,7;2423,6;932,7;916,2;33,6;20,5;25,5;177;94,3;100,4
2211901;KRD100185171;6,2;0,4;155;300;35;6;0,05;0,47;0,12;0,02;0,01;0,01;0,03;0,04;0,07;0;0;0;0,04;0;0;0;0;0;0;0;0;0;98,95;0;0;0,15;12027;2124;117;3;1239,5;1237,2;1228,7;1216;1239,5;1144,3;242,1;2414,4;2431,7;940,4;897,4;33,3;20,5;26,1;177;94,7;100,4
2211901;KRD100185171;6,2;0,4;155;300;35;6;0,05;0,47;0,12;0,02;0,01;0,01;0,03;0,04;0,07;0;0;0;0,04;0;0;0;0;0;0;0;0;0;98,95;0;0;0,15;12043;2124;118;4,5;1238;1240;1228,9;1216;1239,5;1144,8;241,7;2400,5;2431,7;932,7;818,1;33,5;20,5;25,9;177;94,5;100,4
2211901;KRD100185171;6,2;0,4;155;300;35;6;0,05;0,47;0,12;0,02;0,01;0,01;0,03;0,04;0,07;0;0;0;0,04;0;0;0;0;0;0;0;0;0;98,95;0;0;0,15;12086;2124;118;4;1239;1238,4;1229,1;1216;1239,5;1144,3;241,6;2406,3;2423,6;932,1;918,4;34;20,6;25,4;177;94,4;100,4
2211901;KRD100185171;6,2;0,4;155;300;35;6;0,05;0,47;0,12;0,02;0,01;0,01;0,03;0,04;0,07;0;0;0;0,04;0;0;0;0;0;0;0;0;0;98,95;0;0;0,15;11969;2124;117,8;3;1238,5;1238,4;1229,3;1216;1239,5;1144,3;241,5;2406,3;2424,8;934;920,9;34,1;20,6;25;177;94,8;100,4
2211901;KRD100185171;6,2;0,4;155;300;35;6;0,05;0,47;0,12;0,02;0,01;0,01;0,03;0,04;0,07;0;0;0;0,04;0;0;0;0;0;0;0;0;0;98,95;0;0;0,15;12017;2124;118;4;1238;1236,3;1229,5;1216;1239,5;1145,3;241,7;2406,3;2425,9;930,8;913,3;33,4;20,6;25,4;177;94,6;100,4
2211901;KRD100185171;6,2;0,4;155;300;35;6;0,05;0,47;0,12;0,02;0,01;0,01;0,03;0,04;0,07;0;0;0;0,04;0;0;0;0;0;0;0;0;0;98,95;0;0;0,15;12100;2124;118;4;1238,5;1238,4;1229,7;1216;1239,5;1148,8;240,9;2398,1;2415,5;937,2;914,6;33,7;20,5;26,5;177;94,6;100,4
2211901;KRD100185171;6,2;0,4;155;300;35;6;0,05;0,47;0,12;0,02;0,01;0,01;0,03;0,04;0,07;0;0;0;0,04;0;0;0;0;0;0;0;0;0;98,95;0;0;0,15;12192;2124;117;3;1238,5;1237,8;1229,8;1216;1239,5;1144,3;241,2;2401,6;2417,8;932,1;920,9;34,3;20,5;27,4;177;95,2;100,4
2211901;KRD100185171;6,2;0,4;155;300;35;6;0,05;0,47;0,12;0,02;0,01;0,01;0,03;0,04;0,07;0;0;0;0,04;0;0;0;0;0;0;0;0;0;98,95;0;0;0,15;12000;2124;117;4;1238,5;1236,6;1230;1216;1240;1144,3;241,2;2397;2420,1;941,6;919;34,8;20,6;27,7;177;95,1;100,4
2211901;KRD100185171;6,2;0,4;155;300;35;6;0,05;0,47;0,12;0,02;0,01;0,01;0,03;0,04;0,07;0;0;0;0,04;0;0;0;0;0;0;0;0;0;98,95;0;0;0,15;12077;2124;118,2;3,3;1239,5;1238,9;1230,1;1216;1240;1145,3;241,6;2408,6;2420,1;940;919,4;35,2;20,6;27,4;177;94,9;100,4
2211901;KRD100185171;6,2;0,4;155;300;35;6;0,05;0,47;0,12;0,02;0,01;0,01;0,03;0,04;0,07;0;0;0;0,04;0;0;0;0;0;0;0;0;0;98,95;0;0;0,15;12006;2124;117;4;1239;1236,3;1230,2;1216;1240;1142,9;241,3;2402,8;2423,6;942,3;917,8;35,5;20,5;26,5;177;95,6;100,4
2211901;KRD100185171;6,2;0,4;155;300;35;6;0,05;0,47;0,12;0,02;0,01;0,01;0,03;0,04;0,07;0;0;0;0,04;0;0;0;0;0;0;0;0;0;98,95;0;0;0,15;11970;2124;117;3;1239,5;1243,3;1230,4;1216;1240;1144,8;241,7;2409,7;2421,3;932,1;921,6;35,7;20,7;25,8;177;94,2;100,4
2211901;KRD100185171;6,2;0,4;155;300;35;6;0,05;0,47;0,12;0,02;0,01;0,01;0,03;0,04;0,07;0;0;0;0,04;0;0;0;0;0;0;0;0;0;98,95;0;0;0,15;12163;2124;118;4;1238;1237,8;1230,4;1216;1240;1146,3;241,9;2409,7;2425,9;943,5;919,7;35,3;20,8;25,8;177;94,4;100,4
2211901;KRD100185171;6,2;0,4;155;300;35;6;0,05;0,47;0,12;0,02;0,01;0,01;0,03;0,04;0,07;0;0;0;0,04;0;0;0;0;0;0;0;0;0;98,95;0;0;0,15;12003;2124;118;4;1238;1237,2;1230,5;1216;1240;1148,8;241,4;2406,3;2421,3;937,6;919;34,7;20,7;26,2;177;94,4;100,4
2211901;KRD100185171;6,2;0,4;155;300;35;6;0,05;0,47;0,12;0,02;0,01;0,01;0,03;0,04;0,07;0;0;0;0,04;0;0;0;0;0;0;0;0;0;98,95;0;0;0,15;12084;2124;117;3;1238;1240,4;1230,6;1216;1240;1144,8;241,9;2406,3;2425,9;935,3;892;34,7;20,6;26,7;177;94,6;100,4
2211901;KRD100185171;6,2;0,4;155;300;35;6;0,05;0,47;0,12;0,02;0,01;0,01;0,03;0,04;0,07;0;0;0;0,04;0;0;0;0;0;0;0;0;0;98,95;0;0;0,15;12150;2124;118;3,2;1237,5;1239,4;1230,7;1216;1240;1146,3;241,4;2406,3;2423,6;930,5;900,9;34,8;20,7;26,4;177;94,8;100,4
2211901;KRD100185171;6,2;0,4;155;300;35;6;0,05;0,47;0,12;0,02;0,01;0,01;0,03;0,04;0,07;0;0;0;0,04;0;0;0;0;0;0;0;0;0;98,95;0;0;0,15;11998;2124;117,3;4;1237,5;1237,2;1230,8;1216;1240;1144,8;241,5;2407,4;2423,6;932,1;909,5;34,9;20,7;26,3;177;93,3;100,4
2211901;KRD100185171;6,2;0,4;155;300;35;6;0,05;0,47;0,12;0,02;0,01;0,01;0,03;0,04;0,07;0;0;0;0,04;0;0;0;0;0;0;0;0;0;98,95;0;0;0,15;12042;2124;117;3;1237,5;1237,8;1230,9;1216;1240;1165;241,6;2409,7;2427,1;931,8;919,7;35,5;20,8;26;177;94,6;100,4
2211901;KRD100185171;6,2;0,4;155;300;35;6;0,05;0,47;0,12;0,02;0,01;0,01;0,03;0,04;0,07;0;0;0;0,04;0;0;0;0;0;0;0;0;0;98,95;0;0;0,15;12098;2124;117;4;1236,5;1237,2;1231;1216;1240;1142,9;241,1;2402,8;2415,5;943,2;919;36,1;21;25,4;177;94,9;100,4
2211901;KRD100185171;6,2;0,4;155;300;35;6;0,05;0,47;0,12;0,02;0,01;0,01;0,03;0,04;0,07;0;0;0;0,04;0;0;0;0;0;0;0;0;0;98,95;0;0;0,15;12037;2124;118;4;1238,5;1235,1;1231,1;1216;1240;1146,8;241,3;2407,4;2417,8;936,9;920;36,4;21,1;25;177;94,7;100,4
2211901;KRD100185171;6,2;0,4;155;300;35;6;0,05;0,47;0,12;0,02;0,01;0,01;0,03;0,04;0,07;0;0;0;0,04;0;0;0;0;0;0;0;0;0;98,95;0;0;0,15;12095;2124;117;3;1238,5;1238,9;1231,1;1216;1240;1148,8;241,2;2402,8;2424,8;932,7;919,4;36,2;21,1;25,8;177;94,5;100,4
2211901;KRD100185171;6,2;0,4;155;300;35;6;0,05;0,47;0,12;0,02;0,01;0,01;0,03;0,04;0,07;0;0;0;0,04;0;0;0;0;0;0;0;0;0;98,95;0;0;0,15;12083;2124;117;4;1238;1235,1;1231,3;1216;1240;1147,8;241,4;2402,8;2425,9;942,9;918,1;36;20,9;26,8;177;94;100,4
2211901;KRD100185171;6,2;0,4;155;300;35;6;0,05;0,47;0,12;0,02;0,01;0,01;0,03;0,04;0,07;0;0;0;0,04;0;0;0;0;0;0;0;0;0;98,95;0;0;0,15;12091;2124;118;4;1238;1231,5;1231,3;1216;1240;1144,3;241,3;2395,8;2429,4;937,6;922,9;35,8;20,9;26,8;177;94,5;100,4
2211901;KRD100185171;6,2;0,4;155;300;35;6;0,05;0,47;0,12;0,02;0,01;0,01;0,03;0,04;0,07;0;0;0;0,04;0;0;0;0;0;0;0;0;0;98,95;0;0;0,15;12210;2124;115;3;1237,5;1240;1231,2;1216;1240;1147,8;241;2400,5;2419;934,3;919;36,2;21;26,5;177;94,4;100,4
2211901;KRD100185171;6,2;0,4;155;300;35;6;0,05;0,47;0,12;0,02;0,01;0,01;0,03;0,04;0,07;0;0;0;0,04;0;0;0;0;0;0;0;0;0;98,95;0;0;0,15;11979;2124;114;3,6;1238,5;1235,1;1231,3;1216;1240;1144,8;241,6;2402,8;2427,1;935,6;919,7;36,6;21,1;26,4;177;94,8;100,4
2211901;KRD100185171;6,2;0,4;155;300;35;6;0,05;0,47;0,12;0,02;0,01;0,01;0,03;0,04;0,07;0;0;0;0,04;0;0;0;0;0;0;0;0;0;98,95;0;0;0,15;12061;2124;106;4;1239,5;1238,9;1231,3;1216;1240;1145,3;241,2;2398,1;2425,9;931,8;918,4;36,7;21,2;26,3;177;95;100,4
2211901;KRD100185171;6,2;0,4;155;300;35;6;0,05;0,47;0,12;0,02;0,01;0,01;0,03;0,04;0,07;0;0;0;0,04;0;0;0;0;0;0;0;0;0;98,95;0;0;0,15;12089;2124;105;3,6;1239;1236,3;1231,6;1216;1240;1147,8;241,7;2409,7;2424,8;935;920;36,6;21,1;26;177;94,2;100,4
2211901;KRD100185171;6,2;0,4;155;300;35;6;0,05;0,47;0,12;0,02;0,01;0,01;0,03;0,04;0,07;0;0;0;0,04;0;0;0;0;0;0;0;0;0;98,95;0;0;0,15;12010;2124;104,7;3;1240,5;1237,2;1231,9;1216;1240,5;1139,9;241,3;2397;2423,6;932,4;922,2;36,3;21;26,1;177;94,7;100,4
2211901;KRD100185171;6,2;0,4;155;300;35;6;0,05;0,47;0,12;0,02;0,01;0,01;0,03;0,04;0,07;0;0;0;0,04;0;0;0;0;0;0;0;0;0;98,95;0;0;0,15;12077;2124;105;4;1240;1236,9;1232,1;1216;1240,5;1142,9;241,3;2400,5;2421,3;941,6;920,9;36,1;21,1;26,5;177;94,2;100,4
2211901;KRD100185171;6,2;0,4;155;300;35;6;0,05;0,47;0,12;0,02;0,01;0,01;0,03;0,04;0,07;0;0;0;0,04;0;0;0;0;0;0;0;0;0;98,95;0;0;0,15;12184;2124;105;4;1240,5;1235,7;1232,5;1216;1240,5;1144,8;241,4;2400,5;2421,3;935,6;920,6;35,8;21,2;26,4;177;93,6;100,4
2211901;KRD100185171;6,2;0,4;155;300;35;6;0,05;0,47;0,12;0,02;0,01;0,01;0,03;0,04;0,07;0;0;0;0,04;0;0;0;0;0;0;0;0;0;98,95;0;0;0,15;11962;2124;104;3;1241,5;1235,7;1232,8;1216;1241;1141,4;241,2;2400,5;2425,9;935,6;921,3;35,9;20,9;26,3;177;94,9;100,4
2211901;KRD100185171;6,2;0,4;155;300;35;6;0,05;0,47;0,12;0,02;0,01;0,01;0,03;0,04;0,07;0;0;0;0,04;0;0;0;0;0;0;0;0;0;98,95;0;0;0,15;12135;2124;103,6;3;1242,5;1238,9;1233,5;1216;1242,5;1142,9;241,1;2402,8;2424,8;942,9;921,3;36,6;20,8;26,4;177;94,6;100,4
2211901;KRD100185171;6,2;0,4;155;300;35;6;0,05;0,47;0,12;0,02;0,01;0,01;0,03;0,04;0,07;0;0;0;0,04;0;0;0;0;0;0;0;0;0;98,95;0;0;0,15;11966;2124;103,3;3,3;1239;1236,3;1233,7;1216;1242,5;1142,4;241,2;2407,4;2421,3;934;920,9;36,7;21,1;26,9;177;94,1;100,4
2211901;KRD100185171;6,2;0,4;155;300;35;6;0,05;0,47;0,12;0,02;0,01;0,01;0,03;0,04;0,07;0;0;0;0,04;0;0;0;0;0;0;0;0;0;98,95;0;0;0,15;12152;2124;103;4;1239;1238,4;1234,2;1216;1242,5;1142,9;240,7;2397;2413,2;937,2;920,6;36,5;21,1;27;177;94,4;100,4
2211901;KRD100185171;6,2;0,4;155;300;35;6;0,05;0,47;0,12;0,02;0,01;0,01;0,03;0,04;0,07;0;0;0;0,04;0;0;0;0;0;0;0;0;0;98,95;0;0;0,15;12026;2124;102,3;3;1241;1237,8;1234,7;1216;1242,5;1138,9;240,8;2400,5;2413,2;933,7;919,4;36,4;21,1;26,4;177;94,5;100,4
2211903;KRD100185913;6,2;0,4;92;296,3;248,8;6;0,08;0,5;0,15;0,03;0,02;0,01;0,05;0,04;0,07;0,01;0;0;0,04;0;0;0;0;0;0;0;0;0;98,77;0;0;0,18;11987;2124;103;4,4;1241;1238,9;1235,1;1216;1242,5;1138,9;241;2395,8;2420,1;940;919,4;36,5;21;25,7;177;93,9;100,4
2211903;KRD100185913;6,2;0,4;92;296,3;248,8;6;0,08;0,5;0,15;0,03;0,02;0,01;0,05;0,04;0,07;0,01;0;0;0,04;0;0;0;0;0;0;0;0;0;98,77;0;0;0,18;12181;2124;103;4;1243;1239,4;1235,4;1217;1242,5;1139,4;240,8;2401,6;2414,4;943,9;917,4;36,6;21;25,9;177;93,8;100,4
2211903;KRD100185913;6,2;0,4;92;296,3;248,8;6;0,08;0,5;0,15;0,03;0,02;0,01;0,05;0,04;0,07;0,01;0;0;0,04;0;0;0;0;0;0;0;0;0;98,77;0;0;0,18;12029;2124;103,8;3;1244;1238,4;1235,9;1218;1244;1137,9;241,3;2406,3;2423,6;941,6;918,1;36,6;21;26,4;177;94,2;100,4
2211903;KRD100185913;6,2;0,4;92;296,3;248,8;6;0,08;0,5;0,15;0,03;0,02;0,01;0,05;0,04;0,07;0,01;0;0;0,04;0;0;0;0;0;0;0;0;0;98,77;0;0;0,18;12029;2124;104;4;1244,5;1236,3;1236,3;1218;1245,5;1139,4;240,9;2400,5;2414,4;932,7;918,1;36,5;20,9;26,4;177;94,2;100,4
2211903;KRD100185913;6,2;0,4;92;296,3;248,8;6;0,08;0,5;0,15;0,03;0,02;0,01;0,05;0,04;0,07;0,01;0;0;0,04;0;0;0;0;0;0;0;0;0;98,77;0;0;0,18;12114;2124;105;4;1246,5;1239,4;1236,5;1218,5;1246,5;1137,9;240,9;2403,9;2415,5;939,7;919,7;36,5;21;26,3;177;93,6;100,4
2211903;KRD100185913;6,2;0,4;92;296,3;248,8;6;0,08;0,5;0,15;0,03;0,02;0,01;0,05;0,04;0,07;0,01;0;0;0,04;0;0;0;0;0;0;0;0;0;98,77;0;0;0,18;12106;2124;104;2,8;1247,5;1237,2;1237,1;1220,5;1247,5;1137,4;240,9;2392,4;2421,3;932,7;920,6;36,6;21,2;26,5;177;94,5;100,4
2211903;KRD100185913;6,2;0,4;92;296,3;248,8;6;0,08;0,5;0,15;0,03;0,02;0,01;0,05;0,04;0,07;0,01;0;0;0,04;0;0;0;0;0;0;0;0;0;98,77;0;0;0,18;12089;2124;103,6;3,1;1248;1240,4;1237,5;1221,5;1249,5;1141,4;240,9;2392,4;2423,6;936,9;917,8;36,8;21,2;26,6;177;94,3;100,4
2211903;KRD100185913;6,2;0,4;92;296,3;248,8;6;0,08;0,5;0,15;0,03;0,02;0,01;0,05;0,04;0,07;0,01;0;0;0,04;0;0;0;0;0;0;0;0;0;98,77;0;0;0,18;12058;2124;104;4;1248;1241,1;1237,9;1223;1249,5;1139,4;240,7;2392,4;2427,1;933,7;918,4;36,8;21,2;26,5;177;94,4;100,4
2211903;KRD100185913;6,2;0,4;92;296,3;248,8;6;0,08;0,5;0,15;0,03;0,02;0,01;0,05;0,04;0,07;0,01;0;0;0,04;0;0;0;0;0;0;0;0;0;98,77;0;0;0,18;12094;2124;104;3;1247,5;1237,8;1238,3;1224,5;1249,5;1141,9;241;2395,8;2420,1;934;916,5;36,7;21,2;26,6;177;95;100,4
2211903;KRD100185913;6,2;0,4;92;296,3;248,8;6;0,08;0,5;0,15;0,03;0,02;0,01;0,05;0,04;0,07;0,01;0;0;0,04;0;0;0;0;0;0;0;0;0;98,77;0;0;0,18;12159;2124;104;4;1248;1242;1238,7;1225,5;1249,5;1139,9;241;2392,4;2419;943,2;918,4;36,6;21,3;26,5;177;94,4;100,4
2211903;KRD100185913;6,2;0,4;92;296,3;248,8;6;0,08;0,5;0,15;0,03;0,02;0,01;0,05;0,04;0,07;0,01;0;0;0,04;0;0;0;0;0;0;0;0;0;98,77;0;0;0,18;12038;2124;104;4;1248;1240,1;1239;1227;1249,5;1144,8;241,1;2406,3;2417,8;934,3;919,7;36,6;21,1;26,1;177;94,2;100,4
2211903;KRD100185913;6,2;0,4;92;296,3;248,8;6;0,08;0,5;0,15;0,03;0,02;0,01;0,05;0,04;0,07;0,01;0;0;0,04;0;0;0;0;0;0;0;0;0;98,77;0;0;0,18;12101;2124;104;3;1247;1237,2;1239,4;1229;1249,5;1142,9;240,8;2398,1;2415,5;938,8;919,4;36,5;21;25,5;177;94,4;100,4
2211903;KRD100185913;6,2;0,4;92;296,3;248,8;6;0,08;0,5;0,15;0,03;0,02;0,01;0,05;0,04;0,07;0,01;0;0;0,04;0;0;0;0;0;0;0;0;0;98,77;0;0;0,18;12101;2124;104;3;1247,5;1237,2;1239,7;1230;1249,5;1142,9;240,5;2397;2415,5;934;919,7;36,4;21;25,5;177;93,9;100,4
2211903;KRD100185913;6,2;0,4;92;296,3;248,8;6;0,08;0,5;0,15;0,03;0,02;0,01;0,05;0,04;0,07;0,01;0;0;0,04;0;0;0;0;0;0;0;0;0;98,77;0;0;0,18;11995;2124;103,9;4;1247,5;1241,5;1239,9;1231;1249,5;1146,8;240,6;2398,1;2412;939,7;919;36,4;21;26;177;94,3;100,4
2211903;KRD100185913;6,2;0,4;92;296,3;248,8;6;0,08;0,5;0,15;0,03;0,02;0,01;0,05;0,04;0,07;0,01;0;0;0,04;0;0;0;0;0;0;0;0;0;98,77;0;0;0,18;11996;2124;104;4;1247;1242,6;1240,2;1233,5;1249,5;1147,8;240,9;2392,4;2414,4;935,6;920,6;36,4;21;26,4;177;94,5;100,4
2211903;KRD100185913;6,2;0,4;92;296,3;248,8;6;0,08;0,5;0,15;0,03;0,02;0,01;0,05;0,04;0,07;0,01;0;0;0,04;0;0;0;0;0;0;0;0;0;98,77;0;0;0,18;12038;2124;104;3;1247,5;1240;1240,5;1233,5;1249,5;1153,7;240,8;2398,1;2414,4;932,1;900,6;36,6;20,9;26,7;177;94,2;100,4
2211903;KRD100185913;6,2;0,4;92;296,3;248,8;6;0,08;0,5;0,15;0,03;0,02;0,01;0,05;0,04;0,07;0,01;0;0;0,04;0;0;0;0;0;0;0;0;0;98,77;0;0;0,18;12090;2124;104;4;1247,5;1240,4;1240,6;1233,5;1249,5;1142,9;240,8;2400,5;2420,1;934,3;919,4;36,6;20,8;26,6;177;94,5;100,4
2211903;KRD100185913;6,2;0,4;92;296,3;248,8;6;0,08;0,5;0,15;0,03;0,02;0,01;0,05;0,04;0,07;0,01;0;0;0,04;0;0;0;0;0;0;0;0;0;98,77;0;0;0,18;12134;2124;105;4;1245,5;1240;1240,8;1233,5;1249,5;1142,4;240,8;2395,8;2413,2;933,4;858,9;36,3;20,6;26,5;177;94,5;100,4
2211903;KRD100185913;6,2;0,4;92;296,3;248,8;6;0,08;0,5;0,15;0,03;0,02;0,01;0,05;0,04;0,07;0,01;0;0;0,04;0;0;0;0;0;0;0;0;0;98,77;0;0;0,18;11966;2124;104;3;1244;1241,5;1241;1233,5;1249,5;1147,3;241,1;2400,5;2417,8;936,9;920,6;36,2;20,6;26;177;93,8;100,4
2211903;KRD100185913;6,2;0,4;92;296,3;248,8;6;0,08;0,5;0,15;0,03;0,02;0,01;0,05;0,04;0,07;0,01;0;0;0,04;0;0;0;0;0;0;0;0;0;98,77;0;0;0,18;12051;2124;104;4;1241,5;1240;1241,1;1234,5;1249,5;1143,8;240,9;2400,5;2419;932,4;918,4;36,4;20,6;26,2;177;94;100,4
2211903;KRD100185913;6,2;0,4;92;296,3;248,8;6;0,08;0,5;0,15;0,03;0,02;0,01;0,05;0,04;0,07;0,01;0;0;0,04;0;0;0;0;0;0;0;0;0;98,77;0;0;0,18;12051;2124;105;4;1241;1239,4;1241,3;1235;1249,5;1146,3;240,6;2397;2414,4;938,5;920;36,5;20,8;26,6;177;94,1;100,4
2211903;KRD100185913;6,2;0,4;92;296,3;248,8;6;0,08;0,5;0,15;0,03;0,02;0,01;0,05;0,04;0,07;0,01;0;0;0,04;0;0;0;0;0;0;0;0;0;98,77;0;0;0,18;12026;2124;104;3;1240,5;1240,4;1241,4;1235;1249,5;1148,8;240,8;2400,5;2419;932,1;887,8;36,5;21,1;26,8;177;94;100,4
2211903;KRD100185913;6,2;0,4;92;296,3;248,8;6;0,08;0,5;0,15;0,03;0,02;0,01;0,05;0,04;0,07;0,01;0;0;0,04;0;0;0;0;0;0;0;0;0;98,77;0;0;0,18;12098;2124;104;4;1240;1238,9;1241,4;1235,5;1249,5;1146,8;241,1;2406,3;2420,1;939,7;919;36,7;21,2;26,5;177;94,2;100,4
2211903;KRD100185913;6,2;0,4;92;296,3;248,8;6;0,08;0,5;0,15;0,03;0,02;0,01;0,05;0,04;0,07;0,01;0;0;0,04;0;0;0;0;0;0;0;0;0;98,77;0;0;0,18;12069;2124;105;4;1239;1237,2;1241,5;1236,5;1249,5;1146,8;241,7;2408,6;2423,6;932,7;914,6;36,8;21;27;177;94,3;100,4
2211903;KRD100185913;6,2;0,4;92;296,3;248,8;6;0,08;0,5;0,15;0,03;0,02;0,01;0,05;0,04;0,07;0,01;0;0;0,04;0;0;0;0;0;0;0;0;0;98,77;0;0;0,18;12078;2124;104,8;3,8;1238;1240,1;1241,5;1237;1249,5;1146,3;241,5;2412;2421,3;942;920,9;36,8;20,9;27,2;177;94,2;100,4
2211903;KRD100185913;6,2;0,4;92;296,3;248,8;6;0,08;0,5;0,15;0,03;0,02;0,01;0,05;0,04;0,07;0,01;0;0;0,04;0;0;0;0;0;0;0;0;0;98,77;0;0;0,18;11977;2124;104;4;1237,5;1238,9;1241,5;1237;1249,5;1147,3;242;2408,6;2431,7;942,3;920,6;36,7;21;26,9;177;94,4;100,4
2211903;KRD100185913;6,2;0,4;92;296,3;248,8;6;0,08;0,5;0,15;0,03;0,02;0,01;0,05;0,04;0,07;0,01;0;0;0,04;0;0;0;0;0;0;0;0;0;98,77;0;0;0,18;12021;2124;104;4,2;1237;1240,4;1241,5;1237;1249,5;1143,8;241,8;2400,5;2431,7;935,3;922,2;36,5;21,2;27,2;177;94,4;100,4
2211903;KRD100185913;6,2;0,4;92;296,3;248,8;6;0,08;0,5;0,15;0,03;0,02;0,01;0,05;0,04;0,07;0,01;0;0;0,04;0;0;0;0;0;0;0;0;0;98,77;0;0;0,18;12058;2124;104,9;3;1235;1241,1;1241,5;1235;1249,5;1142,9;241,5;2401,6;2429,4;932,7;900,6;36,2;21,1;28,1;177;93,7;100,4
2211903;KRD100185913;6,2;0,4;92;296,3;248,8;6;0,08;0,5;0,15;0,03;0,02;0,01;0,05;0,04;0,07;0,01;0;0;0,04;0;0;0;0;0;0;0;0;0;98,77;0;0;0,18;12058;2124;104;4;1233,5;1235,1;1241,3;1233,5;1249,5;1144,8;241,4;2403,9;2424,8;932,1;922,9;36;21;28,3;177;94;100,4
2211903;KRD100185913;6,2;0,4;92;296,3;248,8;6;0,08;0,5;0,15;0,03;0,02;0,01;0,05;0,04;0,07;0,01;0;0;0,04;0;0;0;0;0;0;0;0;0;98,77;0;0;0,18;11971;2124;104;4;1232;1235,1;1241,3;1232,5;1249,5;1147,8;241,1;2400,5;2425,9;942,3;920,9;36;20,9;27,7;177;93,7;100,4
2211903;KRD100185913;6,2;0,4;92;296,3;248,8;6;0,08;0,5;0,15;0,03;0,02;0,01;0,05;0,04;0,07;0,01;0;0;0,04;0;0;0;0;0;0;0;0;0;98,77;0;0;0,18;12073;2124;104;2,7;1231;1239,4;1241,2;1231;1249,5;1142,4;240,8;2400,5;2413,2;933,4;919;36,1;20,9;27,1;177;93,5;100,4
2211903;KRD100185913;6,2;0,4;92;296,3;248,8;6;0,08;0,5;0,15;0,03;0,02;0,01;0,05;0,04;0,07;0,01;0;0;0,04;0;0;0;0;0;0;0;0;0;98,77;0;0;0,18;12158;2124;104,6;3;1230;1240,4;1241,5;1230;1249,5;1141,9;239,7;2391,2;2406,3;939,7;816,6;36,3;20,8;26,9;177;93,6;100,4
2211903;KRD100185913;6,2;0,4;92;296,3;248,8;6;0,08;0,5;0,15;0,03;0,02;0,01;0,05;0,04;0,07;0,01;0;0;0,04;0;0;0;0;0;0;0;0;0;98,77;0;0;0,18;12035;2124;104,3;4;1229,5;1236,9;1240,9;1230;1249,5;1140,4;239,8;2390;2402,8;931,1;920;36,4;20,8;26,9;177;94,4;100,4
2211903;KRD100185913;6,2;0,4;92;296,3;248,8;6;0,08;0,5;0,15;0,03;0,02;0,01;0,05;0,04;0,07;0,01;0;0;0,04;0;0;0;0;0;0;0;0;0;98,77;0;0;0,18;11974;2124;103,1;3;1228;1238,9;1240,7;1228,5;1249,5;1145,3;239,7;2384,3;2403,9;932,4;921,3;36,4;20,8;26,5;177;93,6;100,4
2211903;KRD100185913;6,2;0,4;92;296,3;248,8;6;0,08;0,5;0,15;0,03;0,02;0,01;0,05;0,04;0,07;0,01;0;0;0,04;0;0;0;0;0;0;0;0;0;98,77;0;0;0,18;12027;2124;104;3;1228,5;1240,4;1240,5;1228,5;1249,5;1141,4;240,6;2397;2413,2;935,9;919,4;36,3;20,7;26;177;94,2;100,4
2211903;KRD100185913;6,2;0,4;92;296,3;248,8;6;0,08;0,5;0,15;0,03;0,02;0,01;0,05;0,04;0,07;0,01;0;0;0,04;0;0;0;0;0;0;0;0;0;98,77;0;0;0,18;12119;2124;104;3,3;1228;1237,2;1240,4;1228;1249,5;1137,9;240;2386,6;2412;933,4;922,2;36,3;20,6;25,6;177;94;100,4
