Repository: furkanbitik/kardemir

File: final_birlesik_veri2.csv (part 14 of 29)
dokum_no;numune_no;cap;ovalite;elastikiyet;rel_alt_akma_dayanimi;reh_ust_akma_dayanimi;tufal_orani;C;MN;SI;S;P;N;CR;NI;CU;MO;V;TI;AS;SN;SB;AL;NB;CA;ZN;B;PB;ZR;FE;ALSOL;ALINS;CEV;firin_giris_uzunluk;firin_giris_agirlik;firin_kalis_suresi;lcc_kalma_suresi;firin_cikis_sicakligi;kutuk_desarj_sicakligi;tavlama_ortalama_sicaklik;tavlama_min_sicaklik;tavlama_max_sicaklik;dr10_kutuk_sicakligi;ortalama_descaler_basinci;min_descaler_basinci;max_descaler_basinci;max_meerdrive_giris_sicakligi;min_ meerdrive_giris_sicakligi;ortam_hava_sicakligi1;ortam_hava_sicakligi2;ortam_hava_sicakligi3;unit_agirlik;haddeleme_suresi;haddeleme_hizi
2211903;KRD100185913;6,2;0,4;92;296,3;248,8;6;0,08;0,5;0,15;0,03;0,02;0,01;0,05;0,04;0,07;0,01;0;0;0,04;0;0;0;0;0;0;0;0;0;98,77;0;0;0,18;12038;2124;105;4;1227;1235,7;1240,2;1228;1249,5;1139,4;239,8;2386,6;2408,6;935,3;920;36,2;20,6;26,1;177;94,5;100,4
2211903;KRD100185913;6,2;0,4;92;296,3;248,8;6;0,08;0,5;0,15;0,03;0,02;0,01;0,05;0,04;0,07;0,01;0;0;0,04;0;0;0;0;0;0;0;0;0;98,77;0;0;0,18;12064;2124;104;3;1226,5;1234,6;1240;1226;1249,5;1144,8;239,8;2388,9;2407,4;932,1;832,1;36;20,6;26,3;177;93,6;100,4
2211903;KRD100185913;6,2;0,4;92;296,3;248,8;6;0,08;0,5;0,15;0,03;0,02;0,01;0,05;0,04;0,07;0,01;0;0;0,04;0;0;0;0;0;0;0;0;0;98,77;0;0;0,18;12084;2124;104;4;1225,5;1241,1;1239,8;1226;1249,5;1139,9;239,5;2386,6;2400,5;932,7;920,9;35,8;20,4;26,1;177;94,1;100,4
2211903;KRD100185913;6,2;0,4;92;296,3;248,8;6;0,08;0,5;0,15;0,03;0,02;0,01;0,05;0,04;0,07;0,01;0;0;0,04;0;0;0;0;0;0;0;0;0;98,77;0;0;0,18;11972;2124;104;4;1226;1239,4;1239,6;1225,5;1249,5;1142,9;239,5;2386,6;2403,9;934;918,4;35,8;20,2;25,5;177;94,3;100,4
2211903;KRD100185913;6,2;0,4;92;296,3;248,8;6;0,08;0,5;0,15;0,03;0,02;0,01;0,05;0,04;0,07;0,01;0;0;0,04;0;0;0;0;0;0;0;0;0;98,77;0;0;0,18;12069;2124;104;3;1225,5;1237,8;1239,3;1225,5;1249,5;1137,4;239,2;2386,6;2402,8;932,4;920,6;35,8;20,2;25,6;177;94,6;100,4
2211903;KRD100185913;6,2;0,4;92;296,3;248,8;6;0,08;0,5;0,15;0,03;0,02;0,01;0,05;0,04;0,07;0,01;0;0;0,04;0;0;0;0;0;0;0;0;0;98,77;0;0;0,18;11935;2124;104;4;1224,5;1236,9;1239,2;1225;1249,5;1145,3;239,9;2394,7;2406,3;933,7;917,8;34,7;20,1;26,2;177;94,2;100,4
2211903;KRD100185913;6,2;0,4;92;296,3;248,8;6;0,08;0,5;0,15;0,03;0,02;0,01;0,05;0,04;0,07;0,01;0;0;0,04;0;0;0;0;0;0;0;0;0;98,77;0;0;0,18;11903;2124;104;4;1225,5;1236,6;1238,9;1224,5;1249,5;1139,4;239,8;2390;2406,3;932,1;921,6;28,9;18,7;26,4;177;94,8;100,4
2211903;KRD100185913;6,2;0,4;92;296,3;248,8;6;0,08;0,5;0,15;0,03;0,02;0,01;0,05;0,04;0,07;0,01;0;0;0,04;0;0;0;0;0;0;0;0;0;98,77;0;0;0,18;11947;2124;103;4;1226;1238,4;1238,5;1224,5;1249,5;1146,3;239,4;2384,3;2403,9;940;913,6;24,1;13;20,7;177;93,4;100,4
2211903;KRD100185913;6,2;0,4;92;296,3;248,8;6;0,08;0,5;0,15;0,03;0,02;0,01;0,05;0,04;0,07;0,01;0;0;0,04;0;0;0;0;0;0;0;0;0;98,77;0;0;0,18;11955;2124;103,2;3,1;1226,5;1237,8;1238,1;1224,5;1249,5;1144,8;239,6;2386,6;2413,2;939,7;922,2;23,7;13,5;20,6;177;91,9;105,2
2211903;KRD100185913;6,2;0,4;92;296,3;248,8;6;0,08;0,5;0,15;0,03;0,02;0,01;0,05;0,04;0,07;0,01;0;0;0,04;0;0;0;0;0;0;0;0;0;98,77;0;0;0,18;12012;2124;104,9;3;1227;1236,3;1237,9;1224,5;1249,5;1139,9;239,8;2391,2;2401,6;933,7;847,7;25,6;14,7;20,4;177;89,4;105,2
2211903;KRD100185913;6,2;0,4;92;296,3;248,8;6;0,08;0,5;0,15;0,03;0,02;0,01;0,05;0,04;0,07;0,01;0;0;0,04;0;0;0;0;0;0;0;0;0;98,77;0;0;0,18;12045;2124;104;3,6;1225,5;1238,4;1237,7;1224,5;1249,5;1147,3;238,8;2372,7;2398,1;940,4;918,4;26,8;16,1;20,9;177;89,1;105,2
2211903;KRD100185913;6,2;0,4;92;296,3;248,8;6;0,08;0,5;0,15;0,03;0,02;0,01;0,05;0,04;0,07;0,01;0;0;0,04;0;0;0;0;0;0;0;0;0;98,77;0;0;0,18;12105;2124;105;4;1222;1237,8;1237,5;1222,5;1249,5;1145,3;238,9;2371,5;2401,6;940;919;26,9;16,5;21,5;177;90,3;105,2
2211903;KRD100185913;6,2;0,4;92;296,3;248,8;6;0,08;0,5;0,15;0,03;0,02;0,01;0,05;0,04;0,07;0,01;0;0;0,04;0;0;0;0;0;0;0;0;0;98,77;0;0;0,18;12004;2124;104;3;1218,5;1235,7;1237,1;1218,5;1249,5;1137,4;239,5;2379,6;2407,4;935,3;916,8;27,1;16,5;21,7;177;90,1;105,2
2211903;KRD100185913;6,2;0,4;92;296,3;248,8;6;0,08;0,5;0,15;0,03;0,02;0,01;0,05;0,04;0,07;0,01;0;0;0,04;0;0;0;0;0;0;0;0;0;98,77;0;0;0,18;12188;2124;104,5;4;1213,5;1235,1;1236,7;1213,5;1249,5;1142,4;239,5;2385,4;2402,8;928,6;917,8;27,3;16,6;21,6;177;90,8;105,2
2211903;KRD100185913;6,2;0,4;92;296,3;248,8;6;0,08;0,5;0,15;0,03;0,02;0,01;0,05;0,04;0,07;0,01;0;0;0,04;0;0;0;0;0;0;0;0;0;98,77;0;0;0,18;12052;2124;105;4;1211,5;1231,5;1236,4;1212,5;1249,5;1137,9;239,4;2386,6;2402,8;928;912;27,4;16,7;21,5;177;91,2;105,2
2211903;KRD100185913;6,2;0,4;92;296,3;248,8;6;0,08;0,5;0,15;0,03;0,02;0,01;0,05;0,04;0,07;0,01;0;0;0,04;0;0;0;0;0;0;0;0;0;98,77;0;0;0,18;12077;2124;104,8;3;1207,5;1234,2;1235,8;1207,5;1249,5;1135;239,1;2386,6;2402,8;928;916,2;27,4;16,6;22;177;90,6;105,2
2211903;KRD100185913;6,2;0,4;92;296,3;248,8;6;0,08;0,5;0,15;0,03;0,02;0,01;0,05;0,04;0,07;0,01;0;0;0,04;0;0;0;0;0;0;0;0;0;98,77;0;0;0,18;11984;2124;104;4,3;1202,5;1233,1;1235,5;1204,5;1249,5;1137,9;239,1;2383,1;2402,8;937,2;916,2;27,3;16,7;22,6;177;90,7;105,2
2211903;KRD100185913;6,2;0,4;92;296,3;248,8;6;0,08;0,5;0,15;0,03;0,02;0,01;0,05;0,04;0,07;0,01;0;0;0,04;0;0;0;0;0;0;0;0;0;98,77;0;0;0,18;12075;2124;104;3;1198;1232,5;1234,7;1198,5;1249,5;1137;239,2;2384,3;2400,5;937,2;916,5;27,1;16,7;22,6;177;90,2;105,2
2211903;KRD100185913;6,2;0,4;92;296,3;248,8;6;0,08;0,5;0,15;0,03;0,02;0,01;0,05;0,04;0,07;0,01;0;0;0,04;0;0;0;0;0;0;0;0;0;98,77;0;0;0,18;12143;2124;104;4;1196;1230,9;1233,9;1196;1249,5;1133;238,5;2375,2;2395,8;927,3;919,4;27,5;16,7;22,4;177;90,3;105,2
2211903;KRD100185913;6,2;0,4;92;296,3;248,8;6;0,08;0,5;0,15;0,03;0,02;0,01;0,05;0,04;0,07;0,01;0;0;0,04;0;0;0;0;0;0;0;0;0;98,77;0;0;0,18;12016;2124;104;4;1195;1232;1233,4;1195,5;1249,5;1132,5;238,8;2384,3;2395,8;932,1;917,4;27,9;16,9;22,7;177;91;105,2
2211904;KRD100185093;6,2;0,4;14;298;32;6;0,05;0,45;0,13;0,02;0,02;0,01;0,03;0,04;0,08;0;0;0;0,04;0;0;0;0;0;0;0;0;0;98,95;0;0;0,14;12084;2124;104;3,8;1194,5;1230,9;1232,6;1194,5;1249,5;1132;239,1;2380,8;2400,5;930,8;915,2;28,2;17,2;22,7;177;91,2;105,2
2211904;KRD100185093;6,2;0,4;14;298;32;6;0,05;0,45;0,13;0,02;0,02;0,01;0,03;0,04;0,08;0;0;0;0,04;0;0;0;0;0;0;0;0;0;98,95;0;0;0,14;12028;2124;105;4;1194,5;1228,8;1231,8;1194;1249,5;1127,6;238,8;2379,6;2398,1;924,1;916,5;28,3;17,3;22,3;177;90,7;105,2
2211904;KRD100185093;6,2;0,4;14;298;32;6;0,05;0,45;0,13;0,02;0,02;0,01;0,03;0,04;0,08;0;0;0;0,04;0;0;0;0;0;0;0;0;0;98,95;0;0;0,14;12096;2124;105;2,6;1195;1230,9;1231,3;1194;1249,5;1131,5;239;2379,6;2398,1;922,9;893,9;28,2;17,4;22,2;177;90,2;105,2
2211904;KRD100185093;6,2;0,4;14;298;32;6;0,05;0,45;0,13;0,02;0,02;0,01;0,03;0,04;0,08;0;0;0;0,04;0;0;0;0;0;0;0;0;0;98,95;0;0;0,14;12128;2124;105;3;1195,5;1228,8;1230,4;1194;1249,5;1124,2;239,4;2383,1;2407,4;923,8;915,2;28,2;17,4;22,3;177;89,9;105,2
2211904;KRD100185093;6,2;0,4;14;298;32;6;0,05;0,45;0,13;0,02;0,02;0,01;0,03;0,04;0,08;0;0;0;0,04;0;0;0;0;0;0;0;0;0;98,95;0;0;0,14;12116;2124;105;4;1195,5;1233,1;1230;1194;1249,5;1124,7;239,1;2384,3;2402,8;927,3;914,6;28,1;17,4;22,3;177;90,1;105,2
2211904;KRD100185093;6,2;0,4;14;298;32;6;0,05;0,45;0,13;0,02;0,02;0,01;0,03;0,04;0,08;0;0;0;0,04;0;0;0;0;0;0;0;0;0;98,95;0;0;0,14;12007;2124;105;3;1197;1227,9;1229,1;1194;1249,5;1125,1;239,3;2385,4;2401,6;928,9;914,9;27,9;17,4;22;177;89,8;105,2
2211904;KRD100185093;6,2;0,4;14;298;32;6;0,05;0,45;0,13;0,02;0,02;0,01;0,03;0,04;0,08;0;0;0;0,04;0;0;0;0;0;0;0;0;0;98,95;0;0;0,14;12015;2124;105;4;1198,5;1228,8;1228,3;1194;1249,5;1127,1;238,8;2383,1;2394,7;923,8;916,5;27,7;17,2;21,8;177;89,8;105,2
2211904;KRD100185093;6,2;0,4;14;298;32;6;0,05;0,45;0,13;0,02;0,02;0,01;0,03;0,04;0,08;0;0;0;0,04;0;0;0;0;0;0;0;0;0;98,95;0;0;0,14;12095;2124;105;4;1199;1228,8;1227,7;1194;1249,5;1122,2;238,9;2372,7;2400,5;924,5;913,6;27,7;17,1;22;177;89,6;105,2
2211904;KRD100185093;6,2;0,4;14;298;32;6;0,05;0,45;0,13;0,02;0,02;0,01;0,03;0,04;0,08;0;0;0;0,04;0;0;0;0;0;0;0;0;0;98,95;0;0;0,14;12032;2124;104;3;1200,5;1230;1227;1194;1249,5;1122,2;238,5;2368,1;2398,1;925,4;914,3;27,7;17;22,3;177;89,6;105,2
2211904;KRD100185093;6,2;0,4;14;298;32;6;0,05;0,45;0,13;0,02;0,02;0,01;0,03;0,04;0,08;0;0;0;0,04;0;0;0;0;0;0;0;0;0;98,95;0;0;0,14;12120;2124;104,2;4;1202,5;1227,3;1226,1;1194;1249,5;1117,8;238,4;2373,8;2401,6;930,5;916,8;27,9;17,1;22,2;177;89,4;105,2
2211904;KRD100185093;6,2;0,4;14;298;32;6;0,05;0,45;0,13;0,02;0,02;0,01;0,03;0,04;0,08;0;0;0;0,04;0;0;0;0;0;0;0;0;0;98,95;0;0;0,14;12095;2124;105;3;1203,5;1228,2;1225,5;1194;1249;1120,2;239;2377,3;2397;930,5;916,5;27,9;17,2;21,7;177;90,4;105,2
2211904;KRD100185093;6,2;0,4;14;298;32;6;0,05;0,45;0,13;0,02;0,02;0,01;0,03;0,04;0,08;0;0;0;0,04;0;0;0;0;0;0;0;0;0;98,95;0;0;0,14;11990;2124;104;3;1202,5;1232;1224,8;1194;1249;1119,7;238,7;2378,5;2400,5;922,9;916,5;27,5;17,2;21,1;177;89,8;105,2
2211904;KRD100185093;6,2;0,4;14;298;32;6;0,05;0,45;0,13;0,02;0,02;0,01;0,03;0,04;0,08;0;0;0;0,04;0;0;0;0;0;0;0;0;0;98,95;0;0;0,14;12037;2124;105;4;1203;1230,3;1224,2;1194;1249;1119,7;239;2378,5;2398,1;923,2;910,1;27,1;16,9;20,6;177;89,4;105,2
2211904;KRD100185093;6,2;0,4;14;298;32;6;0,05;0,45;0,13;0,02;0,02;0,01;0,03;0,04;0,08;0;0;0;0,04;0;0;0;0;0;0;0;0;0;98,95;0;0;0,14;11993;2124;104;3;1204,5;1230;1223,3;1194;1249;1115,8;238,9;2377,3;2397;923,2;914,3;27;16,8;20,6;177;89,9;105,2
2211904;KRD100185093;6,2;0,4;14;298;32;6;0,05;0,45;0,13;0,02;0,02;0,01;0,03;0,04;0,08;0;0;0;0,04;0;0;0;0;0;0;0;0;0;98,95;0;0;0,14;12095;2124;104;4;1205,5;1228,2;1222,7;1194;1249;1119,7;239,3;2380,8;2401,6;930,8;915,2;27,1;16,8;21;177;90,3;105,2
2211904;KRD100185093;6,2;0,4;14;298;32;6;0,05;0,45;0,13;0,02;0,02;0,01;0,03;0,04;0,08;0;0;0;0,04;0;0;0;0;0;0;0;0;0;98,95;0;0;0,14;12037;2124;104,1;4;1207;1228,8;1222,1;1194;1248,5;1119,7;239,4;2380,8;2403,9;925,7;913,3;27,4;16,9;21,8;177;90,2;105,2
2211904;KRD100185093;6,2;0,4;14;298;32;6;0,05;0,45;0,13;0,02;0,02;0,01;0,03;0,04;0,08;0;0;0;0,04;0;0;0;0;0;0;0;0;0;98,95;0;0;0,14;12030;2124;104;3;1207,5;1232,5;1221,3;1194;1248,5;1127,1;239,1;2386,6;2397;923,8;913;27,3;17;22,5;177;90,3;105,2
2211904;KRD100185093;6,2;0,4;14;298;32;6;0,05;0,45;0,13;0,02;0,02;0,01;0,03;0,04;0,08;0;0;0;0,04;0;0;0;0;0;0;0;0;0;98,95;0;0;0,14;12111;2124;104;4;1208;1230,9;1220,9;1194;1248,5;1125,1;239,1;2378,5;2401,6;923,2;914,3;27,2;17;22,9;177;89,9;105,2
2211904;KRD100185093;6,2;0,4;14;298;32;6;0,05;0,45;0,13;0,02;0,02;0,01;0,03;0,04;0,08;0;0;0;0,04;0;0;0;0;0;0;0;0;0;98,95;0;0;0,14;12007;2124;105;3,9;1209;1229,4;1220,2;1194;1248,5;1119,2;239,2;2377,3;2402,8;923,2;913;27,1;16,9;22,5;177;89,9;105,2
2211904;KRD100185093;6,2;0,4;14;298;32;6;0,05;0,45;0,13;0,02;0,02;0,01;0,03;0,04;0,08;0;0;0;0,04;0;0;0;0;0;0;0;0;0;98,95;0;0;0,14;12064;2124;104;4;1210,5;1228,2;1219,5;1194;1248,5;1120,7;239,4;2384,3;2406,3;925,4;914,6;27;16,9;21,7;177;90,1;105,2
2211904;KRD100185093;6,2;0,4;14;298;32;6;0,05;0,45;0,13;0,02;0,02;0,01;0,03;0,04;0,08;0;0;0;0,04;0;0;0;0;0;0;0;0;0;98,95;0;0;0,14;12102;2124;104;4;1210,5;1230,3;1219,1;1194;1248,5;1124,2;239;2383,1;2397;926;915,9;26,8;16,8;21,2;177;89,9;105,2
2211904;KRD100185093;6,2;0,4;14;298;32;6;0,05;0,45;0,13;0,02;0,02;0,01;0,03;0,04;0,08;0;0;0;0,04;0;0;0;0;0;0;0;0;0;98,95;0;0;0,14;11994;2124;104;3;1209,5;1230,9;1218,4;1194;1245,5;1122,7;239,1;2384,3;2398,1;924,1;914,6;26,5;16,7;21,4;177;90;105,2
2211904;KRD100185093;6,2;0,4;14;298;32;6;0,05;0,45;0,13;0,02;0,02;0,01;0,03;0,04;0,08;0;0;0;0,04;0;0;0;0;0;0;0;0;0;98,95;0;0;0,14;12009;2124;103,8;4;1209;1228,2;1217,7;1194;1244;1125,1;239,3;2384,3;2398,1;924,8;914,6;26,4;16,6;21,6;177;89,9;105,2
2211904;KRD100185093;6,2;0,4;14;298;32;6;0,05;0,45;0,13;0,02;0,02;0,01;0,03;0,04;0,08;0;0;0;0,04;0;0;0;0;0;0;0;0;0;98,95;0;0;0,14;12061;2124;104;3;1209;1231,5;1217,4;1194;1243,5;1119,7;239,2;2380,8;2400,5;928,9;915,9;26,4;16,6;21,5;177;90;105,2
2211904;KRD100185093;6,2;0,4;14;298;32;6;0,05;0,45;0,13;0,02;0,02;0,01;0,03;0,04;0,08;0;0;0;0,04;0;0;0;0;0;0;0;0;0;98,95;0;0;0,14;12059;2124;103;4;1210;1230;1216,8;1194;1242;1119,2;238,9;2379,6;2395,8;929,2;915,9;26,7;16,7;21,4;177;89,9;105,2
2211904;KRD100185093;6,2;0,4;14;298;32;6;0,05;0,45;0,13;0,02;0,02;0,01;0,03;0,04;0,08;0;0;0;0,04;0;0;0;0;0;0;0;0;0;98,95;0;0;0,14;12140;2124;104;3,4;1209,5;1227,3;1216,2;1194;1241;1120,2;239,3;2384,3;2408,6;928,9;819,4;26,8;16,8;21,4;177;90;105,2
2211904;KRD100185093;6,2;0,4;14;298;32;6;0,05;0,45;0,13;0,02;0,02;0,01;0,03;0,04;0,08;0;0;0;0,04;0;0;0;0;0;0;0;0;0;98,95;0;0;0,14;12170;2124;103;3;1209,5;1229,4;1215,6;1194;1240;1121,7;239,2;2380,8;2401,6;931,8;914,3;26,7;16,8;21,2;177;90,3;105,2
2211904;KRD100185093;6,2;0,4;14;298;32;6;0,05;0,45;0,13;0,02;0,02;0,01;0,03;0,04;0,08;0;0;0;0,04;0;0;0;0;0;0;0;0;0;98,95;0;0;0,14;12070;2124;103;4;1210;1230,9;1215,2;1194;1239;1120,2;238,9;2380,8;2397;924,5;905;26,5;16,7;21,1;177;90,7;105,2
2211904;KRD100185093;6,2;0,4;14;298;32;6;0,05;0,45;0,13;0,02;0,02;0,01;0,03;0,04;0,08;0;0;0;0,04;0;0;0;0;0;0;0;0;0;98,95;0;0;0,14;11966;2124;104;2,6;1210;1229,4;1214,7;1194;1239;1122,2;238,8;2378,5;2397;923,8;914,9;26,3;16,6;20,9;177;89,9;105,2
2211904;KRD100185093;6,2;0,4;14;298;32;6;0,05;0,45;0,13;0,02;0,02;0,01;0,03;0,04;0,08;0;0;0;0,04;0;0;0;0;0;0;0;0;0;98,95;0;0;0,14;12135;2124;103,7;3;1209,5;1231,5;1214,2;1194;1237,5;1126,6;238,9;2366,9;2400,5;928,6;914,3;26,3;16,6;20,7;177;90,1;105,2
2211904;KRD100185093;6,2;0,4;14;298;32;6;0,05;0,45;0,13;0,02;0,02;0,01;0,03;0,04;0,08;0;0;0;0,04;0;0;0;0;0;0;0;0;0;98,95;0;0;0,14;11989;2124;103;4;1209,5;1230,9;1213,9;1194;1237,5;1124,2;238,9;2372,7;2400,5;935;917,4;26,4;16,6;20,5;177;90,3;105,2
2211904;KRD100185093;6,2;0,4;14;298;32;6;0,05;0,45;0,13;0,02;0,02;0,01;0,03;0,04;0,08;0;0;0;0,04;0;0;0;0;0;0;0;0;0;98,95;0;0;0,14;12023;2124;103;3;1208;1230,9;1213,4;1194;1235;1126,6;239,3;2378,5;2403,9;932,4;917,4;26,2;16,7;20,4;177;90,2;105,2
2211904;KRD100185093;6,2;0,4;14;298;32;6;0,05;0,45;0,13;0,02;0,02;0,01;0,03;0,04;0,08;0;0;0;0,04;0;0;0;0;0;0;0;0;0;98,95;0;0;0,14;12116;2124;103;4;1208;1232,5;1212,8;1194;1233,5;1120,7;239,4;2384,3;2401,6;925,4;914,6;26,1;16,7;20,5;177;90;105,2
2211904;KRD100185093;6,2;0,4;14;298;32;6;0,05;0,45;0,13;0,02;0,02;0,01;0,03;0,04;0,08;0;0;0;0,04;0;0;0;0;0;0;0;0;0;98,95;0;0;0,14;12144;2124;103;4;1208,5;1230;1212,6;1194;1232,5;1125,6;238,9;2384,3;2394,7;925,7;914,3;26,2;16,7;20,9;177;89,6;105,2
2211904;KRD100185093;6,2;0,4;14;298;32;6;0,05;0,45;0,13;0,02;0,02;0,01;0,03;0,04;0,08;0;0;0;0,04;0;0;0;0;0;0;0;0;0;98,95;0;0;0,14;12125;2124;103;3;1208,5;1231,5;1212,1;1194;1231;1122,7;239;2378,5;2395,8;931,1;914,3;26,3;16,7;21,4;177;89,8;105,2
2211904;KRD100185093;6,2;0,4;14;298;32;6;0,05;0,45;0,13;0,02;0,02;0,01;0,03;0,04;0,08;0;0;0;0,04;0;0;0;0;0;0;0;0;0;98,95;0;0;0,14;11996;2124;102,4;4;1208,5;1230,3;1211,7;1194;1230;1122,2;238,8;2372,7;2398,1;933,4;916,5;26,2;16,7;21,9;177;90,3;105,2
2211904;KRD100185093;6,2;0,4;14;298;32;6;0,05;0,45;0,13;0,02;0,02;0,01;0,03;0,04;0,08;0;0;0;0,04;0;0;0;0;0;0;0;0;0;98,95;0;0;0,14;12016;2124;103;3;1208,5;1230,3;1211,5;1194;1230;1123,2;239,6;2388,9;2401,6;930,8;915,9;26,1;16,7;22,1;177;90,1;105,2
2211904;KRD100185093;6,2;0,4;14;298;32;6;0,05;0,45;0,13;0,02;0,02;0,01;0,03;0,04;0,08;0;0;0;0,04;0;0;0;0;0;0;0;0;0;98,95;0;0;0,14;12032;2124;102;4;1209,5;1226,6;1211,1;1194;1229;1122,7;239;2383,1;2395,8;925,7;915,2;25,8;16,8;22,4;177;89,7;105,2
2211904;KRD100185093;6,2;0,4;14;298;32;6;0,05;0,45;0,13;0,02;0,02;0,01;0,03;0,04;0,08;0;0;0;0,04;0;0;0;0;0;0;0;0;0;98,95;0;0;0,14;12032;2124;103;4;1209,5;1230,3;1210,7;1194;1228,5;1119,7;239,1;2380,8;2398,1;933,7;827,1;24,9;16,7;22,6;177;89,5;105,2
2211904;KRD100185093;6,2;0,4;14;298;32;6;0,05;0,45;0,13;0,02;0,02;0,01;0,03;0,04;0,08;0;0;0;0,04;0;0;0;0;0;0;0;0;0;98,95;0;0;0,14;12123;2124;102;3;1209;1231,5;1210,5;1194;1228;1117,8;239;2379,6;2395,8;924,5;914,9;21,3;15,6;22,5;177;89,8;105,2
2211904;KRD100185093;6,2;0,4;14;298;32;6;0,05;0,45;0,13;0,02;0,02;0,01;0,03;0,04;0,08;0;0;0;0,04;0;0;0;0;0;0;0;0;0;98,95;0;0;0,14;12116;2124;130;3;1196;1238,9;1208,8;1194;1228;1140,4;239,4;2383,1;2403,9;908,9;819,1;17;10,6;14,2;177;104,6;902,3
2211904;KRD100185093;6,2;0,4;14;298;32;6;0,05;0,45;0,13;0,02;0,02;0,01;0,03;0,04;0,08;0;0;0;0,04;0;0;0;0;0;0;0;0;0;98,95;0;0;0,14;12109;2124;133;3,4;1194;1235,1;1208,2;1194;1227;1137,4;238,7;2377,3;2395,8;922,5;903,1;19,9;11,1;16;177;100,1;950,5
2211904;KRD100185093;6,2;0,4;14;298;32;6;0,05;0,45;0,13;0,02;0,02;0,01;0,03;0,04;0,08;0;0;0;0,04;0;0;0;0;0;0;0;0;0;98,95;0;0;0,14;12026;2124;132,6;4;1194;1234,6;1207,7;1193,5;1227;1135;238,7;2379,6;2397;924,5;899,3;21,8;12,1;16,4;177;97,3;985,1
2211904;KRD100185093;6,2;0,4;14;298;32;6;0,05;0,45;0,13;0,02;0,02;0,01;0,03;0,04;0,08;0;0;0;0,04;0;0;0;0;0;0;0;0;0;98,95;0;0;0,14;12094;2124;134;4;1195,5;1236,3;1207,2;1193,5;1227;1134;238,5;2373,8;2394,7;923,8;890,4;22,1;13;16,3;177;94,8;100,3
2211904;KRD100185093;6,2;0,4;14;298;32;6;0,05;0,45;0,13;0,02;0,02;0,01;0,03;0,04;0,08;0;0;0;0,04;0;0;0;0;0;0;0;0;0;98,95;0;0;0,14;12089;2124;135;3;1197,5;1237,2;1206,7;1193,5;1227;1132;238,5;2372,7;2390;927,6;907,9;19,2;12,7;16,4;177;93,8;102
2211904;KRD100185093;6,2;0,4;14;298;32;6;0,05;0,45;0,13;0,02;0,02;0,01;0,03;0,04;0,08;0;0;0;0,04;0;0;0;0;0;0;0;0;0;98,95;0;0;0,14;12037;2124;137;3,5;1200;1236,3;1206,4;1193,5;1227;1132;238,4;2375,3;2394,7;934;925,4;20,7;12;16;177;90,4;105,1
2211904;KRD100185093;6,2;0,4;14;298;32;6;0,05;0,45;0,13;0,02;0,02;0,01;0,03;0,04;0,08;0;0;0;0,04;0;0;0;0;0;0;0;0;0;98,95;0;0;0,14;12129;2124;137;4;1199,5;1232;1206,1;1193,5;1227;1128,1;238,5;2378,5;2391,2;930,8;922,9;22,5;14,1;16,8;177;89,9;105,1
2211904;KRD100185093;6,2;0,4;14;298;32;6;0,05;0,45;0,13;0,02;0,02;0,01;0,03;0,04;0,08;0;0;0;0,04;0;0;0;0;0;0;0;0;0;98,95;0;0;0,14;12009;2124;136,2;3;1197,5;1227,7;1205,7;1193,5;1227;1130,1;238,7;2380,8;2397;932,4;913,3;23,4;15;17,3;177;90,5;105,1
2211904;KRD100185093;6,2;0,4;14;298;32;6;0,05;0,45;0,13;0,02;0,02;0,01;0,03;0,04;0,08;0;0;0;0,04;0;0;0;0;0;0;0;0;0;98,95;0;0;0,14;11997;2124;138;4;1196,5;1226,6;1205,4;1193,5;1227;1134;238,6;2372,7;2401,6;929,5;884;23,6;15,2;17,6;177;90,4;105,1
2211904;KRD100185093;6,2;0,4;14;298;32;6;0,05;0,45;0,13;0,02;0,02;0,01;0,03;0,04;0,08;0;0;0;0,04;0;0;0;0;0;0;0;0;0;98,95;0;0;0,14;12130;2124;139;4;1195,5;1225,1;1205,2;1193,5;1227;1131,5;239,1;2378,5;2401,6;928,9;915,9;23,7;15,4;18,1;177;90,3;105,1
2211905;KRD100185090;6,2;0,4;54;296,3;248,8;6;0,07;0,45;0,12;0,02;0,02;0,01;0,03;0,04;0,08;0;0;0;0,04;0;0;0;0;0;0;0;0;0;98,97;0;0;0,16;12083;2124;138;2,9;1194;1227,3;1204,7;1193,5;1227;1135,5;239;2383,1;2395,8;930,2;913;23,7;15,6;18,4;177;90,7;105,1
2211905;KRD100185090;6,2;0,4;54;296,3;248,8;6;0,07;0,45;0,12;0,02;0,02;0,01;0,03;0,04;0,08;0;0;0;0,04;0;0;0;0;0;0;0;0;0;98,97;0;0;0,16;12065;2124;137;4;1194;1226,2;1204,3;1193,5;1227;1125,6;238,6;2379,6;2394,7;933,7;915,9;23,6;15,7;18,7;177;90,3;105,1
2211905;KRD100185090;6,2;0,4;54;296,3;248,8;6;0,07;0,45;0,12;0,02;0,02;0,01;0,03;0,04;0,08;0;0;0;0,04;0;0;0;0;0;0;0;0;0;98,97;0;0;0,16;11944;2124;137;3;1193,5;1225,1;1203,7;1193,5;1225,5;1120,7;239,1;2379,6;2402,8;927,3;912,7;23,6;15,8;19,3;177;90,4;105,1
2211905;KRD100185090;6,2;0,4;54;296,3;248,8;6;0,07;0,45;0,12;0,02;0,02;0,01;0,03;0,04;0,08;0;0;0;0,04;0;0;0;0;0;0;0;0;0;98,97;0;0;0,16;12008;2124;136;4;1194,5;1225,1;1203,4;1193,5;1222,5;1127,6;238,9;2363,4;2402,8;928,6;910,4;23,7;15,8;19,7;177;90,4;105,1
2211905;KRD100185090;6,2;0,4;54;296,3;248,8;6;0,07;0,45;0,12;0,02;0,02;0,01;0,03;0,04;0,08;0;0;0;0,04;0;0;0;0;0;0;0;0;0;98,97;0;0;0,16;12070;2124;137;4;1193,5;1235,1;1203;1193,5;1218,5;1124,7;238,8;2372,7;2400,5;932,7;814,3;23,9;15,8;19,8;177;90,5;105,1
2211905;KRD100185090;6,2;0,4;54;296,3;248,8;6;0,07;0,45;0,12;0,02;0,02;0,01;0,03;0,04;0,08;0;0;0;0,04;0;0;0;0;0;0;0;0;0;98,97;0;0;0,16;11939;2124;136;3;1194,5;1229,7;1202,7;1193,5;1213,5;1117,8;238,9;2378,5;2400,5;934,3;917,8;24;15,9;19,7;177;90,3;105,1
2211905;KRD100185090;6,2;0,4;54;296,3;248,8;6;0,07;0,45;0,12;0,02;0,02;0,01;0,03;0,04;0,08;0;0;0;0,04;0;0;0;0;0;0;0;0;0;98,97;0;0;0,16;11966;2124;135,8;4;1194,5;1226,2;1202,5;1193,5;1212,5;1126,6;238,7;2378,5;2401,6;932,4;916,8;24,1;16;19,2;177;90,4;105,1
2211905;KRD100185090;6,2;0,4;54;296,3;248,8;6;0,07;0,45;0,12;0,02;0,02;0,01;0,03;0,04;0,08;0;0;0;0,04;0;0;0;0;0;0;0;0;0;98,97;0;0;0,16;11966;2124;137;3;1195;1223,1;1202,3;1193,5;1210,5;1127,6;239,2;2385,4;2401,6;925,4;913;24,2;16,1;18,8;177;89,9;105,1
2211905;KRD100185090;6,2;0,4;54;296,3;248,8;6;0,07;0,45;0,12;0,02;0,02;0,01;0,03;0,04;0,08;0;0;0;0,04;0;0;0;0;0;0;0;0;0;98,97;0;0;0,16;12130;2124;136;3;1195,5;1225,6;1202,2;1193,5;1210,5;1118,3;238,5;2375,3;2390;926,4;914,3;24,2;16,1;19,1;177;90,7;105,1
2211905;KRD100185090;6,2;0,4;54;296,3;248,8;6;0,07;0,45;0,12;0,02;0,02;0,01;0,03;0,04;0,08;0;0;0;0,04;0;0;0;0;0;0;0;0;0;98,97;0;0;0,16;12130;2124;136;4;1196;1224,6;1202,1;1193,5;1210,5;1116,8;239,3;2384,3;2400,5;927,3;918,4;24,4;16,2;19,7;177;91,2;105,1
2211905;KRD100185090;6,2;0,4;54;296,3;248,8;6;0,07;0,45;0,12;0,02;0,02;0,01;0,03;0,04;0,08;0;0;0;0,04;0;0;0;0;0;0;0;0;0;98,97;0;0;0,16;12113;2124;136;3;1195;1226,2;1202,1;1193,5;1210,5;1119,2;238,6;2377,3;2395,8;929,5;918,4;24,4;16,2;20,2;177;91,2;105,1
2211905;KRD100185090;6,2;0,4;54;296,3;248,8;6;0,07;0,45;0,12;0,02;0,02;0,01;0,03;0,04;0,08;0;0;0;0,04;0;0;0;0;0;0;0;0;0;98,97;0;0;0,16;12113;2124;136;4;1195,5;1224;1202;1193,5;1210,5;1114,8;238,8;2378,5;2397;930,5;917,8;24,5;16,4;19,8;177;90,6;105,1
2211905;KRD100185090;6,2;0,4;54;296,3;248,8;6;0,07;0,45;0,12;0,02;0,02;0,01;0,03;0,04;0,08;0;0;0;0,04;0;0;0;0;0;0;0;0;0;98,97;0;0;0,16;12083;2124;137;4;1195,5;1224;1202,1;1193,5;1210,5;1119,7;238,3;2369,2;2390;924,8;884,7;24,7;16,5;19,4;177;90,5;105,1
2211905;KRD100185090;6,2;0,4;54;296,3;248,8;6;0,07;0,45;0,12;0,02;0,02;0,01;0,03;0,04;0,08;0;0;0;0,04;0;0;0;0;0;0;0;0;0;98,97;0;0;0,16;12114;2124;135,5;3;1196;1224,6;1202,1;1193,5;1210,5;1120,2;238,8;2383,1;2394,7;925,4;914,3;24,8;16,6;18,9;177;90,7;105,1
2211905;KRD100185090;6,2;0,4;54;296,3;248,8;6;0,07;0,45;0,12;0,02;0,02;0,01;0,03;0,04;0,08;0;0;0;0,04;0;0;0;0;0;0;0;0;0;98,97;0;0;0,16;11936;2124;136;4,3;1196,5;1225;1202,1;1193,5;1210,5;1112,8;237,4;2366,9;2386,6;926;916,5;24,9;16,6;18,9;177;90,6;105,1
2211905;KRD100185090;6,2;0,4;54;296,3;248,8;6;0,07;0,45;0,12;0,02;0,02;0,01;0,03;0,04;0,08;0;0;0;0,04;0;0;0;0;0;0;0;0;0;98,97;0;0;0,16;11978;2124;137;3;1197;1224,6;1202,1;1193,5;1210,5;1113,3;238,4;2380,8;2390;928,9;917,8;24,9;16,7;19,1;177;90,8;105,1
2211905;KRD100185090;6,2;0,4;54;296,3;248,8;6;0,07;0,45;0,12;0,02;0,02;0,01;0,03;0,04;0,08;0;0;0;0,04;0;0;0;0;0;0;0;0;0;98,97;0;0;0,16;12108;2124;136,7;3;1197,5;1226,2;1202,1;1193,5;1210,5;1123,2;238,7;2380,8;2400,5;926,4;919,7;25;16,7;19,6;177;90,5;105,1
2211905;KRD100185090;6,2;0,4;54;296,3;248,8;6;0,07;0,45;0,12;0,02;0,02;0,01;0,03;0,04;0,08;0;0;0;0,04;0;0;0;0;0;0;0;0;0;98,97;0;0;0,16;11932;2124;136;4;1198;1226,6;1202,2;1193,5;1210,5;1117,3;238,9;2379,6;2397;924,8;918,4;25,1;16,7;19,7;177;90,2;105,1
2211905;KRD100185090;6,2;0,4;54;296,3;248,8;6;0,07;0,45;0,12;0,02;0,02;0,01;0,03;0,04;0,08;0;0;0;0,04;0;0;0;0;0;0;0;0;0;98,97;0;0;0,16;12002;2124;136;3;1197,5;1227,3;1202,2;1193,5;1210,5;1117,3;238,2;2378,5;2388,9;928,6;915,2;24,2;16,7;19,5;177;90,4;105,1
2211905;KRD100185090;6,2;0,4;54;296,3;248,8;6;0,07;0,45;0,12;0,02;0,02;0,01;0,03;0,04;0,08;0;0;0;0,04;0;0;0;0;0;0;0;0;0;98,97;0;0;0,16;12095;2124;136;5;1198;1226,6;1202,2;1193,5;1210,5;1119,7;238,7;2378,5;2395,8;930,5;916,5;19,9;15;18,8;177;90,3;105,1
2211905;KRD100185090;6,2;0,4;54;296,3;248,8;6;0,07;0,45;0,12;0,02;0,02;0,01;0,03;0,04;0,08;0;0;0;0,04;0;0;0;0;0;0;0;0;0;98,97;0;0;0,16;12138;2124;137;0;1198;1226,6;1202,2;1193,5;1210,5;1117,3;238,4;2377,3;2388,9;936,6;910,4;33,2;20,4;24,9;177;88,2;117,4
2211905;KRD100185090;6,2;0,4;54;296,3;248,8;6;0,07;0,45;0,12;0,02;0,02;0,01;0,03;0,04;0,08;0;0;0;0,04;0;0;0;0;0;0;0;0;0;98,97;0;0;0,16;12056;2124;136;0;1198;1225,6;1202,1;1193,5;1210,5;1120,2;0;2329,4;2352,7;936,6;910,4;33,2;20,4;24,9;177;88,2;117,4
2211905;KRD100185090;6,2;0,4;54;296,3;248,8;6;0,07;0,45;0,12;0,02;0,02;0,01;0,03;0,04;0,08;0;0;0;0,04;0;0;0;0;0;0;0;0;0;98,97;0;0;0,16;12145;2124;162;3,1;1195,5;1238,4;1201,1;1192;1210,5;1124,2;239;2383,1;2400,5;925,4;891;16,5;11,1;13,8;177;94,3;100,1
2211905;KRD100185090;6,2;0,4;54;296,3;248,8;6;0,07;0,45;0,12;0,02;0,02;0,01;0,03;0,04;0,08;0;0;0;0,04;0;0;0;0;0;0;0;0;0;98,97;0;0;0,16;11948;2124;165;4;1196;1234;1201;1192;1210,5;1120,2;239,1;2385,4;2398,1;929,5;886,3;25,1;14,1;16;177;93,4;100,1
2211905;KRD100185090;6,2;0,4;54;296,3;248,8;6;0,07;0,45;0,12;0,02;0,02;0,01;0,03;0,04;0,08;0;0;0;0,04;0;0;0;0;0;0;0;0;0;98,97;0;0;0,16;12022;2124;164;3;1195,5;1232,5;1200,9;1192;1210,5;1132;238,3;2377,3;2394,7;924,8;910,4;26;15,9;17,6;177;95,3;100,3
2211905;KRD100185090;6,2;0,4;54;296,3;248,8;6;0,07;0,45;0,12;0,02;0,02;0,01;0,03;0,04;0,08;0;0;0;0,04;0;0;0;0;0;0;0;0;0;98,97;0;0;0,16;12116;2124;165;4,5;1194,5;1236,3;1200,8;1192;1210,5;1117,8;237,9;2369,2;2388,9;922,9;913;24,5;15,4;18,4;177;95,3;100,3
2211905;KRD100185090;6,2;0,4;54;296,3;248,8;6;0,07;0,45;0,12;0,02;0,02;0,01;0,03;0,04;0,08;0;0;0;0,04;0;0;0;0;0;0;0;0;0;98,97;0;0;0,16;12041;2124;165;3;1196;1237,8;1200,7;1192;1210,5;1118,3;238;2375,2;2391,2;929,2;918,4;23,4;14,4;18,1;177;92,9;104,5
2211905;KRD100185090;6,2;0,4;54;296,3;248,8;6;0,07;0,45;0,12;0,02;0,02;0,01;0,03;0,04;0,08;0;0;0;0,04;0;0;0;0;0;0;0;0;0;98,97;0;0;0,16;11924;2124;165;2,8;1198,5;1231,9;1200,6;1192;1210,5;1119,2;238,2;2373,8;2390;935,3;922,5;23,7;14,4;18;177;90,5;105,1
2211905;KRD100185090;6,2;0,4;54;296,3;248,8;6;0,07;0,45;0,12;0,02;0,02;0,01;0,03;0,04;0,08;0;0;0;0,04;0;0;0;0;0;0;0;0;0;98,97;0;0;0,16;11941;2124;165,2;3;1200;1227,3;1200,6;1192;1210,5;1120,7;238,3;2372,7;2388,9;937,2;924,8;26;15;18,5;177;89,8;105,1
2211905;KRD100185090;6,2;0,4;54;296,3;248,8;6;0,07;0,45;0,12;0,02;0,02;0,01;0,03;0,04;0,08;0;0;0;0,04;0;0;0;0;0;0;0;0;0;98,97;0;0;0,16;12075;2124;166;4;1200,5;1227,1;1200,5;1192;1210,5;1121,7;238,2;2365,7;2391,2;931,1;922,9;27,5;15,7;19,3;177;90,4;105,1
2211905;KRD100185090;6,2;0,4;54;296,3;248,8;6;0,07;0,45;0,12;0,02;0,02;0,01;0,03;0,04;0,08;0;0;0;0,04;0;0;0;0;0;0;0;0;0;98,97;0;0;0,16;12121;2124;166;4;1200,5;1226,6;1200,4;1192;1210,5;1119,7;238,2;2363,4;2394,7;930,5;921,3;27,8;16,1;20,1;177;90,1;105,1
2211905;KRD100185090;6,2;0,4;54;296,3;248,8;6;0,07;0,45;0,12;0,02;0,02;0,01;0,03;0,04;0,08;0;0;0;0,04;0;0;0;0;0;0;0;0;0;98,97;0;0;0,16;12026;2124;166;3;1199;1227,7;1200,3;1192;1210,5;1117,8;238,3;2373,8;2391,2;930,8;920,6;28,2;16,3;20,6;177;89,9;105,1
2211905;KRD100185090;6,2;0,4;54;296,3;248,8;6;0,07;0,45;0,12;0,02;0,02;0,01;0,03;0,04;0,08;0;0;0;0,04;0;0;0;0;0;0;0;0;0;98,97;0;0;0,16;12096;2124;166,4;4;1199,5;1226,2;1200,2;1192;1210,5;1108,4;238,4;2377,3;2391,2;932,7;920,6;28,6;16,6;20,5;177;90,4;105,1
2211905;KRD100185090;6,2;0,4;54;296,3;248,8;6;0,07;0,45;0,12;0,02;0,02;0,01;0,03;0,04;0,08;0;0;0;0,04;0;0;0;0;0;0;0;0;0;98,97;0;0;0,16;12165;2124;167;5;1199,5;1225,6;1200,1;1192;1210,5;1114,8;238,2;2373,8;2388,9;928,9;854,7;24,3;13,9;20,2;177;90,5;105,1
2211905;KRD100185090;6,2;0,4;54;296,3;248,8;6;0,07;0,45;0,12;0,02;0,02;0,01;0,03;0,04;0,08;0;0;0;0,04;0;0;0;0;0;0;0;0;0;98,97;0;0;0,16;12000;2124;166;6;1200;1222,8;1200;1192;1210,5;1109,4;238,4;2372,7;2391,2;929,5;854,7;21,1;13,7;19,6;177;90,3;105,1
2211905;KRD100185090;6,2;0,4;54;296,3;248,8;6;0,07;0,45;0,12;0,02;0,02;0,01;0,03;0,04;0,08;0;0;0;0,04;0;0;0;0;0;0;0;0;0;98,97;0;0;0,16;12011;2124;166;5;1201;1222,8;1199,9;1192;1210,5;1107,4;238,3;2373,8;2394,7;927;919,4;18;12,9;19,3;177;90,3;105,1
2211907;KRD100185464;6,2;0,3;171;296,3;248,8;6;0,08;0,47;0,12;0,02;0,02;0,01;0,05;0,04;0,07;0,01;0;0;0,03;0;0;0;0;0;0;0;0;0;98,85;0;0;0,18;12051;2124;173,2;4;1208;1229,7;1200,1;1192;1210,5;1120,7;238,5;2373,8;2391,2;930,2;921,6;26,8;15,8;16,5;177;90,3;105,1
2211907;KRD100185464;6,2;0,3;171;296,3;248,8;6;0,08;0,47;0,12;0,02;0,02;0,01;0,05;0,04;0,07;0,01;0;0;0,03;0;0;0;0;0;0;0;0;0;98,85;0;0;0,18;12023;2124;173;2,8;1207;1228,8;1200,1;1192;1210,5;1112,8;238,3;2377,3;2388,9;929,2;899,9;28,2;17,6;18,6;177;90;105,1
2211907;KRD100185464;6,2;0,3;171;296,3;248,8;6;0,08;0,47;0,12;0,02;0,02;0,01;0,05;0,04;0,07;0,01;0;0;0,03;0;0;0;0;0;0;0;0;0;98,85;0;0;0,18;12001;2124;174;4;1206;1229,4;1200,1;1192;1210,5;1119,2;238,2;2373,8;2391,2;930,5;920,6;28,6;17,8;20,1;177;90,1;105,1
2211907;KRD100185464;6,2;0,3;171;296,3;248,8;6;0,08;0,47;0,12;0,02;0,02;0,01;0,05;0,04;0,07;0,01;0;0;0,03;0;0;0;0;0;0;0;0;0;98,85;0;0;0,18;11938;2124;174;4;1206;1227,3;1200;1192;1210,5;1110,9;238,3;2372,2;2391,2;931,8;810,2;28,8;18,1;20,8;177;90,6;105,1
2211907;KRD100185464;6,2;0,3;171;296,3;248,8;6;0,08;0,47;0,12;0,02;0,02;0,01;0,05;0,04;0,07;0,01;0;0;0,03;0;0;0;0;0;0;0;0;0;98,85;0;0;0,18;12048;2124;173;3;1205;1226,2;1200;1192;1210,5;1107,9;238,4;2377,3;2390;935,3;917,4;29;18,2;21,4;177;90,7;105,1
2211907;KRD100185464;6,2;0,3;171;296,3;248,8;6;0,08;0,47;0,12;0,02;0,02;0,01;0,05;0,04;0,07;0,01;0;0;0,03;0;0;0;0;0;0;0;0;0;98,85;0;0;0,18;12044;2124;174;4;1206;1226,2;1199,9;1192;1210,5;1109,9;238,3;2372,7;2394,7;931,8;917,8;29,3;18,3;22,2;177;90,4;105,1
2211907;KRD100185464;6,2;0,3;171;296,3;248,8;6;0,08;0,47;0,12;0,02;0,02;0,01;0,05;0,04;0,07;0,01;0;0;0,03;0;0;0;0;0;0;0;0;0;98,85;0;0;0,18;11958;2124;174;3;1207;1227,3;1199,9;1192;1210,5;1106,9;238,5;2366,9;2400,5;928,6;907,3;29,5;18,5;22,7;177;90,3;105,1
2211907;KRD100185464;6,2;0,3;171;296,3;248,8;6;0,08;0,47;0,12;0,02;0,02;0,01;0,05;0,04;0,07;0,01;0;0;0,03;0;0;0;0;0;0;0;0;0;98,85;0;0;0,18;12088;2124;173;4,5;1207;1226,2;1199,9;1192;1210,5;1105,5;238,4;2371,5;2394,7;928;916,2;30;18,6;22,5;177;90,6;105,1
2211907;KRD100185464;6,2;0,3;171;296,3;248,8;6;0,08;0,47;0,12;0,02;0,02;0,01;0,05;0,04;0,07;0,01;0;0;0,03;0;0;0;0;0;0;0;0;0;98,85;0;0;0,18;12086;2124;174;4;1208,5;1225,6;1199,8;1192;1210,5;1105,5;238,8;2378,5;2398,1;925,4;916,8;30,1;18,7;22,5;177;90,7;105,1
2211907;KRD100185464;6,2;0,3;171;296,3;248,8;6;0,08;0,47;0,12;0,02;0,02;0,01;0,05;0,04;0,07;0,01;0;0;0,03;0;0;0;0;0;0;0;0;0;98,85;0;0;0,18;12108;2124;173;3;1207;1226,6;1199,9;1192;1210,5;1106;238,6;2371,5;2398,1;931,8;917,8;30,2;18,8;22,5;177;91,4;105,1
2211907;KRD100185464;6,2;0,3;171;296,3;248,8;6;0,08;0,47;0,12;0,02;0,02;0,01;0,05;0,04;0,07;0,01;0;0;0,03;0;0;0;0;0;0;0;0;0;98,85;0;0;0,18;12021;2124;174;4;1204,5;1226,6;1199,8;1192;1210,5;1105;238,9;2377,3;2394,7;928,6;915,2;30,3;18,9;22,2;177;90,8;105,1
2211907;KRD100185464;6,2;0,3;171;296,3;248,8;6;0,08;0,47;0,12;0,02;0,02;0,01;0,05;0,04;0,07;0,01;0;0;0,03;0;0;0;0;0;0;0;0;0;98,85;0;0;0,18;12054;2124;174;5;1203,5;1224,6;1199,8;1192;1210,5;1109,4;238,4;2371,5;2392,4;926,4;914,6;26,6;17,7;21,8;177;90,5;105,1
2211907;KRD100185464;6,2;0,3;171;296,3;248,8;6;0,08;0,47;0,12;0,02;0,02;0,01;0,05;0,04;0,07;0,01;0;0;0,03;0;0;0;0;0;0;0;0;0;98,85;0;0;0,18;12008;2124;173;5;1203,5;1229,7;1199,8;1192;1210,5;1107,4;238,5;2378,5;2390;930,8;915,2;23;15,7;21,3;177;90,9;103,7
2211907;KRD100185464;6,2;0,3;171;296,3;248,8;6;0,08;0,47;0,12;0,02;0,02;0,01;0,05;0,04;0,07;0,01;0;0;0,03;0;0;0;0;0;0;0;0;0;98,85;0;0;0,18;11967;2124;174;5;1203;1228,2;1199,7;1192;1210,5;1106,9;238,1;2369,2;2391,2;924,5;914,3;19,6;14,1;20,8;177;91,6;103,7
2211907;KRD100185464;6,2;0,3;171;296,3;248,8;6;0,08;0,47;0,12;0,02;0,02;0,01;0,05;0,04;0,07;0,01;0;0;0,03;0;0;0;0;0;0;0;0;0;98,85;0;0;0,18;12021;2124;180;3;1201,5;1232;1199,6;1192;1210,5;1108,4;238,4;2377,3;2392,4;936,9;904,7;27,4;16,8;17,1;177;91,3;103,7
2211907;KRD100185464;6,2;0,3;171;296,3;248,8;6;0,08;0,47;0,12;0,02;0,02;0,01;0,05;0,04;0,07;0,01;0;0;0,03;0;0;0;0;0;0;0;0;0;98,85;0;0;0,18;12059;2124;181;4;1200,5;1228,8;1199,5;1192;1210,5;1109,9;237,9;2372,7;2385,4;926,4;914,9;28,6;18,1;19,5;177;90,9;103,7
2211907;KRD100185464;6,2;0,3;171;296,3;248,8;6;0,08;0,47;0,12;0,02;0,02;0,01;0,05;0,04;0,07;0,01;0;0;0,03;0;0;0;0;0;0;0;0;0;98,85;0;0;0,18;12083;2124;181;4;1199,5;1229,7;1199,4;1192;1210,5;1108,4;237,9;2365,7;2388,9;925,4;912;29,1;18,7;21,1;177;91,5;101,2
2211907;KRD100185464;6,2;0,3;171;296,3;248,8;6;0,08;0,47;0,12;0,02;0,02;0,01;0,05;0,04;0,07;0,01;0;0;0,03;0;0;0;0;0;0;0;0;0;98,85;0;0;0,18;11965;2124;152;3;1199,5;1230;1198,6;1192;1208;1107,4;237,8;2366,9;2386,6;919;894,2;29,4;19,1;21,9;177;92,7;100,1
2211907;KRD100185464;6,2;0,3;171;296,3;248,8;6;0,08;0,47;0,12;0,02;0,02;0,01;0,05;0,04;0,07;0,01;0;0;0,03;0;0;0;0;0;0;0;0;0;98,85;0;0;0,18;11938;2124;151;3,1;1199;1229,7;1198,7;1192;1208;1105,5;238;2372,7;2388,9;918,1;895,2;24,5;18;22,1;177;94,4;100,1
2211907;KRD100185464;6,2;0,3;171;296,3;248,8;6;0,08;0,47;0,12;0,02;0,02;0,01;0,05;0,04;0,07;0,01;0;0;0,03;0;0;0;0;0;0;0;0;0;98,85;0;0;0,18;12075;2124;154;3;1202,5;1230,9;1198,9;1192;1208;1113,3;238,9;2383,1;2395,8;924,1;894,5;27,7;16,8;18,3;177;94,5;100,1
2211907;KRD100185464;6,2;0,3;171;296,3;248,8;6;0,08;0,47;0,12;0,02;0,02;0,01;0,05;0,04;0,07;0,01;0;0;0,03;0;0;0;0;0;0;0;0;0;98,85;0;0;0,18;12051;2124;153;4;1202;1234,2;1199;1192;1208;1109,9;238,3;2372,7;2390;917,8;909,5;28,6;18,5;19,9;177;94,4;100,1
2211907;KRD100185464;6,2;0,3;171;296,3;248,8;6;0,08;0,47;0,12;0,02;0,02;0,01;0,05;0,04;0,07;0,01;0;0;0,03;0;0;0;0;0;0;0;0;0;98,85;0;0;0,18;12004;2124;152,5;4;1201,5;1232,5;1199;1192;1208;1108,4;238;2371,5;2390;917,4;899,9;29,3;18,9;21,1;177;95;100,1
2211907;KRD100185464;6,2;0,3;171;296,3;248,8;6;0,08;0,47;0,12;0,02;0,02;0,01;0,05;0,04;0,07;0,01;0;0;0,03;0;0;0;0;0;0;0;0;0;98,85;0;0;0,18;12000;2124;151;2,7;1201;1233,1;1199,1;1192;1208;1108,4;238;2372,7;2384,3;920,6;908,2;29,8;19,3;21,9;177;95,2;100,1
2211907;KRD100185464;6,2;0,3;171;296,3;248,8;6;0,08;0,47;0,12;0,02;0,02;0,01;0,05;0,04;0,07;0,01;0;0;0,03;0;0;0;0;0;0;0;0;0;98,85;0;0;0,18;11965;2124;151;4;1201;1235,1;1199,1;1192;1208;1110,4;238,1;2369,2;2392,4;924,1;908,2;30,1;19,6;22,7;177;95,2;100,1
2211907;KRD100185464;6,2;0,3;171;296,3;248,8;6;0,08;0,47;0,12;0,02;0,02;0,01;0,05;0,04;0,07;0,01;0;0;0,03;0;0;0;0;0;0;0;0;0;98,85;0;0;0,18;12116;2124;151;4;1201,5;1232;1199,1;1192;1208;1110,9;238,1;2363,4;2390;922,9;906,9;30,4;19,7;23,4;177;94,6;100,1
2211907;KRD100185464;6,2;0,3;171;296,3;248,8;6;0,08;0,47;0,12;0,02;0,02;0,01;0,05;0,04;0,07;0,01;0;0;0,03;0;0;0;0;0;0;0;0;0;98,85;0;0;0,18;11986;2124;150;3;1202,5;1233,1;1199,2;1192;1208;1109,9;236,9;2356,5;2383,1;923,2;907,3;30,6;19,8;23,6;177;94,6;100,1
2211907;KRD100185464;6,2;0,3;171;296,3;248,8;6;0,08;0,47;0,12;0,02;0,02;0,01;0,05;0,04;0,07;0,01;0;0;0,03;0;0;0;0;0;0;0;0;0;98,85;0;0;0,18;12070;2124;151;3;1203;1236,9;1199,3;1192;1208;1106,9;238;2366,9;2391,2;917,4;908,2;30,9;19,8;23,4;177;95,3;100,1
2211907;KRD100185464;6,2;0,3;171;296,3;248,8;6;0,08;0,47;0,12;0,02;0,02;0,01;0,05;0,04;0,07;0,01;0;0;0,03;0;0;0;0;0;0;0;0;0;98,85;0;0;0,18;12072;2124;150,6;3,3;1203,5;1234,2;1199,4;1192;1208;1109,9;238,2;2368,1;2394,7;915,9;826,7;31,1;20,1;23,1;177;94,9;100,1
2211907;KRD100185464;6,2;0,3;171;296,3;248,8;6;0,08;0,47;0,12;0,02;0,02;0,01;0,05;0,04;0,07;0,01;0;0;0,03;0;0;0;0;0;0;0;0;0;98,85;0;0;0,18;12085;2124;150,9;3;1203;1232,5;1199,5;1192;1208;1107,9;237,2;2366,9;2375,1;924,1;906,9;31,3;20,4;23;177;94,8;100,1
2211907;KRD100185464;6,2;0,3;171;296,3;248,8;6;0,08;0,47;0,12;0,02;0,02;0,01;0,05;0,04;0,07;0,01;0;0;0,03;0;0;0;0;0;0;0;0;0;98,85;0;0;0,18;12049;2124;151;3;1204;1230,9;1199,6;1192;1208;1107,4;237,9;2363,4;2388,9;915,2;876,4;31,3;20,5;23,2;177;94,8;100,1
2211907;KRD100185464;6,2;0,3;171;296,3;248,8;6;0,08;0,47;0,12;0,02;0,02;0,01;0,05;0,04;0,07;0,01;0;0;0,03;0;0;0;0;0;0;0;0;0;98,85;0;0;0,18;11994;2124;151;4;1205;1231,5;1199,7;1192;1208;1106,9;238,1;2371,5;2391,2;916,2;897,1;31,4;20,7;24,2;177;95,1;100,1
2211907;KRD100185464;6,2;0,3;171;296,3;248,8;6;0,08;0,47;0,12;0,02;0,02;0,01;0,05;0,04;0,07;0,01;0;0;0,03;0;0;0;0;0;0;0;0;0;98,85;0;0;0,18;12129;2124;152;4;1206;1230,9;1199,8;1192;1208;1106;238,2;2373,8;2391,2;915,2;886,6;31,6;20,7;24,5;177;94,9;100,1
2211907;KRD100185464;6,2;0,3;171;296,3;248,8;6;0,08;0,47;0,12;0,02;0,02;0,01;0,05;0,04;0,07;0,01;0;0;0,03;0;0;0;0;0;0;0;0;0;98,85;0;0;0,18;12128;2124;151;2,8;1207;1228,8;1200;1192;1208;1104,5;237,5;2363,4;2384,3;918,1;906,3;31,7;20,6;24,2;177;95,2;100,1
2211907;KRD100185464;6,2;0,3;171;296,3;248,8;6;0,08;0,47;0,12;0,02;0,02;0,01;0,05;0,04;0,07;0,01;0;0;0,03;0;0;0;0;0;0;0;0;0;98,85;0;0;0,18;12128;2124;150,8;4;1207,5;1230;1200,1;1192;1208;1103,5;238,4;2371,5;2392,4;923,2;905,4;31,8;20,6;24,2;177;95,3;100,1
2211907;KRD100185464;6,2;0,3;171;296,3;248,8;6;0,08;0,47;0,12;0,02;0,02;0,01;0,05;0,04;0,07;0,01;0;0;0,03;0;0;0;0;0;0;0;0;0;98,85;0;0;0,18;12017;2124;152;4;1207,5;1227,9;1200,3;1192;1208;1104,5;237,9;2371,5;2388,9;916,8;907,9;31,9;20,8;23,9;177;94,4;100,1
2211907;KRD100185464;6,2;0,3;171;296,3;248,8;6;0,08;0,47;0,12;0,02;0,02;0,01;0,05;0,04;0,07;0,01;0;0;0,03;0;0;0;0;0;0;0;0;0;98,85;0;0;0,18;12080;2124;151;3;1206,5;1228;1200,4;1192;1208;1105,5;238,1;2369,2;2391,2;923,2;906,3;31,9;20,8;23,7;177;94,5;100,1
2211907;KRD100185464;6,2;0,3;171;296,3;248,8;6;0,08;0,47;0,12;0,02;0,02;0,01;0,05;0,04;0,07;0,01;0;0;0,03;0;0;0;0;0;0;0;0;0;98,85;0;0;0,18;12006;2124;152;4;1207,5;1229,4;1200,5;1192;1208;1102,5;238,2;2373,8;2394,7;924,8;904,7;32;20,9;24,3;177;94,9;100,1
2211907;KRD100185464;6,2;0,3;171;296,3;248,8;6;0,08;0,47;0,12;0,02;0,02;0,01;0,05;0,04;0,07;0,01;0;0;0,03;0;0;0;0;0;0;0;0;0;98,85;0;0;0,18;11970;2124;152;4;1208,5;1227,3;1200,6;1192;1208;1110,9;237,9;2372,7;2391,2;918,4;910,1;32,1;21;24,7;177;94,7;100,1
2211907;KRD100185464;6,2;0,3;171;296,3;248,8;6;0,08;0,47;0,12;0,02;0,02;0,01;0,05;0,04;0,07;0,01;0;0;0,03;0;0;0;0;0;0;0;0;0;98,85;0;0;0,18;12121;2124;151;3;1209;1228,2;1200,8;1192;1209;1106,9;238,3;2372,2;2390;917,8;905,4;32,2;21,2;24,8;177;95;100,1
2211907;KRD100185464;6,2;0,3;171;296,3;248,8;6;0,08;0,47;0,12;0,02;0,02;0,01;0,05;0,04;0,07;0,01;0;0;0,03;0;0;0;0;0;0;0;0;0;98,85;0;0;0,18;12068;2124;151,7;3;1209,5;1227,3;1201;1192;1209,5;1102,5;238,1;2372,2;2386,6;922,2;902,5;32,3;21,3;25,3;177;95,4;100,1
2211907;KRD100185464;6,2;0,3;171;296,3;248,8;6;0,08;0,47;0,12;0,02;0,02;0,01;0,05;0,04;0,07;0,01;0;0;0,03;0;0;0;0;0;0;0;0;0;98,85;0;0;0,18;12123;2124;152;4;1209,5;1230,3;1201,1;1192;1209,5;1102,5;238,1;2365,7;2398,1;918,1;898,7;32,3;21,4;25,4;177;95;100,1
2211907;KRD100185464;6,2;0,3;171;296,3;248,8;6;0,08;0,47;0,12;0,02;0,02;0,01;0,05;0,04;0,07;0,01;0;0;0,03;0;0;0;0;0;0;0;0;0;98,85;0;0;0,18;12021;2124;151;3;1208,5;1228,8;1201,2;1192;1209,5;1102,5;238,2;2369,2;2395,8;914,6;895,8;32,5;21,6;25,2;177;94,9;100,1
2211907;KRD100185464;6,2;0,3;171;296,3;248,8;6;0,08;0,47;0,12;0,02;0,02;0,01;0,05;0,04;0,07;0,01;0;0;0,03;0;0;0;0;0;0;0;0;0;98,85;0;0;0,18;12065;2124;152;2,9;1208,5;1228,8;1201,4;1192;1209,5;1101;238,3;2368,1;2391,2;913,6;875,4;32,6;21,6;25,6;177;94,8;100,1
2211907;KRD100185464;6,2;0,3;171;296,3;248,8;6;0,08;0,47;0,12;0,02;0,02;0,01;0,05;0,04;0,07;0,01;0;0;0,03;0;0;0;0;0;0;0;0;0;98,85;0;0;0,18;11973;2124;152;4;1209,5;1230;1201,4;1192;1209,5;1099,6;237,9;2362,3;2392,4;924,8;889,4;32,6;21,5;25,4;177;95,1;100,1
2211907;KRD100185464;6,2;0,3;171;296,3;248,8;6;0,08;0,47;0,12;0,02;0,02;0,01;0,05;0,04;0,07;0,01;0;0;0,03;0;0;0;0;0;0;0;0;0;98,85;0;0;0,18;11974;2124;152;4;1210;1232;1201,6;1192;1209,5;1099,6;238,1;2371,5;2390;918,1;906,6;32,8;21,7;25;177;94,8;100,1
2211907;KRD100185464;6,2;0,3;171;296,3;248,8;6;0,08;0,47;0,12;0,02;0,02;0,01;0,05;0,04;0,07;0,01;0;0;0,03;0;0;0;0;0;0;0;0;0;98,85;0;0;0,18;11974;2124;151,4;3;1209,5;1229,4;1201,7;1192;1209,5;1102;238,1;2371,5;2386,6;914,6;896,1;33,1;21,9;25,4;177;95,3;100,1
2211907;KRD100185464;6,2;0,3;171;296,3;248,8;6;0,08;0,47;0,12;0,02;0,02;0,01;0,05;0,04;0,07;0,01;0;0;0,03;0;0;0;0;0;0;0;0;0;98,85;0;0;0,18;12007;2124;152;4;1208,5;1230;1201,8;1192;1209,5;1101;238;2365,7;2390;913,6;903,1;33,1;22;26,1;177;95,2;100,1
2211907;KRD100185464;6,2;0,3;171;296,3;248,8;6;0,08;0,47;0,12;0,02;0,02;0,01;0,05;0,04;0,07;0,01;0;0;0,03;0;0;0;0;0;0;0;0;0;98,85;0;0;0,18;11946;2124;153;3,4;1208,5;1229,4;1202;1192;1209,5;1102;237,7;2368,1;2385,4;920;905;33;21,9;26,2;177;94,8;100,1
2211907;KRD100185464;6,2;0,3;171;296,3;248,8;6;0,08;0,47;0,12;0,02;0,02;0,01;0,05;0,04;0,07;0,01;0;0;0,03;0;0;0;0;0;0;0;0;0;98,85;0;0;0,18;11985;2124;152;3;1209;1232;1202,1;1192;1209,5;1102,5;238,1;2369,2;2392,4;919,7;904,7;32,9;21,8;25,6;177;95,1;100,1
2211907;KRD100185464;6,2;0,3;171;296,3;248,8;6;0,08;0,47;0,12;0,02;0,02;0,01;0,05;0,04;0,07;0,01;0;0;0,03;0;0;0;0;0;0;0;0;0;98,85;0;0;0,18;11984;2124;125,8;4;1209;1230,9;1203,5;1194;1209,5;1102,5;237,6;2369,2;2383,1;916,2;862,7;33;21,9;25,5;177;94,9;100,1
2211907;KRD100185464;6,2;0,3;171;296,3;248,8;6;0,08;0,47;0,12;0,02;0,02;0,01;0,05;0,04;0,07;0,01;0;0;0,03;0;0;0;0;0;0;0;0;0;98,85;0;0;0,18;12016;2124;125;4;1209;1230,3;1203,7;1194;1209,5;1107,9;237,7;2371,5;2384,3;921,3;905,7;33,1;22;25,6;177;94,8;100,1
2211907;KRD100185464;6,2;0,3;171;296,3;248,8;6;0,08;0,47;0,12;0,02;0,02;0,01;0,05;0,04;0,07;0,01;0;0;0,03;0;0;0;0;0;0;0;0;0;98,85;0;0;0,18;12068;2124;124;3;1209;1231,5;1203,9;1194;1209,5;1102;237,7;2365,7;2380,8;919,4;901,9;33,3;22,1;25,4;177;94,7;100,1
2211907;KRD100185464;6,2;0,3;171;296,3;248,8;6;0,08;0,47;0,12;0,02;0,02;0,01;0,05;0,04;0,07;0,01;0;0;0,03;0;0;0;0;0;0;0;0;0;98,85;0;0;0,18;11975;2124;124;3;1209;1230;1204,2;1194;1209,5;1105;237,7;2371,5;2388,9;916,2;892,9;33,3;22,3;25,9;177;94,6;100,1
