Repository: furkanbitik/kardemir

File: final_birlesik_veri2.csv (part 15 of 29)
dokum_no;numune_no;cap;ovalite;elastikiyet;rel_alt_akma_dayanimi;reh_ust_akma_dayanimi;tufal_orani;C;MN;SI;S;P;N;CR;NI;CU;MO;V;TI;AS;SN;SB;AL;NB;CA;ZN;B;PB;ZR;FE;ALSOL;ALINS;CEV;firin_giris_uzunluk;firin_giris_agirlik;firin_kalis_suresi;lcc_kalma_suresi;firin_cikis_sicakligi;kutuk_desarj_sicakligi;tavlama_ortalama_sicaklik;tavlama_min_sicaklik;tavlama_max_sicaklik;dr10_kutuk_sicakligi;ortalama_descaler_basinci;min_descaler_basinci;max_descaler_basinci;max_meerdrive_giris_sicakligi;min_ meerdrive_giris_sicakligi;ortam_hava_sicakligi1;ortam_hava_sicakligi2;ortam_hava_sicakligi3;unit_agirlik;haddeleme_suresi;haddeleme_hizi
2211907;KRD100185464;6,2;0,3;171;296,3;248,8;6;0,08;0,47;0,12;0,02;0,02;0,01;0,05;0,04;0,07;0,01;0;0;0,03;0;0;0;0;0;0;0;0;0;98,85;0;0;0,18;12012;2124;123,5;3,2;1209,5;1228,2;1204,3;1197,5;1209,5;1102;238;2373,8;2384,3;912,7;903,1;33,4;22,4;26,8;177;94,5;100,1
2211907;KRD100185464;6,2;0,3;171;296,3;248,8;6;0,08;0,47;0,12;0,02;0,02;0,01;0,05;0,04;0,07;0,01;0;0;0,03;0;0;0;0;0;0;0;0;0;98,85;0;0;0,18;12042;2124;124;4;1208,5;1229,4;1204,5;1197,5;1209,5;1107,4;237,7;2369,2;2380,8;920,9;905,7;33,6;22,4;27,2;177;94,8;100,1
2211907;KRD100185464;6,2;0,3;171;296,3;248,8;6;0,08;0,47;0,12;0,02;0,02;0,01;0,05;0,04;0,07;0,01;0;0;0,03;0;0;0;0;0;0;0;0;0;98,85;0;0;0,18;12094;2124;123;3;1209;1228,5;1204,6;1197,5;1209,5;1109,9;237,9;2366,9;2388,9;919,7;901,9;33,7;22,5;27,1;177;95,2;100,1
2211921;KRD100185935;6,3;0,4;214;284;286;6;0,08;0,44;0,1;0,02;0,01;0,01;0,04;0,05;0,09;0;0;0;0,04;0;0;0;0;0;0;0;0;0;98,96;0;0;0,18;12048;2124;123;4;1208,5;1230,5;1204,7;1197,5;1209,5;1101;238,1;2373,8;2390;924,5;860,5;33,8;22,7;27,2;177;94,3;100,1
2211921;KRD100185935;6,3;0,4;214;284;286;6;0,08;0,44;0,1;0,02;0,01;0,01;0,04;0,05;0,09;0;0;0;0,04;0;0;0;0;0;0;0;0;0;98,96;0;0;0,18;12101;2124;124;4;1209;1230,5;1204,8;1197,5;1209,5;1112,8;238,1;2368,1;2397;915,9;903,1;33,8;22,8;27,1;177;94,5;100,1
2211921;KRD100185935;6,3;0,4;214;284;286;6;0,08;0,44;0,1;0,02;0,01;0,01;0,04;0,05;0,09;0;0;0;0,04;0;0;0;0;0;0;0;0;0;98,96;0;0;0,18;12063;2124;123;3;1209,5;1230,5;1205;1197,5;1209,5;1109,4;237,8;2371,5;2385,4;919,4;906,9;33,9;22,7;27,3;177;94,4;100,1
2211921;KRD100185935;6,3;0,4;214;284;286;6;0,08;0,44;0,1;0,02;0,01;0,01;0,04;0,05;0,09;0;0;0;0,04;0;0;0;0;0;0;0;0;0;98,96;0;0;0,18;12089;2124;122,9;4;1210;1228,8;1205,1;1197,5;1210;1106;236,9;2354,2;2380,8;916,8;897,7;33,4;22,7;27,9;177;95,2;100,1
2211921;KRD100185935;6,3;0,4;214;284;286;6;0,08;0,44;0,1;0,02;0,01;0,01;0,04;0,05;0,09;0;0;0;0,04;0;0;0;0;0;0;0;0;0;98,96;0;0;0,18;12129;2124;124,2;6;1210;1229,4;1205,2;1197,5;1210;1107,9;237,4;2355,3;2388,9;924,1;900,6;27,5;18,1;27,1;177;94,9;100,1
2211921;KRD100185935;6,3;0,4;214;284;286;6;0,08;0,44;0,1;0,02;0,01;0,01;0,04;0,05;0,09;0;0;0;0,04;0;0;0;0;0;0;0;0;0;98,96;0;0;0,18;12097;2124;123;16;1209,5;1225,7;1205,4;1197,5;1210;1103;238,1;2363,4;2394,7;919;899,9;19;14,6;24,8;177;95,2;100,1
2211921;KRD100185935;6,3;0,4;214;284;286;6;0,08;0,44;0,1;0,02;0,01;0,01;0,04;0,05;0,09;0;0;0;0,04;0;0;0;0;0;0;0;0;0;98,96;0;0;0,18;12115;2124;124;16;1210;1235,7;1205,5;1197,5;1210;1104,5;238;2365,7;2394,7;916,8;901,9;17,4;13,9;24,3;177;94,7;100,1
2211921;KRD100185935;6,3;0,4;214;284;286;6;0,08;0,44;0,1;0,02;0,01;0,01;0,04;0,05;0,09;0;0;0;0,04;0;0;0;0;0;0;0;0;0;98,96;0;0;0,18;12071;2124;135;3;1203,5;1237,4;1206,3;1197,5;1214,5;1124,2;238,5;2378,5;2394,7;925,7;903,8;22,1;17,1;20,6;177;94,1;100,1
2211921;KRD100185935;6,3;0,4;214;284;286;6;0,08;0,44;0,1;0,02;0,01;0,01;0,04;0,05;0,09;0;0;0;0,04;0;0;0;0;0;0;0;0;0;98,96;0;0;0,18;12031;2124;137;4;1201,5;1236,9;1206,2;1197,5;1214,5;1124,7;237,8;2369,2;2384,3;923,8;909,5;30,3;20,5;23,3;177;94,7;100,1
2211921;KRD100185935;6,3;0,4;214;284;286;6;0,08;0,44;0,1;0,02;0,01;0,01;0,04;0,05;0,09;0;0;0;0,04;0;0;0;0;0;0;0;0;0;98,96;0;0;0,18;12056;2124;137;3,3;1199;1231,1;1206,1;1197,5;1214,5;1118,3;237,9;2373,8;2384,3;925,4;900,9;31,3;22,2;25,2;177;94,4;100,1
2211921;KRD100185935;6,3;0,4;214;284;286;6;0,08;0,44;0,1;0,02;0,01;0,01;0,04;0,05;0,09;0;0;0;0,04;0;0;0;0;0;0;0;0;0;98,96;0;0;0,18;12139;2124;137;3,9;1198;1233,5;1206;1197,5;1214,5;1112,8;238,2;2373,8;2385,4;921,3;907,9;32;22,4;26,1;177;94,9;100,1
2211921;KRD100185935;6,3;0,4;214;284;286;6;0,08;0,44;0,1;0,02;0,01;0,01;0,04;0,05;0,09;0;0;0;0,04;0;0;0;0;0;0;0;0;0;98,96;0;0;0,18;12112;2124;136,5;3;1198;1232,6;1205,9;1197,5;1214,5;1117,3;237,8;2368,1;2386,6;922,9;852,5;32,6;22,5;26,2;177;95,3;100,1
2211921;KRD100185935;6,3;0,4;214;284;286;6;0,08;0,44;0,1;0,02;0,01;0,01;0,04;0,05;0,09;0;0;0;0,04;0;0;0;0;0;0;0;0;0;98,96;0;0;0,18;12087;2124;137,3;4;1198,5;1233,5;1205,8;1197,5;1214,5;1111,9;238,1;2369,2;2397;927,6;911,1;33;22,7;26,2;177;94,5;100,1
2211921;KRD100185935;6,3;0,4;214;284;286;6;0,08;0,44;0,1;0,02;0,01;0,01;0,04;0,05;0,09;0;0;0;0,04;0;0;0;0;0;0;0;0;0;98,96;0;0;0,18;12094;2124;137;3;1199,5;1234,2;1205,7;1197,5;1214,5;1112,4;238,5;2379,6;2388,9;920;905,7;33,3;22,8;26,6;177;94,1;100,1
2211921;KRD100185935;6,3;0,4;214;284;286;6;0,08;0,44;0,1;0,02;0,01;0,01;0,04;0,05;0,09;0;0;0;0,04;0;0;0;0;0;0;0;0;0;98,96;0;0;0,18;12128;2124;137;3,6;1202;1233,2;1205,6;1197,5;1214,5;1110,4;237,8;2369,2;2391,2;920;911,4;33,6;23;27;177;94,3;100,1
2211921;KRD100185935;6,3;0,4;214;284;286;6;0,08;0,44;0,1;0,02;0,01;0,01;0,04;0,05;0,09;0;0;0;0,04;0;0;0;0;0;0;0;0;0;98,96;0;0;0,18;12055;2124;138;4;1205,5;1235,7;1205,6;1197,5;1214,5;1112,4;237,8;2366,9;2385,4;922,9;910,1;33,9;23,1;27,7;177;94,8;100,1
2211921;KRD100185935;6,3;0,4;214;284;286;6;0,08;0,44;0,1;0,02;0,01;0,01;0,04;0,05;0,09;0;0;0;0,04;0;0;0;0;0;0;0;0;0;98,96;0;0;0,18;12068;2124;138;4;1209;1233,2;1205,6;1197,5;1214,5;1111,9;237,3;2355,3;2383,1;915,2;900,9;34;23,3;28,2;177;95,1;100,1
2211921;KRD100185935;6,3;0,4;214;284;286;6;0,08;0,44;0,1;0,02;0,01;0,01;0,04;0,05;0,09;0;0;0;0,04;0;0;0;0;0;0;0;0;0;98,96;0;0;0,18;12119;2124;137;2,8;1211;1232,6;1205,7;1197,5;1214,5;1114,8;237,3;2357,6;2384,3;921,6;901,9;34,1;23,4;28,6;177;95;100,1
2211921;KRD100185935;6,3;0,4;214;284;286;6;0,08;0,44;0,1;0,02;0,01;0,01;0,04;0,05;0,09;0;0;0;0,04;0;0;0;0;0;0;0;0;0;98,96;0;0;0,18;12028;2124;137,6;4;1211;1231,5;1205,8;1197,5;1214,5;1112,4;237,6;2366,9;2384,3;916,8;902,5;34,2;23,4;28,8;177;94,6;100,1
2211921;KRD100185935;6,3;0,4;214;284;286;6;0,08;0,44;0,1;0,02;0,01;0,01;0,04;0,05;0,09;0;0;0;0,04;0;0;0;0;0;0;0;0;0;98,96;0;0;0,18;12081;2124;138;4;1213,5;1228,9;1205,9;1197,5;1214,5;1108,4;237,6;2366,9;2386,6;916,8;885,6;34,4;23,6;28,1;177;94,7;100,1
2211921;KRD100185935;6,3;0,4;214;284;286;6;0,08;0,44;0,1;0,02;0,01;0,01;0,04;0,05;0,09;0;0;0;0,04;0;0;0;0;0;0;0;0;0;98,96;0;0;0,18;12107;2124;137;3;1213,5;1233,2;1206;1197,5;1214,5;1115,3;237,9;2369,2;2385,4;914,6;905,4;34,5;23,8;27,8;177;95,1;100,1
2211921;KRD100185935;6,3;0,4;214;284;286;6;0,08;0,44;0,1;0,02;0,01;0,01;0,04;0,05;0,09;0;0;0;0,04;0;0;0;0;0;0;0;0;0;98,96;0;0;0,18;12112;2124;131;3,1;1214,5;1230,5;1206,5;1198;1215;1109,9;237,9;2368,1;2385,4;916,2;893,6;34,6;23,8;28;177;94,9;100,1
2211921;KRD100185935;6,3;0,4;214;284;286;6;0,08;0,44;0,1;0,02;0,01;0,01;0,04;0,05;0,09;0;0;0;0,04;0;0;0;0;0;0;0;0;0;98,96;0;0;0,18;12094;2124;131;4,2;1215;1227,3;1206,7;1198;1215;1109,4;237,7;2366,9;2386,6;915,9;900,9;34,9;23,9;28,8;177;94,6;100,1
2211921;KRD100185935;6,3;0,4;214;284;286;6;0,08;0,44;0,1;0,02;0,01;0,01;0,04;0,05;0,09;0;0;0;0,04;0;0;0;0;0;0;0;0;0;98,96;0;0;0,18;12067;2124;131;3;1215,5;1226,6;1206,9;1198;1215,5;1109,4;237,8;2369,2;2384,3;915,2;815;35,1;24;29,1;177;95;100,1
2211921;KRD100185935;6,3;0,4;214;284;286;6;0,08;0,44;0,1;0,02;0,01;0,01;0,04;0,05;0,09;0;0;0;0,04;0;0;0;0;0;0;0;0;0;98,96;0;0;0,18;12066;2124;131;3;1215,5;1226,6;1207,1;1198;1216;1107,9;237,8;2368,1;2386,6;916,5;905,7;35,3;24,1;29,2;177;94,9;100,1
2211921;KRD100185935;6,3;0,4;214;284;286;6;0,08;0,44;0,1;0,02;0,01;0,01;0,04;0,05;0,09;0;0;0;0,04;0;0;0;0;0;0;0;0;0;98,96;0;0;0,18;12129;2124;131;4;1216;1226,3;1207,3;1198;1216;1106,9;237,6;2366,9;2388,9;918,1;904,7;35,4;24,3;29,2;177;94,9;100,1
2211921;KRD100185935;6,3;0,4;214;284;286;6;0,08;0,44;0,1;0,02;0,01;0,01;0,04;0,05;0,09;0;0;0;0,04;0;0;0;0;0;0;0;0;0;98,96;0;0;0,18;12120;2124;126;3;1215;1228,5;1207,7;1198;1216;1105,5;236,7;2361,1;2372,7;916,8;900,3;35,3;24,3;29,4;177;94,8;100,1
2211921;KRD100185935;6,3;0,4;214;284;286;6;0,08;0,44;0,1;0,02;0,01;0,01;0,04;0,05;0,09;0;0;0;0,04;0;0;0;0;0;0;0;0;0;98,96;0;0;0,18;12068;2124;126;3;1216,5;1226,9;1207,9;1198;1216,5;1105,5;236,3;2354,2;2371,5;915,2;876,4;35,4;24,2;29,5;177;95,6;100,1
2211921;KRD100185935;6,3;0,4;214;284;286;6;0,08;0,44;0,1;0,02;0,01;0,01;0,04;0,05;0,09;0;0;0;0,04;0;0;0;0;0;0;0;0;0;98,96;0;0;0,18;12008;2124;127;4;1216,5;1228,5;1208,1;1198;1216,5;1104,5;237,5;2368,1;2380,8;922,9;901,9;35,5;24,3;29,5;177;94,9;100,1
2211921;KRD100185935;6,3;0,4;214;284;286;6;0,08;0,44;0,1;0,02;0,01;0,01;0,04;0,05;0,09;0;0;0;0,04;0;0;0;0;0;0;0;0;0;98,96;0;0;0,18;12091;2124;127;4;1216,5;1230,5;1208,3;1198;1216,5;1103;237,3;2366,9;2377,3;916,2;903,1;34,9;24,4;29,6;177;95,2;100,1
2211921;KRD100185935;6,3;0,4;214;284;286;6;0,08;0,44;0,1;0,02;0,01;0,01;0,04;0,05;0,09;0;0;0;0,04;0;0;0;0;0;0;0;0;0;98,96;0;0;0,18;12114;2124;126;3;1216;1224,6;1208,5;1198;1216,5;1106,9;237,3;2362,3;2384,3;916,8;903,4;30,3;23,3;29,7;177;95,1;100,1
2211921;KRD100185935;6,3;0,4;214;284;286;6;0,08;0,44;0,1;0,02;0,01;0,01;0,04;0,05;0,09;0;0;0;0,04;0;0;0;0;0;0;0;0;0;98,96;0;0;0,18;12161;2124;129;3;1216;1231,1;1208,8;1198;1216,5;1107,4;238,1;2373,8;2394,7;926;904,7;33,8;22,2;27,1;177;94,9;100,1
2211921;KRD100185935;6,3;0,4;214;284;286;6;0,08;0,44;0,1;0,02;0,01;0,01;0,04;0,05;0,09;0;0;0;0,04;0;0;0;0;0;0;0;0;0;98,96;0;0;0,18;12082;2124;129;4;1216,5;1230;1209;1198;1216,5;1107,9;238,1;2368,1;2397;922,9;907,3;34,2;23,8;28,6;177;94,3;100,1
2211921;KRD100185935;6,3;0,4;214;284;286;6;0,08;0,44;0,1;0,02;0,01;0,01;0,04;0,05;0,09;0;0;0;0,04;0;0;0;0;0;0;0;0;0;98,96;0;0;0,18;12067;2124;129;4;1217;1230,5;1209,1;1198;1216,5;1107,9;237,2;2361,1;2379,6;927;906,3;34,6;23,9;29,1;177;94,4;100,1
2211921;KRD100185935;6,3;0,4;214;284;286;6;0,08;0,44;0,1;0,02;0,01;0,01;0,04;0,05;0,09;0;0;0;0,04;0;0;0;0;0;0;0;0;0;98,96;0;0;0,18;12043;2124;129;3;1216,5;1229,4;1209,3;1198;1216,5;1106,9;237,3;2363,4;2383,1;916,2;905;35;24,2;28,9;177;95;100,1
2211921;KRD100185935;6,3;0,4;214;284;286;6;0,08;0,44;0,1;0,02;0,01;0,01;0,04;0,05;0,09;0;0;0;0,04;0;0;0;0;0;0;0;0;0;98,96;0;0;0,18;12072;2124;129;4;1215,5;1231,7;1209,5;1198;1216,5;1105,5;237,8;2371,5;2385,4;920;907,3;35,2;24,4;29,1;177;94,9;100,1
2211921;KRD100185935;6,3;0,4;214;284;286;6;0,08;0,44;0,1;0,02;0,01;0,01;0,04;0,05;0,09;0;0;0;0,04;0;0;0;0;0;0;0;0;0;98,96;0;0;0,18;12121;2124;128,7;4;1214,5;1234,2;1209,6;1198;1216,5;1109,4;237,2;2357,6;2384,3;925,4;907,9;35,4;24,4;29,4;177;94,5;100,1
2211921;KRD100185935;6,3;0,4;214;284;286;6;0,08;0,44;0,1;0,02;0,01;0,01;0,04;0,05;0,09;0;0;0;0,04;0;0;0;0;0;0;0;0;0;98,96;0;0;0,18;12079;2124;129;3;1214;1229,4;1209,8;1198;1216,5;1106,9;237,2;2361,1;2384,3;919,7;812,4;35,5;24,5;29,8;177;94,7;100,1
2211921;KRD100185935;6,3;0,4;214;284;286;6;0,08;0,44;0,1;0,02;0,01;0,01;0,04;0,05;0,09;0;0;0;0,04;0;0;0;0;0;0;0;0;0;98,96;0;0;0,18;12122;2124;129,6;3;1212,5;1232;1209,9;1198;1216,5;1106,9;237,3;2363,4;2386,6;919,7;907,3;35,6;24,6;30,3;177;95,1;100,1
2211921;KRD100185935;6,3;0,4;214;284;286;6;0,08;0,44;0,1;0,02;0,01;0,01;0,04;0,05;0,09;0;0;0;0,04;0;0;0;0;0;0;0;0;0;98,96;0;0;0,18;12130;2124;129;4,3;1213,5;1228,5;1209,9;1198;1216,5;1107,9;237,5;2369,2;2385,4;925,4;905;35,6;24,5;30,2;177;95;100,1
2211921;KRD100185935;6,3;0,4;214;284;286;6;0,08;0,44;0,1;0,02;0,01;0,01;0,04;0,05;0,09;0;0;0;0,04;0;0;0;0;0;0;0;0;0;98,96;0;0;0,18;12018;2124;128;2,6;1212;1229,6;1210;1198;1216,5;1107,4;237,4;2371,5;2378,5;926;908,9;35,7;24,5;29,9;177;95,3;100,1
2211921;KRD100185935;6,3;0,4;214;284;286;6;0,08;0,44;0,1;0,02;0,01;0,01;0,04;0,05;0,09;0;0;0;0,04;0;0;0;0;0;0;0;0;0;98,96;0;0;0,18;12053;2124;129;2,9;1211,5;1229,4;1210,1;1198;1216,5;1104,5;237,2;2362,3;2380,8;920,6;903,1;35,9;24,6;29,7;177;94,3;100,1
2211921;KRD100185935;6,3;0,4;214;284;286;6;0,08;0,44;0,1;0,02;0,01;0,01;0,04;0,05;0,09;0;0;0;0,04;0;0;0;0;0;0;0;0;0;98,96;0;0;0,18;12063;2124;129;4;1211;1227,3;1210,1;1198;1216,5;1106;237,6;2366,9;2380,8;924,8;902,5;36,1;24,9;29,5;177;94,8;100,1
2211921;KRD100185935;6,3;0,4;214;284;286;6;0,08;0,44;0,1;0,02;0,01;0,01;0,04;0,05;0,09;0;0;0;0,04;0;0;0;0;0;0;0;0;0;98,96;0;0;0,18;12079;2124;128,9;3,5;1211;1230,5;1210,2;1198;1216,5;1105,5;236,8;2356,5;2379,6;921,3;904,7;36,1;25,1;29,6;177;95;100,1
2211921;KRD100185935;6,3;0,4;214;284;286;6;0,08;0,44;0,1;0,02;0,01;0,01;0,04;0,05;0,09;0;0;0;0,04;0;0;0;0;0;0;0;0;0;98,96;0;0;0,18;12082;2124;129;2,8;1210,5;1231,5;1210,2;1198;1216,5;1105,5;236,7;2360;2373,8;917,4;849;36,3;25,1;29,8;177;95,1;100,1
2211921;KRD100185935;6,3;0,4;214;284;286;6;0,08;0,44;0,1;0,02;0,01;0,01;0,04;0,05;0,09;0;0;0;0,04;0;0;0;0;0;0;0;0;0;98,96;0;0;0,18;12104;2124;129;4;1210,5;1230;1210,2;1198;1216,5;1107,4;237,2;2360;2385,4;924,8;873,5;36,4;25,2;30;177;94,7;100,1
2211921;KRD100185935;6,3;0,4;214;284;286;6;0,08;0,44;0,1;0,02;0,01;0,01;0,04;0,05;0,09;0;0;0;0,04;0;0;0;0;0;0;0;0;0;98,96;0;0;0,18;12047;2124;129,1;4;1210,5;1227,9;1210,2;1198;1216,5;1107,4;237,3;2365,7;2384,3;921,6;905,4;36,4;25,3;30,3;177;94,9;100,1
2211921;KRD100185935;6,3;0,4;214;284;286;6;0,08;0,44;0,1;0,02;0,01;0,01;0,04;0,05;0,09;0;0;0;0,04;0;0;0;0;0;0;0;0;0;98,96;0;0;0,18;12194;2124;129;3;1211;1228,9;1210,3;1198;1216,5;1109,9;237,3;2365,7;2383,1;920,6;905,7;36,2;25,1;30,5;177;94,9;100,1
2211921;KRD100185935;6,3;0,4;214;284;286;6;0,08;0,44;0,1;0,02;0,01;0,01;0,04;0,05;0,09;0;0;0;0,04;0;0;0;0;0;0;0;0;0;98,96;0;0;0,18;12102;2124;129;4;1210,5;1227,9;1210,3;1198;1216,5;1106,9;237,1;2361,1;2378,5;918,1;884;35,9;24,9;30,2;177;95,1;100,1
2211921;KRD100185935;6,3;0,4;214;284;286;6;0,08;0,44;0,1;0,02;0,01;0,01;0,04;0,05;0,09;0;0;0;0,04;0;0;0;0;0;0;0;0;0;98,96;0;0;0,18;12058;2124;128,7;3,3;1211;1228,9;1210,3;1198;1216,5;1107,9;237;2362,3;2380,8;921,3;907,9;35,9;24,7;29,9;177;94,6;100,1
2211921;KRD100185935;6,3;0,4;214;284;286;6;0,08;0,44;0,1;0,02;0,01;0,01;0,04;0,05;0,09;0;0;0;0,04;0;0;0;0;0;0;0;0;0;98,96;0;0;0,18;12061;2124;128;3;1210,5;1230;1210,3;1198;1216,5;1107,9;237;2357,6;2386,6;918,1;904,1;36,1;24,8;29,7;177;95;100,1
2211921;KRD100185935;6,3;0,4;214;284;286;6;0,08;0,44;0,1;0,02;0,01;0,01;0,04;0,05;0,09;0;0;0;0,04;0;0;0;0;0;0;0;0;0;98,96;0;0;0,18;12111;2124;129;3;1210,5;1231,7;1210,3;1198;1216,5;1106,9;237;2357,6;2380,8;917,4;906,3;36,2;24,9;30,3;177;95;100,1
2211923;KRD100185945;6,2;0,4;153;311;311;6;0,09;0,43;0,12;0,02;0,01;0,01;0,03;0,04;0,07;0;0;0;0,03;0;0;0;0;0;0;0;0;0;98,95;0;0;0,18;12035;2124;129;4;1211;1229,6;1210,4;1198;1216,5;1105,5;236,7;2354,2;2380,8;915,9;905;35,2;24,4;30,7;177;95,1;100,1
2211923;KRD100185945;6,2;0,4;153;311;311;6;0,09;0,43;0,12;0,02;0,01;0,01;0,03;0,04;0,07;0;0;0;0,03;0;0;0;0;0;0;0;0;0;98,95;0;0;0,18;12087;2124;129;4;1210,5;1230,5;1210,4;1198;1216,5;1103,5;237,1;2357,6;2378,5;917,4;907,9;36,2;24,9;29,9;177;95,4;100,1
2211923;KRD100185945;6,2;0,4;153;311;311;6;0,09;0,43;0,12;0,02;0,01;0,01;0,03;0,04;0,07;0;0;0;0,03;0;0;0;0;0;0;0;0;0;98,95;0;0;0,18;12059;2124;129;3;1211,5;1230;1210,4;1198;1216,5;1106,9;237,3;2360;2379,6;923,8;903,8;36,1;25,5;30,7;177;94,8;100,1
2211923;KRD100185945;6,2;0,4;153;311;311;6;0,09;0,43;0,12;0,02;0,01;0,01;0,03;0,04;0,07;0;0;0;0,03;0;0;0;0;0;0;0;0;0;98,95;0;0;0,18;12019;2124;129;4;1211,5;1228,9;1210,5;1198;1216,5;1105;237;2357,6;2383,1;922,2;905;32,2;25,5;31,6;177;95,2;100,1
2211923;KRD100185945;6,2;0,4;153;311;311;6;0,09;0,43;0,12;0,02;0,01;0,01;0,03;0,04;0,07;0;0;0;0,03;0;0;0;0;0;0;0;0;0;98,95;0;0;0,18;12019;2124;130;3;1213,5;1228,5;1210,5;1198;1216,5;1110,4;237,6;2368,1;2384,3;928,9;907,9;32,7;22,6;28,7;177;95;100,1
2211923;KRD100185945;6,2;0,4;153;311;311;6;0,09;0,43;0,12;0,02;0,01;0,01;0,03;0,04;0,07;0;0;0;0,03;0;0;0;0;0;0;0;0;0;98,95;0;0;0,18;12018;2124;131;5;1214;1231,7;1210,6;1198;1216,5;1105;237,3;2365,7;2379,6;922,5;900,3;31,9;23,6;28,9;177;94,6;100,1
2211923;KRD100185945;6,2;0,4;153;311;311;6;0,09;0,43;0,12;0,02;0,01;0,01;0,03;0,04;0,07;0;0;0;0,03;0;0;0;0;0;0;0;0;0;98,95;0;0;0,18;12082;2124;131;10;1214;1227,9;1210,7;1198;1216,5;1110,9;237,2;2365,7;2379,6;918,4;904,1;23,2;16,8;25,7;177;95,6;100,1
2211923;KRD100185945;6,2;0,4;153;311;311;6;0,09;0,43;0,12;0,02;0,01;0,01;0,03;0,04;0,07;0;0;0;0,03;0;0;0;0;0;0;0;0;0;98,95;0;0;0,18;12072;2124;130;10;1214;1226,9;1210,7;1198;1216,5;1109,9;237;2365,7;2377,3;922,2;906,3;21,3;15,9;24,9;177;95,6;100,1
2211923;KRD100185945;6,2;0,4;153;311;311;6;0,09;0,43;0,12;0,02;0,01;0,01;0,03;0,04;0,07;0;0;0;0,03;0;0;0;0;0;0;0;0;0;98,95;0;0;0,18;12039;2124;131;8;1214,5;1230,5;1210,8;1198;1216,5;1107,4;237;2362,3;2378,5;920,6;908,9;19,6;14,8;23,9;177;96;100,1
2211923;KRD100185945;6,2;0,4;153;311;311;6;0,09;0,43;0,12;0,02;0,01;0,01;0,03;0,04;0,07;0;0;0;0,03;0;0;0;0;0;0;0;0;0;98,95;0;0;0,18;12052;2124;169,3;5;1199;1238;1209;1193,5;1216,5;1117,3;238;2373,8;2392,4;921,3;899;23,2;15,9;20,1;177;104,4;907,8
2211923;KRD100185945;6,2;0,4;153;311;311;6;0,09;0,43;0,12;0,02;0,01;0,01;0,03;0,04;0,07;0;0;0;0,03;0;0;0;0;0;0;0;0;0;98,95;0;0;0,18;12056;2124;171;6;1197,5;1233,2;1208,8;1193,5;1216,5;1120,7;237,5;2368,1;2383,1;924,5;897,7;20,8;14,7;20;177;102,9;952,1
2211923;KRD100185945;6,2;0,4;153;311;311;6;0,09;0,43;0,12;0,02;0,01;0,01;0,03;0,04;0,07;0;0;0;0,03;0;0;0;0;0;0;0;0;0;98,95;0;0;0,18;12128;2124;175;3;1200,5;1232;1208,4;1193,5;1216,5;1118,3;237,3;2368,1;2383,1;932,4;917,4;28,5;18,7;20,7;177;95,5;100,1
2211923;KRD100185945;6,2;0,4;153;311;311;6;0,09;0,43;0,12;0,02;0,01;0,01;0,03;0,04;0,07;0;0;0;0,03;0;0;0;0;0;0;0;0;0;98,95;0;0;0,18;12029;2124;177;4;1201,5;1233,2;1208,3;1193,5;1216,5;1119,2;237,7;2368,1;2383,1;930,2;911,4;28;19,7;23,7;177;95,1;100,1
2211923;KRD100185945;6,2;0,4;153;311;311;6;0,09;0,43;0,12;0,02;0,01;0,01;0,03;0,04;0,07;0;0;0;0,03;0;0;0;0;0;0;0;0;0;98,95;0;0;0,18;12047;2124;178,1;4;1201,5;1235,4;1208,2;1193,5;1216,5;1117,3;236,9;2363,4;2373,8;930,5;902,2;31,2;21,5;25,1;177;95,1;100,1
2211923;KRD100185945;6,2;0,4;153;311;311;6;0,09;0,43;0,12;0,02;0,01;0,01;0,03;0,04;0,07;0;0;0;0,03;0;0;0;0;0;0;0;0;0;98,95;0;0;0,18;12056;2124;177;3;1203;1233,8;1208,1;1193,5;1216,5;1117,3;237,1;2366,9;2383,1;927;914,6;32;23,3;26,1;177;94,7;100,1
2211923;KRD100185945;6,2;0,4;153;311;311;6;0,09;0,43;0,12;0,02;0,01;0,01;0,03;0,04;0,07;0;0;0;0,03;0;0;0;0;0;0;0;0;0;98,95;0;0;0,18;12005;2124;178;4;1205,5;1228,5;1208,1;1193,5;1216,5;1114,8;237,2;2361,1;2378,5;927;907,3;32,4;23,5;27,1;177;95,6;100,1
2211923;KRD100185945;6,2;0,4;153;311;311;6;0,09;0,43;0,12;0,02;0,01;0,01;0,03;0,04;0,07;0;0;0;0,03;0;0;0;0;0;0;0;0;0;98,95;0;0;0,18;11998;2124;178;4;1207,5;1229,6;1208,1;1193,5;1216,5;1111,9;237,3;2361,1;2383,1;927;906,9;32,8;23,6;27,4;177;95,2;100,1
2211923;KRD100185945;6,2;0,4;153;311;311;6;0,09;0,43;0,12;0,02;0,01;0,01;0,03;0,04;0,07;0;0;0;0,03;0;0;0;0;0;0;0;0;0;98,95;0;0;0,18;12020;2124;177;3;1208;1229,6;1208;1193,5;1216,5;1117,3;236,8;2354,2;2377,3;933,4;912;33;23,7;27,4;177;95,1;100,1
2211923;KRD100185945;6,2;0,4;153;311;311;6;0,09;0,43;0,12;0,02;0,01;0,01;0,03;0,04;0,07;0;0;0;0,03;0;0;0;0;0;0;0;0;0;98,95;0;0;0,18;12039;2124;158,6;4;1207;1224,8;1207,7;1193,5;1216,5;1122,2;237,2;2355,3;2380,8;927,3;911,7;32,4;22,2;27,3;177;95;100,1
2211923;KRD100185945;6,2;0,4;153;311;311;6;0,09;0,43;0,12;0,02;0,01;0,01;0,03;0,04;0,07;0;0;0;0,03;0;0;0;0;0;0;0;0;0;98,95;0;0;0,18;12053;2124;157;5;1206,5;1234,8;1207,8;1193,5;1216,5;1115,8;237,3;2365,7;2383,1;926;868,4;32,8;22,5;26,9;177;95,2;100,1
2211923;KRD100185945;6,2;0,4;153;311;311;6;0,09;0,43;0,12;0,02;0,01;0,01;0,03;0,04;0,07;0;0;0;0,03;0;0;0;0;0;0;0;0;0;98,95;0;0;0,18;12051;2124;157;4,4;1206;1226,3;1207,9;1193,5;1216,5;1113,3;237;2356,5;2383,1;927;910,1;32,8;23,3;27,2;177;95,5;100,1
2211923;KRD100185945;6,2;0,4;153;311;311;6;0,09;0,43;0,12;0,02;0,01;0,01;0,03;0,04;0,07;0;0;0;0,03;0;0;0;0;0;0;0;0;0;98,95;0;0;0,18;12064;2124;157;3;1205,5;1225,7;1208;1193,5;1216,5;1114,8;237,4;2363,4;2384,3;927;909,5;29,3;25;28,5;177;95,3;100,1
2211923;KRD100185945;6,2;0,4;153;311;311;6;0,09;0,43;0,12;0,02;0,01;0,01;0,03;0,04;0,07;0;0;0;0,03;0;0;0;0;0;0;0;0;0;98,95;0;0;0,18;12102;2124;160;4;1203,5;1230,5;1208;1193,5;1216,5;1117,3;237,2;2361,1;2378,5;927,6;917,4;31,5;21,2;25,6;177;94,8;100,1
2211923;KRD100185945;6,2;0,4;153;311;311;6;0,09;0,43;0,12;0,02;0,01;0,01;0,03;0,04;0,07;0;0;0;0,03;0;0;0;0;0;0;0;0;0;98,95;0;0;0,18;12089;2124;161;3,4;1202,5;1228,9;1208;1193,5;1216,5;1114,8;237,5;2365,7;2383,1;925,4;906,9;32,2;22,9;26,8;177;94,9;100,1
2211923;KRD100185945;6,2;0,4;153;311;311;6;0,09;0,43;0,12;0,02;0,01;0,01;0,03;0,04;0,07;0;0;0;0,03;0;0;0;0;0;0;0;0;0;98,95;0;0;0,18;12044;2124;160;3,9;1201,5;1224,2;1208,1;1193,5;1216,5;1112,8;237,2;2360;2380,8;924,5;852,2;32,8;23,2;27,7;177;94,7;100,1
2211923;KRD100185945;6,2;0,4;153;311;311;6;0,09;0,43;0,12;0,02;0,01;0,01;0,03;0,04;0,07;0;0;0;0,03;0;0;0;0;0;0;0;0;0;98,95;0;0;0,18;12033;2124;160;3;1201,5;1224;1208;1193,5;1216,5;1114,3;237,4;2365,7;2385,4;924,8;852,2;33,1;23,4;27,9;177;95,3;100,1
2211923;KRD100185945;6,2;0,4;153;311;311;6;0,09;0,43;0,12;0,02;0,01;0,01;0,03;0,04;0,07;0;0;0;0,03;0;0;0;0;0;0;0;0;0;98,95;0;0;0,18;12033;2124;161;4;1202,5;1224,8;1208;1193,5;1216,5;1114,3;237,4;2365,7;2383,1;932,4;886,6;33,1;23,3;27,7;177;95,3;100,1
2211923;KRD100185945;6,2;0,4;153;311;311;6;0,09;0,43;0,12;0,02;0,01;0,01;0,03;0,04;0,07;0;0;0;0,03;0;0;0;0;0;0;0;0;0;98,95;0;0;0,18;12000;2124;160;3;1203;1225,7;1207,9;1193,5;1216,5;1109,9;237,6;2368,1;2386,6;932,4;893,6;33,2;23,2;27,3;177;95;100,1
2211923;KRD100185945;6,2;0,4;153;311;311;6;0,09;0,43;0,12;0,02;0,01;0,01;0,03;0,04;0,07;0;0;0;0,03;0;0;0;0;0;0;0;0;0;98,95;0;0;0,18;12024;2124;160;3;1202,5;1223,6;1207,9;1193,5;1216,5;1109,4;237,4;2361,1;2386,6;925,4;888,2;33,3;23,2;27,5;177;95,7;100,1
2211923;KRD100185945;6,2;0,4;153;311;311;6;0,09;0,43;0,12;0,02;0,01;0,01;0,03;0,04;0,07;0;0;0;0,03;0;0;0;0;0;0;0;0;0;98,95;0;0;0,18;12099;2124;160;4;1204;1226,3;1207,8;1193,5;1216,5;1110,9;237,2;2365,7;2380,8;924,8;878,6;33,2;23,2;28,1;177;95,2;100,1
2211923;KRD100185945;6,2;0,4;153;311;311;6;0,09;0,43;0,12;0,02;0,01;0,01;0,03;0,04;0,07;0;0;0;0,03;0;0;0;0;0;0;0;0;0;98,95;0;0;0,18;12099;2124;161;4;1205,5;1227,3;1207,7;1193,5;1216,5;1114,3;237,5;2362,3;2388,9;924,5;889,1;33,2;23,1;27,9;177;95,2;100,1
2211923;KRD100185945;6,2;0,4;153;311;311;6;0,09;0,43;0,12;0,02;0,01;0,01;0,03;0,04;0,07;0;0;0;0,03;0;0;0;0;0;0;0;0;0;98,95;0;0;0,18;12037;2124;160;3,8;1208;1228,5;1207,6;1193,5;1216,5;1113,3;237,8;2369,2;2388,9;925,4;885,6;33,3;23,2;27,7;177;95,2;100,1
2211923;KRD100185945;6,2;0,4;153;311;311;6;0,09;0,43;0,12;0,02;0,01;0,01;0,03;0,04;0,07;0;0;0;0,03;0;0;0;0;0;0;0;0;0;98,95;0;0;0,18;12042;2124;160;4;1209;1232;1207,6;1193,5;1216,5;1108,4;23,7;2360;2390;925,4;913,6;33,3;23,4;28;177;95;100,1
2211923;KRD100185945;6,2;0,4;153;311;311;6;0,09;0,43;0,12;0,02;0,01;0,01;0,03;0,04;0,07;0;0;0;0,03;0;0;0;0;0;0;0;0;0;98,95;0;0;0,18;12079;2124;161;4;1210,5;1227,3;1207,5;1193,5;1216,5;1011;0;2329,4;2352,7;935;836,3;33,2;23,4;28,1;177;95,6;100,1
2211923;KRD100185945;6,2;0,4;153;311;311;6;0,09;0,43;0,12;0,02;0,01;0,01;0,03;0,04;0,07;0;0;0;0,03;0;0;0;0;0;0;0;0;0;98,95;0;0;0,18;12144;2124;160,8;3;1211,5;1227,1;1207,4;1193,5;1216,5;1012;0;2329,4;2352,7;932,7;887,8;33,1;23,2;28;177;94,6;100,1
2211923;KRD100185945;6,2;0,4;153;311;311;6;0,09;0,43;0,12;0,02;0,01;0,01;0,03;0,04;0,07;0;0;0;0,03;0;0;0;0;0;0;0;0;0;98,95;0;0;0,18;12117;2124;160;4;1212;1225,1;1207,5;1193,5;1216,5;1016,9;0;2329,4;2352,7;930,5;890,7;33,1;23,1;28;177;94,9;100,1
2211923;KRD100185945;6,2;0,4;153;311;311;6;0,09;0,43;0,12;0,02;0,01;0,01;0,03;0,04;0,07;0;0;0;0,03;0;0;0;0;0;0;0;0;0;98,95;0;0;0,18;12048;2124;160,1;4;1213;1226,9;1207,4;1193,5;1216,5;1108,4;237,4;2366,9;2383,1;927;895,5;33,2;23;27,6;177;94,3;100,1
2211923;KRD100185945;6,2;0,4;153;311;311;6;0,09;0,43;0,12;0,02;0,01;0,01;0,03;0,04;0,07;0;0;0;0,03;0;0;0;0;0;0;0;0;0;98,95;0;0;0,18;12048;2124;160;3;1213;1225,1;1207,3;1193,5;1216,5;1116,8;238,2;2369,2;2391,2;926;885;33,2;23;27,3;177;94,6;100,1
2211923;KRD100185945;6,2;0,4;153;311;311;6;0,09;0,43;0,12;0,02;0,01;0,01;0,03;0,04;0,07;0;0;0;0,03;0;0;0;0;0;0;0;0;0;98,95;0;0;0,18;12097;2124;160;3;1211,5;1226,3;1207,3;1193,5;1216,5;1109,9;238,5;2375,2;2394,7;932,1;887,2;33,2;23;27,6;177;94,4;100,1
2211923;KRD100185945;6,2;0,4;153;311;311;6;0,09;0,43;0,12;0,02;0,01;0,01;0,03;0,04;0,07;0;0;0;0,03;0;0;0;0;0;0;0;0;0;98,95;0;0;0,18;12060;2124;161;4,4;1212;1225,7;1207,3;1193,5;1216,5;1110,9;238,3;2378,5;2388,9;927;889,1;33,2;22,9;28;177;95,4;100,1
2211923;KRD100185945;6,2;0,4;153;311;311;6;0,09;0,43;0,12;0,02;0,01;0,01;0,03;0,04;0,07;0;0;0;0,03;0;0;0;0;0;0;0;0;0;98,95;0;0;0,18;12100;2124;161;4;1212,5;1230;1207,2;1193,5;1216,5;1107,9;238,3;2377,3;2390;925,4;883,4;33,2;22,8;28,1;177;95,2;100,1
2211923;KRD100185945;6,2;0,4;153;311;311;6;0,09;0,43;0,12;0,02;0,01;0,01;0,03;0,04;0,07;0;0;0;0,03;0;0;0;0;0;0;0;0;0;98,95;0;0;0,18;12017;2124;160,7;3;1212,5;1228,9;1207,3;1193,5;1216,5;1110,4;238;2369,2;2388,9;927,3;880,2;33,3;22,9;28,1;177;95,1;100,1
2211923;KRD100185945;6,2;0,4;153;311;311;6;0,09;0,43;0,12;0,02;0,01;0,01;0,03;0,04;0,07;0;0;0;0,03;0;0;0;0;0;0;0;0;0;98,95;0;0;0,18;12017;2124;157,6;4;1213;1227,3;1207,1;1193,5;1216,5;1110,4;238,1;2368,1;2391,2;929,5;891,3;33,2;22,9;28,4;177;95;100,1
2211923;KRD100185945;6,2;0,4;153;311;311;6;0,09;0,43;0,12;0,02;0,01;0,01;0,03;0,04;0,07;0;0;0;0,03;0;0;0;0;0;0;0;0;0;98,95;0;0;0,18;12032;2124;158;3,4;1213;1229,6;1207;1193,5;1216,5;1109,4;237,4;2362,3;2383,1;926,4;887,8;33,2;22,9;28,4;177;95,7;100,1
2211923;KRD100185945;6,2;0,4;153;311;311;6;0,09;0,43;0,12;0,02;0,01;0,01;0,03;0,04;0,07;0;0;0;0,03;0;0;0;0;0;0;0;0;0;98,95;0;0;0,18;12043;2124;158;3;1213,5;1222,7;1207;1193,5;1216,5;1110,4;237,3;2361,1;2385,4;927,6;831,5;33,1;22,8;28,3;177;95,1;100,1
2211923;KRD100185945;6,2;0,4;153;311;311;6;0,09;0,43;0,12;0,02;0,01;0,01;0,03;0,04;0,07;0;0;0;0,03;0;0;0;0;0;0;0;0;0;98,95;0;0;0,18;12005;2124;158,5;4;1214,5;1228,5;1207;1193,5;1216,5;1112,4;237,2;2365,7;2384,3;930,8;870,7;33;22,8;28;177;95,5;100,1
2211923;KRD100185945;6,2;0,4;153;311;311;6;0,09;0,43;0,12;0,02;0,01;0,01;0,03;0,04;0,07;0;0;0;0,03;0;0;0;0;0;0;0;0;0;98,95;0;0;0,18;12004;2124;158;3,3;1214,5;1230,5;1207;1193,5;1216,5;1110,4;236,8;2356,5;2379,6;926;869,7;33,1;22,7;27,4;177;95,8;100,1
2211923;KRD100185945;6,2;0,4;153;311;311;6;0,09;0,43;0,12;0,02;0,01;0,01;0,03;0,04;0,07;0;0;0;0,03;0;0;0;0;0;0;0;0;0;98,95;0;0;0,18;12051;2124;158;3;1215;1228,5;1207;1193,5;1216,5;1009,5;0;2329,4;2352,7;935,3;881,2;33,2;22,8;26,7;177;95;100,1
2211923;KRD100185945;6,2;0,4;153;311;311;6;0,09;0,43;0,12;0,02;0,01;0,01;0,03;0,04;0,07;0;0;0;0,03;0;0;0;0;0;0;0;0;0;98,95;0;0;0,18;12028;2124;158;3,6;1217,5;1227,3;1207;1193,5;1217,5;1019,9;0;2329,4;2352,7;931,1;882,4;33;22,7;26,7;177;94,8;100,1
2211923;KRD100185945;6,2;0,4;153;311;311;6;0,09;0,43;0,12;0,02;0,01;0,01;0,03;0,04;0,07;0;0;0;0,03;0;0;0;0;0;0;0;0;0;98,95;0;0;0,18;12014;2124;158;3,6;1221;1225,1;1207,1;1193,5;1219;1013,5;0;2329,4;2352,7;928;893,9;32,9;22,5;27,2;177;95;100,1
2211923;KRD100185945;6,2;0,4;153;311;311;6;0,09;0,43;0,12;0,02;0,01;0,01;0,03;0,04;0,07;0;0;0;0,03;0;0;0;0;0;0;0;0;0;98,95;0;0;0,18;12092;2124;158;4;1225;1226,9;1207,2;1193,5;1224,5;1025,8;0;2329,4;2352,7;927;894,5;32,9;22,4;27,4;177;95,2;100,1
2211923;KRD100185945;6,2;0,4;153;311;311;6;0,09;0,43;0,12;0,02;0,01;0,01;0,03;0,04;0,07;0;0;0;0,03;0;0;0;0;0;0;0;0;0;98,95;0;0;0,18;12107;2124;158;3;1227;1227,9;1207,4;1193,5;1227,5;1026,8;0;2329,4;2352,7;927;887,2;32,8;22,3;27,2;177;95,1;100,1
2211924;KRD100185206;6,1;0,4;112;303;35;6;0,1;0,44;0,13;0,02;0,01;0,01;0,04;0,04;0,07;0;0;0;0,03;0;0;0;0;0;0;0;0;0;98,96;0;0;0,19;12050;2124;158;4;1228;1226,3;1207,5;1193,5;1228;1027,3;0;2329,4;2352,7;937,2;898,4;32,7;22,4;27,1;177;95,2;100,1
2211924;KRD100185206;6,1;0,4;112;303;35;6;0,1;0,44;0,13;0,02;0,01;0,01;0,04;0,04;0,07;0;0;0;0,03;0;0;0;0;0;0;0;0;0;98,96;0;0;0,19;12144;2124;159;4;1228,5;1227,9;1207,7;1193,5;1229;1107,9;237,9;2368,1;2385,4;925,4;897,1;32,8;22,5;27;177;94,8;100,1
2211924;KRD100185206;6,1;0,4;112;303;35;6;0,1;0,44;0,13;0,02;0,01;0,01;0,04;0,04;0,07;0;0;0;0,03;0;0;0;0;0;0;0;0;0;98,96;0;0;0,19;12070;2124;158;3;1230;1228,9;1208;1193,5;1230;1108,4;237,6;2366,9;2383,1;930,8;892,3;33;22,6;26,9;177;95;100,1
2211924;KRD100185206;6,1;0,4;112;303;35;6;0,1;0,44;0,13;0,02;0,01;0,01;0,04;0,04;0,07;0;0;0;0,03;0;0;0;0;0;0;0;0;0;98,96;0;0;0,19;12133;2124;158;4;1229,5;1228,5;1208,2;1193,5;1230,5;1106;237,3;2365,7;2380,8;927,3;897,4;33,2;22,7;27;177;94,9;100,1
2211924;KRD100185206;6,1;0,4;112;303;35;6;0,1;0,44;0,13;0,02;0,01;0,01;0,04;0,04;0,07;0;0;0;0,03;0;0;0;0;0;0;0;0;0;98,96;0;0;0,19;12124;2124;158;4;1229,5;1229,6;1208,3;1193,5;1230,5;1111,9;237,3;2365,7;2377,3;926;888,8;33,2;22,8;27;177;95,6;100,1
2211924;KRD100185206;6,1;0,4;112;303;35;6;0,1;0,44;0,13;0,02;0,01;0,01;0,04;0,04;0,07;0;0;0;0,03;0;0;0;0;0;0;0;0;0;98,96;0;0;0,19;12124;2124;158;3;1229,5;1230;1208,6;1193,5;1230,5;1109,4;237,4;2361,1;2384,3;939,1;893,9;33,1;22,8;26,8;177;95;100,1
2211924;KRD100185206;6,1;0,4;112;303;35;6;0,1;0,44;0,13;0,02;0,01;0,01;0,04;0,04;0,07;0;0;0;0,03;0;0;0;0;0;0;0;0;0;98,96;0;0;0,19;12044;2124;158;3;1226,5;1230,5;1208,8;1193,5;1230,5;1109,4;237,5;2371,5;2383,1;926,4;893,6;33,1;22,6;26,9;177;95,1;100,1
2211924;KRD100185206;6,1;0,4;112;303;35;6;0,1;0,44;0,13;0,02;0,01;0,01;0,04;0,04;0,07;0;0;0;0,03;0;0;0;0;0;0;0;0;0;98,96;0;0;0,19;12092;2124;158;4;1226;1229,4;1208,9;1193,5;1230,5;1107,4;237,3;2368,1;2377,3;936,5;889,4;33,1;22,7;27,4;177;95,7;100,1
2211924;KRD100185206;6,1;0,4;112;303;35;6;0,1;0,44;0,13;0,02;0,01;0,01;0,04;0,04;0,07;0;0;0;0,03;0;0;0;0;0;0;0;0;0;98,96;0;0;0,19;12033;2124;158;4;1223,5;1229,4;1209,1;1193,5;1230,5;1104,5;237,5;2363,4;2383,1;928;901,9;33;22,6;27,3;177;96,1;100,1
2211924;KRD100185206;6,1;0,4;112;303;35;6;0,1;0,44;0,13;0,02;0,01;0,01;0,04;0,04;0,07;0;0;0;0,03;0;0;0;0;0;0;0;0;0;98,96;0;0;0,19;12076;2124;158,1;3;1221,5;1225,7;1209,2;1193,5;1230,5;1108,4;237,3;2357,6;2379,6;931,8;817,8;33;22,6;26,9;177;95,9;100,1
2211924;KRD100185206;6,1;0,4;112;303;35;6;0,1;0,44;0,13;0,02;0,01;0,01;0,04;0,04;0,07;0;0;0;0,03;0;0;0;0;0;0;0;0;0;98,96;0;0;0,19;12091;2124;158,4;4;1220;1230,5;1209,3;1193,5;1230,5;1103,5;237,6;2362,3;2385,4;927;903,4;33;22,5;26,8;177;95,2;100,1
2211924;KRD100185206;6,1;0,4;112;303;35;6;0,1;0,44;0,13;0,02;0,01;0,01;0,04;0,04;0,07;0;0;0;0,03;0;0;0;0;0;0;0;0;0;98,96;0;0;0,19;12079;2124;159;3,4;1218;1222;1209,4;1193,5;1230,5;1103,5;237;2357,6;2379,6;927,3;890,4;33,2;22,6;27;177;95,9;100,1
2211924;KRD100185206;6,1;0,4;112;303;35;6;0,1;0,44;0,13;0,02;0,01;0,01;0,04;0,04;0,07;0;0;0;0,03;0;0;0;0;0;0;0;0;0;98,96;0;0;0,19;12139;2124;157,3;3;1216,5;1225,1;1209,5;1193,5;1230,5;1102;237,2;2360;2380,8;926;901,9;33,4;22,8;27,2;177;95,6;100,1
2211924;KRD100185206;6,1;0,4;112;303;35;6;0,1;0,44;0,13;0,02;0,01;0,01;0,04;0,04;0,07;0;0;0;0,03;0;0;0;0;0;0;0;0;0;98,96;0;0;0,19;12110;2124;158;4;1214,5;1223,1;1209,5;1193,5;1230,5;1104,5;236,8;2361,1;2380,8;932,7;894,2;33,5;23;27,4;177;95,5;100,1
2211924;KRD100185206;6,1;0,4;112;303;35;6;0,1;0,44;0,13;0,02;0,01;0,01;0,04;0,04;0,07;0;0;0;0,03;0;0;0;0;0;0;0;0;0;98,96;0;0;0,19;12143;2124;158;4;1213;1234,8;1209,5;1193,5;1230,5;1103,5;236,8;2361,1;2378,5;926,4;902,2;33,6;23;27,5;177;95,6;100,1
2211924;KRD100185206;6,1;0,4;112;303;35;6;0,1;0,44;0,13;0,02;0,01;0,01;0,04;0,04;0,07;0;0;0;0,03;0;0;0;0;0;0;0;0;0;98,96;0;0;0,19;12129;2124;156;4;1211,5;1230,5;1209,5;1193,5;1230,5;1101;237;2354,2;2380,8;928;891;32,4;21,5;27,3;177;95,3;100,1
2211924;KRD100185206;6,1;0,4;112;303;35;6;0,1;0,44;0,13;0,02;0,01;0,01;0,04;0,04;0,07;0;0;0;0,03;0;0;0;0;0;0;0;0;0;98,96;0;0;0,19;12146;2124;156;4;1209,5;1228,9;1209,4;1193,5;1230,5;1100,1;236,9;2355,3;2379,6;931,8;899;33,7;22,5;27,2;177;95,4;100,1
2211924;KRD100185206;6,1;0,4;112;303;35;6;0,1;0,44;0,13;0,02;0,01;0,01;0,04;0,04;0,07;0;0;0;0,03;0;0;0;0;0;0;0;0;0;98,96;0;0;0,19;12143;2124;157,3;4;1208,5;1227,3;1209,4;1193,5;1230,5;1105;236,6;2354,2;2378,5;926,4;902,2;33,9;23,6;29,1;177;95,9;100,1
2211924;KRD100185206;6,1;0,4;112;303;35;6;0,1;0,44;0,13;0,02;0,01;0,01;0,04;0,04;0,07;0;0;0;0,03;0;0;0;0;0;0;0;0;0;98,96;0;0;0,19;12140;2124;157;4;1207,5;1228,5;1209,3;1193,5;1230,5;1099,6;236,7;2357,6;2375,1;927,3;889,8;32,8;24,8;31,3;177;96;100,1
2211924;KRD100185206;6,1;0,4;112;303;35;6;0,1;0,44;0,13;0,02;0,01;0,01;0,04;0,04;0,07;0;0;0;0,03;0;0;0;0;0;0;0;0;0;98,96;0;0;0,19;12093;2124;156,2;4;1207,5;1228,5;1209,2;1193,5;1230,5;1103;237,2;2363,4;2384,3;942,3;903,1;33;22,3;29,7;177;95,2;100,1
2211924;KRD100185206;6,1;0,4;112;303;35;6;0,1;0,44;0,13;0,02;0,01;0,01;0,04;0,04;0,07;0;0;0;0,03;0;0;0;0;0;0;0;0;0;98,96;0;0;0,19;12093;2124;118,9;3;1206,5;1228,9;1211,3;1197;1230,5;1101;237,2;2368,1;2380,8;933,7;908,2;33,1;22,8;28,4;177;94,7;100,1
2211924;KRD100185206;6,1;0,4;112;303;35;6;0,1;0,44;0,13;0,02;0,01;0,01;0,04;0,04;0,07;0;0;0;0,03;0;0;0;0;0;0;0;0;0;98,96;0;0;0,19;12090;2124;117;3;1207;1228,5;1211,6;1197;1230,5;1103;237,3;2363,4;2380,8;929,2;886,3;33,1;22,6;27,7;177;94,7;100,1
2211924;KRD100185206;6,1;0,4;112;303;35;6;0,1;0,44;0,13;0,02;0,01;0,01;0,04;0,04;0,07;0;0;0;0,03;0;0;0;0;0;0;0;0;0;98,96;0;0;0,19;12031;2124;112;4;1207;1229,4;1212,4;1201;1230,5;1102;237,2;2362,3;2379,6;924,5;885,9;33;22,6;27,9;177;95,7;100,1
2211924;KRD100185206;6,1;0,4;112;303;35;6;0,1;0,44;0,13;0,02;0,01;0,01;0,04;0,04;0,07;0;0;0;0,03;0;0;0;0;0;0;0;0;0;98,96;0;0;0,19;12048;2124;112;4;1206,5;1231,7;1212,5;1201;1230,5;1103,5;237,3;2365,7;2380,8;925,7;887,2;33,1;22,6;28,2;177;95,4;100,1
2211924;KRD100185206;6,1;0,4;112;303;35;6;0,1;0,44;0,13;0,02;0,01;0,01;0,04;0,04;0,07;0;0;0;0,03;0;0;0;0;0;0;0;0;0;98,96;0;0;0,19;12067;2124;110;3;1207;1231,1;1212,7;1201,5;1230,5;1100,6;237,5;2360;2380,8;927,3;886,3;33,1;22,7;27,9;177;95,3;100,1
2211924;KRD100185206;6,1;0,4;112;303;35;6;0,1;0,44;0,13;0,02;0,01;0,01;0,04;0,04;0,07;0;0;0;0,03;0;0;0;0;0;0;0;0;0;98,96;0;0;0,19;12091;2124;109,6;4;1207;1227,9;1212,6;1201,5;1230,5;1107,4;237,6;2368,1;2385,4;925,4;853,2;32,9;22,7;27,8;177;95,1;100,1
2211924;KRD100185206;6,1;0,4;112;303;35;6;0,1;0,44;0,13;0,02;0,01;0,01;0,04;0,04;0,07;0;0;0;0,03;0;0;0;0;0;0;0;0;0;98,96;0;0;0,19;12091;2124;110;4;1206;1228,5;1212,7;1201,5;1230,5;1105;237,3;2369,2;2377,3;925,4;894,2;33,1;22,6;27,4;177;95,3;100,1
2211924;KRD100185206;6,1;0,4;112;303;35;6;0,1;0,44;0,13;0,02;0,01;0,01;0,04;0,04;0,07;0;0;0;0,03;0;0;0;0;0;0;0;0;0;98,96;0;0;0,19;12090;2124;110;3;1205,5;1228,5;1212,7;1201,5;1230,5;1103,5;237,2;2365,7;2379,6;928;905,4;33,1;22,6;27,1;177;95,4;100,1
2211924;KRD100185206;6,1;0,4;112;303;35;6;0,1;0,44;0,13;0,02;0,01;0,01;0,04;0,04;0,07;0;0;0;0,03;0;0;0;0;0;0;0;0;0;98,96;0;0;0,19;12100;2124;110,6;2,9;1205;1226,9;1212,6;1201,5;1230,5;1104,5;236,5;2357,6;2377,3;927,6;888,2;32,9;22,5;27,5;177;95,3;100,1
2211924;KRD100185206;6,1;0,4;112;303;35;6;0,1;0,44;0,13;0,02;0,01;0,01;0,04;0,04;0,07;0;0;0;0,03;0;0;0;0;0;0;0;0;0;98,96;0;0;0,19;12047;2124;110;4;1205,5;1227,9;1212,6;1201,5;1230,5;1103,5;236,7;2362,3;2373,8;929,5;903,1;32,9;22,3;27,5;177;96;100,1
2211924;KRD100185206;6,1;0,4;112;303;35;6;0,1;0,44;0,13;0,02;0,01;0,01;0,04;0,04;0,07;0;0;0;0,03;0;0;0;0;0;0;0;0;0;98,96;0;0;0,19;12121;2124;111;4;1206;1227,9;1212,6;1201,5;1230,5;1104,5;236,7;2361,1;2372,7;930,2;905,4;32,9;22,2;26,9;177;95,7;100,1
2211924;KRD100185206;6,1;0,4;112;303;35;6;0,1;0,44;0,13;0,02;0,01;0,01;0,04;0,04;0,07;0;0;0;0,03;0;0;0;0;0;0;0;0;0;98,96;0;0;0,19;12145;2124;110;3;1206,5;1226,3;1212,7;1201,5;1230,5;1105,5;236,9;2355,3;2375,1;927,6;899;32,7;22,2;26,6;177;95,4;100,1
2211924;KRD100185206;6,1;0,4;112;303;35;6;0,1;0,44;0,13;0,02;0,01;0,01;0,04;0,04;0,07;0;0;0;0,03;0;0;0;0;0;0;0;0;0;98,96;0;0;0,19;12077;2124;109,6;4,5;1207,5;1227,9;1212,6;1201,5;1230,5;1103;236,7;2357,6;2383,1;927;898,4;32,7;22,1;26,8;177;95,4;100,1
2211924;KRD100185206;6,1;0,4;112;303;35;6;0,1;0,44;0,13;0,02;0,01;0,01;0,04;0,04;0,07;0;0;0;0,03;0;0;0;0;0;0;0;0;0;98,96;0;0;0,19;12076;2124;107;4;1207,5;1228,5;1212,9;1201,5;1230,5;1106,9;236,5;2349,5;2380,8;925,7;904,1;32,7;22,1;26,9;177;96;100,1
2211924;KRD100185206;6,1;0,4;112;303;35;6;0,1;0,44;0,13;0,02;0,01;0,01;0,04;0,04;0,07;0;0;0;0,03;0;0;0;0;0;0;0;0;0;98,96;0;0;0,19;12100;2124;107;3,9;1208,5;1227,9;1213;1201,5;1230,5;1103,5;236,8;2351,9;2384,3;928,9;905;32,6;22,1;27;177;95,8;100,1
2211924;KRD100185206;6,1;0,4;112;303;35;6;0,1;0,44;0,13;0,02;0,01;0,01;0,04;0,04;0,07;0;0;0;0,03;0;0;0;0;0;0;0;0;0;98,96;0;0;0,19;12044;2124;107;3;1208,5;1228,5;1213,1;1201,5;1230,5;1106;236,5;2357,6;2380,8;929,2;893,6;32,7;22,2;27,1;177;95,4;100,1
2211924;KRD100185206;6,1;0,4;112;303;35;6;0,1;0,44;0,13;0,02;0,01;0,01;0,04;0,04;0,07;0;0;0;0,03;0;0;0;0;0;0;0;0;0;98,96;0;0;0,19;12113;2124;107;4;1209;1226,3;1213,2;1202;1230,5;1101;236,4;2354,2;2368,1;928;910,1;32,7;22,4;27,4;177;95,1;100,1
2211924;KRD100185206;6,1;0,4;112;303;35;6;0,1;0,44;0,13;0,02;0,01;0,01;0,04;0,04;0,07;0;0;0;0,03;0;0;0;0;0;0;0;0;0;98,96;0;0;0,19;12123;2124;106,1;3;1208,5;1228,9;1213,3;1202,5;1230,5;1102,5;236,6;2360;2373,8;930,8;852,2;32,6;22,3;27,5;177;95;100,1
2211924;KRD100185206;6,1;0,4;112;303;35;6;0,1;0,44;0,13;0,02;0,01;0,01;0,04;0,04;0,07;0;0;0;0,03;0;0;0;0;0;0;0;0;0;98,96;0;0;0,19;12093;2124;107;3;1209;1226,9;1213,4;1202,5;1230,5;1103;236,6;2357,6;2373,8;926,4;897,1;32,7;22,2;26,9;177;94,8;100,1
2211924;KRD100185206;6,1;0,4;112;303;35;6;0,1;0,44;0,13;0,02;0,01;0,01;0,04;0,04;0,07;0;0;0;0,03;0;0;0;0;0;0;0;0;0;98,96;0;0;0,19;12094;2124;107;6;1210;1224,2;1213,5;1203,5;1230,5;1101;236,7;2355,3;2373,8;924,5;887,8;26,5;19,3;27;177;94,9;100,1
2211924;KRD100185206;6,1;0,4;112;303;35;6;0,1;0,44;0,13;0,02;0,01;0,01;0,04;0,04;0,07;0;0;0;0,03;0;0;0;0;0;0;0;0;0;98,96;0;0;0,19;12065;2124;107,1;6,6;1210,5;1229,4;1213,6;1205;1230,5;1102;236,4;2354,2;2373,8;925,7;890,7;22,5;17,2;26,5;177;94,8;100,1
2211924;KRD100185206;6,1;0,4;112;303;35;6;0,1;0,44;0,13;0,02;0,01;0,01;0,04;0,04;0,07;0;0;0;0,03;0;0;0;0;0;0;0;0;0;98,96;0;0;0,19;12045;2124;114;4;1214,5;1230;1213,7;1205;1230,5;1113,3;237,3;2362,3;2380,8;930,2;862,4;29,2;19,3;22;177;94,4;100,1
2211924;KRD100185206;6,1;0,4;112;303;35;6;0,1;0,44;0,13;0,02;0,01;0,01;0,04;0,04;0,07;0;0;0;0,03;0;0;0;0;0;0;0;0;0;98,96;0;0;0,19;12056;2124;114;4;1213;1227,3;1213,7;1205;1230,5;1110,4;236,5;2356,5;2371,5;928;894,5;30;21;23,6;177;94,9;100,1
2211924;KRD100185206;6,1;0,4;112;303;35;6;0,1;0,44;0,13;0,02;0,01;0,01;0,04;0,04;0,07;0;0;0;0,03;0;0;0;0;0;0;0;0;0;98,96;0;0;0,19;12094;2124;112,9;3;1212,5;1230,3;1213,8;1205;1230,5;1106;236,6;2350,7;2372,7;925,7;898,4;30,6;21,2;25,2;177;95,3;100,1
2211924;KRD100185206;6,1;0,4;112;303;35;6;0,1;0,44;0,13;0,02;0,01;0,01;0,04;0,04;0,07;0;0;0;0,03;0;0;0;0;0;0;0;0;0;98,96;0;0;0,19;12115;2124;114;4;1210;1230;1213,8;1205;1230,5;1106,9;236,7;2357,6;2375,1;927,6;895,5;31;21,4;26;177;95,1;100,1
2211924;KRD100185206;6,1;0,4;112;303;35;6;0,1;0,44;0,13;0,02;0,01;0,01;0,04;0,04;0,07;0;0;0;0,03;0;0;0;0;0;0;0;0;0;98,96;0;0;0,19;12111;2124;113,5;4;1209;1227,3;1213,8;1205;1230,5;1109,4;236,8;2362,3;2384,3;933,4;911,4;31,3;21,6;26,4;177;94,8;100,1
2211924;KRD100185206;6,1;0,4;112;303;35;6;0,1;0,44;0,13;0,02;0,01;0,01;0,04;0,04;0,07;0;0;0;0,03;0;0;0;0;0;0;0;0;0;98,96;0;0;0,19;12064;2124;113;2,7;1206,5;1229,4;1213,7;1205;1230,5;1107,9;236,8;2361,1;2377,3;931,1;902,5;31,5;21,7;26,5;177;95,1;100,1
2211924;KRD100185206;6,1;0,4;112;303;35;6;0,1;0,44;0,13;0,02;0,01;0,01;0,04;0,04;0,07;0;0;0;0,03;0;0;0;0;0;0;0;0;0;98,96;0;0;0,19;12128;2124;114;3;1205;1226,9;1213,6;1205;1230,5;1110,9;236,5;2357,6;2372,7;925,7;900,9;31,6;21,7;26,4;177;95,1;100,1
2211924;KRD100185206;6,1;0,4;112;303;35;6;0,1;0,44;0,13;0,02;0,01;0,01;0,04;0,04;0,07;0;0;0;0,03;0;0;0;0;0;0;0;0;0;98,96;0;0;0,19;12141;2124;114;4,3;1203,5;1228,5;1213,5;1203,5;1230,5;1110,4;236,6;2355,3;2372,7;931,1;899;31,8;21,7;26,8;177;95,3;100,1
2211924;KRD100185206;6,1;0,4;112;303;35;6;0,1;0,44;0,13;0,02;0,01;0,01;0,04;0,04;0,07;0;0;0;0,03;0;0;0;0;0;0;0;0;0;98,96;0;0;0,19;12141;2124;112,7;3,6;1202,5;1228,5;1213,3;1202,5;1230,5;1107,9;236,7;2355,3;2377,3;925,7;902,2;32;21,7;27,3;177;95;100,1
2211924;KRD100185206;6,1;0,4;112;303;35;6;0,1;0,44;0,13;0,02;0,01;0,01;0,04;0,04;0,07;0;0;0;0,03;0;0;0;0;0;0;0;0;0;98,96;0;0;0,19;12093;2124;114;3;1201;1225,1;1213,1;1201;1230,5;1106,9;237,1;2355,3;2383,1;929,2;906,9;32;21,8;27,1;177;95;100,1
2211924;KRD100185206;6,1;0,4;112;303;35;6;0,1;0,44;0,13;0,02;0,01;0,01;0,04;0,04;0,07;0;0;0;0,03;0;0;0;0;0;0;0;0;0;98,96;0;0;0,19;12137;2124;114;4;1201;1226,3;1213;1200;1230,5;1105,5;237,1;2362,3;2377,3;930,5;897,1;32;21,7;26,4;177;94,9;100,1
2211924;KRD100185206;6,1;0,4;112;303;35;6;0,1;0,44;0,13;0,02;0,01;0,01;0,04;0,04;0,07;0;0;0;0,03;0;0;0;0;0;0;0;0;0;98,96;0;0;0,19;12083;2124;114;3,5;1200;1226,3;1212,8;1200;1230,5;1108,4;236,9;2360;2377,3;926;899,9;32;21,7;25,6;177;95,4;100,1
2211924;KRD100185206;6,1;0,4;112;303;35;6;0,1;0,44;0,13;0,02;0,01;0,01;0,04;0,04;0,07;0;0;0;0,03;0;0;0;0;0;0;0;0;0;98,96;0;0;0,19;12091;2124;113;3;1201;1228,9;1212,6;1200;1230,5;1105,5;236,7;2356,5;2373,8;925,7;903,4;32;21,7;25,5;177;94,8;100,1
