Repository: furkanbitik/kardemir

File: final_birlesik_veri2.csv (part 16 of 29)
dokum_no;numune_no;cap;ovalite;elastikiyet;rel_alt_akma_dayanimi;reh_ust_akma_dayanimi;tufal_orani;C;MN;SI;S;P;N;CR;NI;CU;MO;V;TI;AS;SN;SB;AL;NB;CA;ZN;B;PB;ZR;FE;ALSOL;ALINS;CEV;firin_giris_uzunluk;firin_giris_agirlik;firin_kalis_suresi;lcc_kalma_suresi;firin_cikis_sicakligi;kutuk_desarj_sicakligi;tavlama_ortalama_sicaklik;tavlama_min_sicaklik;tavlama_max_sicaklik;dr10_kutuk_sicakligi;ortalama_descaler_basinci;min_descaler_basinci;max_descaler_basinci;max_meerdrive_giris_sicakligi;min_ meerdrive_giris_sicakligi;ortam_hava_sicakligi1;ortam_hava_sicakligi2;ortam_hava_sicakligi3;unit_agirlik;haddeleme_suresi;haddeleme_hizi
2211924;KRD100185206;6,1;0,4;112;303;35;6;0,1;0,44;0,13;0,02;0,01;0,01;0,04;0,04;0,07;0;0;0;0,03;0;0;0;0;0;0;0;0;0;98,96;0;0;0,19;12102;2124;114;4;1201;1224,2;1212,5;1200;1230,5;1106;236,8;2356,5;2379,6;924,8;909,8;31,9;21,7;26,1;177;95;100,1
2211924;KRD100185206;6,1;0,4;112;303;35;6;0,1;0,44;0,13;0,02;0,01;0,01;0,04;0,04;0,07;0;0;0;0,03;0;0;0;0;0;0;0;0;0;98,96;0;0;0,19;12105;2124;113,5;3,4;1201;1230;1212,2;1200;1230,5;1105,5;237;2354,2;2380,8;929,2;903,4;31,9;21,7;26,5;177;95;100,1
2211924;KRD100185206;6,1;0,4;112;303;35;6;0,1;0,44;0,13;0,02;0,01;0,01;0,04;0,04;0,07;0;0;0;0,03;0;0;0;0;0;0;0;0;0;98,96;0;0;0,19;12091;2124;113;3,9;1201;1228,9;1212;1200;1230,5;1105;237,2;2361,1;2384,3;926,4;898,7;31,8;21,7;26,9;177;94,9;100,1
2211926;KRD100185227;6,2;0,4;119;303;31;6;0,07;0,49;0,13;0,01;0,02;0,01;0,03;0,04;0,06;0;0;0;0,03;0;0;0;0;0;0;0;0;0;98,86;0;0;0,17;12087;2124;114;3;1201,5;1228,5;1211,8;1200;1230,5;1104,5;237,3;2363,4;2386,6;924,8;908,2;31,7;21,6;26,9;177;95,3;100,1
2211926;KRD100185227;6,2;0,4;119;303;31;6;0,07;0,49;0,13;0,01;0,02;0,01;0,03;0,04;0,06;0;0;0;0,03;0;0;0;0;0;0;0;0;0;98,86;0;0;0,17;12077;2124;114;4;1202,5;1225,7;1211,6;1200;1230,5;1105,5;239,9;2391,2;2412;932,1;813;31,6;21,5;26,5;177;95,1;100,1
2211926;KRD100185227;6,2;0,4;119;303;31;6;0,07;0,49;0,13;0,01;0,02;0,01;0,03;0,04;0,06;0;0;0;0,03;0;0;0;0;0;0;0;0;0;98,86;0;0;0,17;12062;2124;113;3;1203;1227,3;1211,4;1200;1230,5;1103,5;239,8;2394,7;2403,9;929,5;904,7;31,6;21,4;25,8;177;95,7;100,1
2211926;KRD100185227;6,2;0,4;119;303;31;6;0,07;0,49;0,13;0,01;0,02;0,01;0,03;0,04;0,06;0;0;0;0,03;0;0;0;0;0;0;0;0;0;98,86;0;0;0,17;12080;2124;114;2,9;1203,5;1228,9;1211,1;1200;1230,5;1103;238,1;2366,9;2395,8;925,4;909,5;31,7;21,4;25,3;177;95,2;100,1
2211926;KRD100185227;6,2;0,4;119;303;31;6;0,07;0,49;0,13;0,01;0,02;0,01;0,03;0,04;0,06;0;0;0;0,03;0;0;0;0;0;0;0;0;0;98,86;0;0;0,17;12128;2124;114;4;1204;1227,9;1210,8;1200;1230,5;1105;237,1;2362,3;2380,8;927,3;908,9;31,8;21,5;25,2;177;94,9;100,1
2211926;KRD100185227;6,2;0,4;119;303;31;6;0,07;0,49;0,13;0,01;0,02;0,01;0,03;0,04;0,06;0;0;0;0,03;0;0;0;0;0;0;0;0;0;98,86;0;0;0,17;12100;2124;114;4;1204,5;1224,6;1210,6;1200;1230,5;1104,5;237,1;2361,1;2378,5;925,4;866,5;31,8;21,3;25,6;177;95,2;100,1
2211926;KRD100185227;6,2;0,4;119;303;31;6;0,07;0,49;0,13;0,01;0,02;0,01;0,03;0,04;0,06;0;0;0;0,03;0;0;0;0;0;0;0;0;0;98,86;0;0;0,17;12100;2124;113;3;1205;1226,3;1210,1;1200;1230,5;1103,5;237,2;2365,7;2378,5;928,9;902,2;31,7;21,2;26,2;177;94,9;100,1
2211926;KRD100185227;6,2;0,4;119;303;31;6;0,07;0,49;0,13;0,01;0,02;0,01;0,03;0,04;0,06;0;0;0;0,03;0;0;0;0;0;0;0;0;0;98,86;0;0;0,17;12117;2124;114,4;4;1206;1225,1;1209,7;1200;1230,5;1105,5;236,8;2357,6;2375,1;929,2;897,7;31,7;21,2;25,9;177;94,9;100,1
2211926;KRD100185227;6,2;0,4;119;303;31;6;0,07;0,49;0,13;0,01;0,02;0,01;0,03;0,04;0,06;0;0;0;0,03;0;0;0;0;0;0;0;0;0;98,86;0;0;0,17;12085;2124;114,1;4;1206,5;1227,9;1209,5;1200;1230,5;1105,5;236,9;2361,1;2375,1;924,5;902,5;31,8;21,4;25,1;177;95,1;100,1
2211926;KRD100185227;6,2;0,4;119;303;31;6;0,07;0,49;0,13;0,01;0,02;0,01;0,03;0,04;0,06;0;0;0;0,03;0;0;0;0;0;0;0;0;0;98,86;0;0;0,17;12148;2124;113;3;1206,5;1227,9;1209;1200;1230;1102;237;2362,3;2384,3;922,9;895,2;31,7;21,3;24,7;177;95,3;100,1
2211926;KRD100185227;6,2;0,4;119;303;31;6;0,07;0,49;0,13;0,01;0,02;0,01;0,03;0,04;0,06;0;0;0;0,03;0;0;0;0;0;0;0;0;0;98,86;0;0;0,17;12116;2124;114;4;1206,5;1226,6;1208,6;1200;1229,5;1103;237;2361,1;2379,6;930,8;904,1;31,6;21,2;24,9;177;94,9;100,1
2211926;KRD100185227;6,2;0,4;119;303;31;6;0,07;0,49;0,13;0,01;0,02;0,01;0,03;0,04;0,06;0;0;0;0,03;0;0;0;0;0;0;0;0;0;98,86;0;0;0,17;12140;2124;114;4;1206,5;1230,5;1208,3;1200;1226,5;1107,4;237;2361,1;2379,6;923,2;901,5;31,7;21,3;25,6;177;95,2;100,1
2211926;KRD100185227;6,2;0,4;119;303;31;6;0,07;0,49;0,13;0,01;0,02;0,01;0,03;0,04;0,06;0;0;0;0,03;0;0;0;0;0;0;0;0;0;98,86;0;0;0,17;12140;2124;113;3;1207;1225,1;1208,1;1200;1226,5;1106,9;237,3;2366,9;2377,3;928;905,4;31,7;21,2;26,7;177;95,1;100,1
2211926;KRD100185227;6,2;0,4;119;303;31;6;0,07;0,49;0,13;0,01;0,02;0,01;0,03;0,04;0,06;0;0;0;0,03;0;0;0;0;0;0;0;0;0;98,86;0;0;0,17;12148;2124;114;3;1207,5;1226,5;1207,7;1200;1224;1109,4;236,5;2360;2377,3;930,2;899,9;31,8;21,1;27,1;177;95,5;100,1
2211926;KRD100185227;6,2;0,4;119;303;31;6;0,07;0,49;0,13;0,01;0,02;0,01;0,03;0,04;0,06;0;0;0;0,03;0;0;0;0;0;0;0;0;0;98,86;0;0;0,17;12133;2124;114;4;1207,5;1228,9;1207,5;1200;1221,5;1102,5;236,4;2355,3;2375,1;928;906,6;31,6;21;26,8;177;95,4;100,1
2211926;KRD100185227;6,2;0,4;119;303;31;6;0,07;0,49;0,13;0,01;0,02;0,01;0,03;0,04;0,06;0;0;0;0,03;0;0;0;0;0;0;0;0;0;98,86;0;0;0,17;12156;2124;114;4;1207,5;1225,7;1207,3;1200;1220;1101;236,8;2350,7;2380,8;932,7;901,9;31,4;21;26,6;177;94,8;100,1
2211926;KRD100185227;6,2;0,4;119;303;31;6;0,07;0,49;0,13;0,01;0,02;0,01;0,03;0,04;0,06;0;0;0;0,03;0;0;0;0;0;0;0;0;0;98,86;0;0;0,17;12132;2124;113;3;1208,5;1229,4;1207,1;1200;1218,5;1102,5;236,8;2356,5;2379,6;924,5;900,3;31,4;21;26,3;177;95,5;100,1
2211926;KRD100185227;6,2;0,4;119;303;31;6;0,07;0,49;0,13;0,01;0,02;0,01;0,03;0,04;0,06;0;0;0;0,03;0;0;0;0;0;0;0;0;0;98,86;0;0;0,17;12163;2124;114;4;1208,5;1227,3;1207;1200;1216,5;1101;237,1;2361,1;2380,8;924,1;908,5;31,4;21;25,8;177;94,6;100,1
2211926;KRD100185227;6,2;0,4;119;303;31;6;0,07;0,49;0,13;0,01;0,02;0,01;0,03;0,04;0,06;0;0;0;0,03;0;0;0;0;0;0;0;0;0;98,86;0;0;0,17;12118;2124;113,5;4;1208,5;1227,3;1206,9;1200;1215,5;1103;237,2;2365,7;2380,8;924,8;892,9;31,5;20,9;25,6;177;94,8;100,1
2211926;KRD100185227;6,2;0,4;119;303;31;6;0,07;0,49;0,13;0,01;0,02;0,01;0,03;0,04;0,06;0;0;0;0,03;0;0;0;0;0;0;0;0;0;98,86;0;0;0,17;12139;2124;113;3,8;1207,5;1231,5;1206,8;1200;1214,5;1102,5;237;2363,4;2375,1;931,1;852,2;31,6;20,9;25,4;177;94,2;100,1
2211926;KRD100185227;6,2;0,4;119;303;31;6;0,07;0,49;0,13;0,01;0,02;0,01;0,03;0,04;0,06;0;0;0;0,03;0;0;0;0;0;0;0;0;0;98,86;0;0;0,17;12143;2124;114;4;1207,5;1230,5;1206,7;1200;1214,5;1100,1;237;2368,1;2373,8;929,2;896,8;31,7;20,9;24,9;177;94,3;100,1
2211926;KRD100185227;6,2;0,4;119;303;31;6;0,07;0,49;0,13;0,01;0,02;0,01;0,03;0,04;0,06;0;0;0;0,03;0;0;0;0;0;0;0;0;0;98,86;0;0;0,17;12105;2124;114;4;1208;1231,1;1206,6;1200;1214,5;1103,5;236,8;2360;2373,8;923,8;903,4;31,6;20,9;24,8;177;94,8;100,1
2211926;KRD100185227;6,2;0,4;119;303;31;6;0,07;0,49;0,13;0,01;0,02;0,01;0,03;0,04;0,06;0;0;0;0,03;0;0;0;0;0;0;0;0;0;98,86;0;0;0,17;12057;2124;113;3;1208;1229,4;1206,6;1200;1214,5;1105;236,4;2356,5;2372,7;922,9;906,3;31,5;21;25,5;177;94,7;100,1
2211926;KRD100185227;6,2;0,4;119;303;31;6;0,07;0,49;0,13;0,01;0,02;0,01;0,03;0,04;0,06;0;0;0;0,03;0;0;0;0;0;0;0;0;0;98,86;0;0;0,17;12057;2124;114;3;1208;1231,5;1206,6;1200;1214,5;1105;236,1;2356,5;2366,9;923,8;905;31,5;21;26;177;95;100,1
2211926;KRD100185227;6,2;0,4;119;303;31;6;0,07;0,49;0,13;0,01;0,02;0,01;0,03;0,04;0,06;0;0;0;0,03;0;0;0;0;0;0;0;0;0;98,86;0;0;0,17;12058;2124;113,3;3,2;1208;1230,5;1206,6;1200;1214,5;1104,5;237;2362,3;2375,1;932,4;896,8;31,5;20,9;26,1;177;95,1;100,1
2211926;KRD100185227;6,2;0,4;119;303;31;6;0,07;0,49;0,13;0,01;0,02;0,01;0,03;0,04;0,06;0;0;0;0,03;0;0;0;0;0;0;0;0;0;98,86;0;0;0,17;12089;2124;114;4;1208;1229,4;1206,6;1200;1214,5;1104,5;236,8;2361,1;2375,1;923,2;906,9;31,4;21;25,6;177;94,4;100,1
2211926;KRD100185227;6,2;0,4;119;303;31;6;0,07;0,49;0,13;0,01;0,02;0,01;0,03;0,04;0,06;0;0;0;0,03;0;0;0;0;0;0;0;0;0;98,86;0;0;0,17;12136;2124;113;3,7;1208,5;1230;1206,6;1200;1214,5;1103,5;236,9;2362,3;2377,3;922,9;880,8;31,5;21,2;25,2;177;94,7;100,1
2211926;KRD100185227;6,2;0,4;119;303;31;6;0,07;0,49;0,13;0,01;0,02;0,01;0,03;0,04;0,06;0;0;0;0,03;0;0;0;0;0;0;0;0;0;98,86;0;0;0,17;12088;2124;113;3,2;1209;1229,4;1206,7;1200;1214,5;1101;236,9;2356,5;2378,5;929,5;906,9;31,8;21,2;25,6;177;94,9;100,1
2211926;KRD100185227;6,2;0,4;119;303;31;6;0,07;0,49;0,13;0,01;0,02;0,01;0,03;0,04;0,06;0;0;0;0,03;0;0;0;0;0;0;0;0;0;98,86;0;0;0,17;12057;2124;113;4;1209;1231,1;1206,7;1200;1214,5;1103,5;236,9;2357,6;2373,8;923,2;855,4;31,9;21,2;25,8;177;95,7;100,1
2211926;KRD100185227;6,2;0,4;119;303;31;6;0,07;0,49;0,13;0,01;0,02;0,01;0,03;0,04;0,06;0;0;0;0,03;0;0;0;0;0;0;0;0;0;98,86;0;0;0,17;12103;2124;113;3;1208,5;1230,5;1206,7;1200;1214,5;1100,1;237,3;2362,3;2385,4;933,4;901,9;31,8;21,1;25,4;177;94,6;100,1
2211926;KRD100185227;6,2;0,4;119;303;31;6;0,07;0,49;0,13;0,01;0,02;0,01;0,03;0,04;0,06;0;0;0;0,03;0;0;0;0;0;0;0;0;0;98,86;0;0;0,17;12076;2124;113;4;1207,5;1232;1206,7;1200;1214,5;1105,5;236,9;2362,3;2378,5;927,3;906,3;31,6;21,1;25,8;177;94,8;100,1
2211926;KRD100185227;6,2;0,4;119;303;31;6;0,07;0,49;0,13;0,01;0,02;0,01;0,03;0,04;0,06;0;0;0;0,03;0;0;0;0;0;0;0;0;0;98,86;0;0;0,17;12131;2124;113,2;4;1208;1231,1;1206,7;1200;1214,5;1103,5;237,4;2366,9;2384,3;931,1;892,6;31,4;21;26,4;177;94,2;100,1
2211926;KRD100185227;6,2;0,4;119;303;31;6;0,07;0,49;0,13;0,01;0,02;0,01;0,03;0,04;0,06;0;0;0;0,03;0;0;0;0;0;0;0;0;0;98,86;0;0;0,17;12058;2124;113;3;1208,5;1230;1206,8;1200;1214,5;1101;237;2360;2378,5;924,8;905;31,5;20,8;26,4;177;95,6;100,1
2211926;KRD100185227;6,2;0,4;119;303;31;6;0,07;0,49;0,13;0,01;0,02;0,01;0,03;0,04;0,06;0;0;0;0,03;0;0;0;0;0;0;0;0;0;98,86;0;0;0,17;12112;2124;113;3;1208,5;1232,6;1206,9;1200;1214,5;1105,5;236,8;2357,6;2380,8;928,9;897,1;31,5;20,7;26,2;177;95,2;100,1
2211926;KRD100185227;6,2;0,4;119;303;31;6;0,07;0,49;0,13;0,01;0,02;0,01;0,03;0,04;0,06;0;0;0;0,03;0;0;0;0;0;0;0;0;0;98,86;0;0;0,17;12086;2124;113;4;1209;1225,1;1206,9;1200;1214,5;1104,5;236,6;2350,7;2378,5;924,8;888,8;31,4;20,6;26,2;177;95,5;100,1
2211926;KRD100185227;6,2;0,4;119;303;31;6;0,07;0,49;0,13;0,01;0,02;0,01;0,03;0,04;0,06;0;0;0;0,03;0;0;0;0;0;0;0;0;0;98,86;0;0;0,17;12056;2124;113;2,6;1209;1230,5;1207;1200;1214,5;1100,1;236,7;2356,5;2378,5;920,6;899;31,6;20,6;26,2;177;96,3;100,1
2211926;KRD100185227;6,2;0,4;119;303;31;6;0,07;0,49;0,13;0,01;0,02;0,01;0,03;0,04;0,06;0;0;0;0,03;0;0;0;0;0;0;0;0;0;98,86;0;0;0,17;12077;2124;113;3;1209;1232;1207;1200;1214,5;1101;236,9;2363,4;2377,3;928,6;891,3;31,5;20,6;26;177;95,7;100,1
2211926;KRD100185227;6,2;0,4;119;303;31;6;0,07;0,49;0,13;0,01;0,02;0,01;0,03;0,04;0,06;0;0;0;0,03;0;0;0;0;0;0;0;0;0;98,86;0;0;0,17;12088;2124;112,6;4;1210;1230,5;1207;1200;1214,5;1102;236,9;2362,3;2373,8;927;887,5;31,4;20,7;26,3;177;95,9;100,1
2211926;KRD100185227;6,2;0,4;119;303;31;6;0,07;0,49;0,13;0,01;0,02;0,01;0,03;0,04;0,06;0;0;0;0,03;0;0;0;0;0;0;0;0;0;98,86;0;0;0,17;12088;2124;113;3,5;1209;1230,5;1207,1;1200;1214,5;1106;237,2;2360;2380,8;921,6;892,9;31,5;20,6;26,3;177;95,9;100,1
2211926;KRD100185227;6,2;0,4;119;303;31;6;0,07;0,49;0,13;0,01;0,02;0,01;0,03;0,04;0,06;0;0;0;0,03;0;0;0;0;0;0;0;0;0;98,86;0;0;0,17;12110;2124;113;3;1210;1230;1207,1;1200;1214,5;1103;236,7;2357,6;2373,8;924,1;855,4;31,5;20,4;25,9;177;96,1;100,1
2211926;KRD100185227;6,2;0,4;119;303;31;6;0,07;0,49;0,13;0,01;0,02;0,01;0,03;0,04;0,06;0;0;0;0,03;0;0;0;0;0;0;0;0;0;98,86;0;0;0,17;12127;2124;113;4;1210;1230,5;1207,1;1200;1214,5;1100,6;237,1;2365,7;2380,8;930,8;890,4;31,4;20,3;25,8;177;95,2;100,1
2211926;KRD100185227;6,2;0,4;119;303;31;6;0,07;0,49;0,13;0,01;0,02;0,01;0,03;0,04;0,06;0;0;0;0,03;0;0;0;0;0;0;0;0;0;98,86;0;0;0,17;12105;2124;113;4;1210;1231,1;1207,1;1200;1214,5;1103;236,9;2362,3;2373,8;921,3;893,9;31,4;20,4;25,9;177;95,3;100,1
2211926;KRD100185227;6,2;0,4;119;303;31;6;0,07;0,49;0,13;0,01;0,02;0,01;0,03;0,04;0,06;0;0;0;0,03;0;0;0;0;0;0;0;0;0;98,86;0;0;0,17;12107;2124;113;4;1210;1230,5;1207,2;1200;1214,5;1104,5;236,6;2355,3;2372,7;924,8;888,2;31,3;20,3;25,8;177;95;100,1
2211926;KRD100185227;6,2;0,4;119;303;31;6;0,07;0,49;0,13;0,01;0,02;0,01;0,03;0,04;0,06;0;0;0;0,03;0;0;0;0;0;0;0;0;0;98,86;0;0;0,17;12159;2124;113;3;1210;1228,9;1207,2;1200;1214,5;1103,5;237;2362,3;2379,6;924,1;819,4;30,8;19,5;25,6;177;94,7;100,1
2211926;KRD100185227;6,2;0,4;119;303;31;6;0,07;0,49;0,13;0,01;0,02;0,01;0,03;0,04;0,06;0;0;0;0,03;0;0;0;0;0;0;0;0;0;98,86;0;0;0,17;12027;2124;112,7;4;1210,5;1233,2;1207,2;1200;1214,5;1101;237;2363,4;2375,1;923,8;897,4;31,1;19,9;25,3;177;95,3;100,1
2211926;KRD100185227;6,2;0,4;119;303;31;6;0,07;0,49;0,13;0,01;0,02;0,01;0,03;0,04;0,06;0;0;0;0,03;0;0;0;0;0;0;0;0;0;98,86;0;0;0,17;12070;2124;112;4;1209,5;1230,5;1207,2;1200;1214,5;1106;237,1;2363,4;2383,1;927,3;896,1;31,4;20,7;25,4;177;95,5;100,1
2211926;KRD100185227;6,2;0,4;119;303;31;6;0,07;0,49;0,13;0,01;0,02;0,01;0,03;0,04;0,06;0;0;0;0,03;0;0;0;0;0;0;0;0;0;98,86;0;0;0,17;12107;2124;113;3;1210,5;1232,6;1207,2;1200;1214,5;1102;236,9;2357,6;2383,1;924,5;898,7;26,8;20,1;25,9;177;95,8;100,1
2211926;KRD100185227;6,2;0,4;119;303;31;6;0,07;0,49;0,13;0,01;0,02;0,01;0,03;0,04;0,06;0;0;0;0,03;0;0;0;0;0;0;0;0;0;98,86;0;0;0,17;12107;2124;108,7;2,8;1212;1233,2;1206,9;1200;1213,5;1106;236,8;2355,3;2384,3;935;897,7;29,7;18,5;23,4;177;95,1;100,1
2211926;KRD100185227;6,2;0,4;119;303;31;6;0,07;0,49;0,13;0,01;0,02;0,01;0,03;0,04;0,06;0;0;0;0,03;0;0;0;0;0;0;0;0;0;98,86;0;0;0,17;12101;2124;109;4;1212;1230,5;1206,9;1200;1212,5;1108,4;236,7;2351,9;2375,1;923,8;895,5;30,1;20,1;25,3;177;95,5;100,1
2211926;KRD100185227;6,2;0,4;119;303;31;6;0,07;0,49;0,13;0,01;0,02;0,01;0,03;0,04;0,06;0;0;0;0,03;0;0;0;0;0;0;0;0;0;98,86;0;0;0,17;12146;2124;109;4;1210,5;1228,9;1206,9;1200;1212;1106;236,9;2360;2378,5;928,6;891;30,4;20,3;26;177;95,3;100,1
2211926;KRD100185227;6,2;0,4;119;303;31;6;0,07;0,49;0,13;0,01;0,02;0,01;0,03;0,04;0,06;0;0;0;0,03;0;0;0;0;0;0;0;0;0;98,86;0;0;0,17;12056;2124;108;3;1210,5;1233,2;1206,9;1200;1212;1106;236,8;2363,4;2375,1;923,2;901,5;30,9;20,4;25,4;177;95,3;100,1
2211926;KRD100185227;6,2;0,4;119;303;31;6;0,07;0,49;0,13;0,01;0,02;0,01;0,03;0,04;0,06;0;0;0;0,03;0;0;0;0;0;0;0;0;0;98,86;0;0;0,17;12141;2124;109;3;1209;1233,2;1206,9;1200;1212;1101;237,1;2363,4;2377,3;930,2;898,7;31,3;20,6;25,5;177;95,8;100,1
2211926;KRD100185227;6,2;0,4;119;303;31;6;0,07;0,49;0,13;0,01;0,02;0,01;0,03;0,04;0,06;0;0;0;0,03;0;0;0;0;0;0;0;0;0;98,86;0;0;0,17;12132;2124;109;4;1209;1222,5;1206,9;1200;1212;1105,5;237,2;2363,4;2379,6;924,1;885;31,3;20,7;25,9;177;95,3;100,1
2211926;KRD100185227;6,2;0,4;119;303;31;6;0,07;0,49;0,13;0,01;0,02;0,01;0,03;0,04;0,06;0;0;0;0,03;0;0;0;0;0;0;0;0;0;98,86;0;0;0,17;12088;2124;107,8;1,6;1208;1232;1207;1200;1212;1102;237,5;2366,9;2384,3;930,8;891;31,3;20,7;26,2;177;95;100,1
2211926;KRD100185227;6,2;0,4;119;303;31;6;0,07;0,49;0,13;0,01;0,02;0,01;0,03;0,04;0,06;0;0;0;0,03;0;0;0;0;0;0;0;0;0;98,86;0;0;0,17;12159;2124;109,7;6;1208;1231,1;1207,1;1200;1212;1106;237,1;2357,6;2380,8;928,9;895,5;24;15,2;22,6;177;95;100,1
2211926;KRD100185227;6,2;0,4;119;303;31;6;0,07;0,49;0,13;0,01;0,02;0,01;0,03;0,04;0,06;0;0;0;0,03;0;0;0;0;0;0;0;0;0;98,86;0;0;0,17;12150;2124;109;6;1208;1231,5;1207,2;1200;1212;1102,5;236,9;2357,6;2378,5;924,1;896,8;22,2;14,4;21,8;177;95,3;100,1
2211929;KRD100185294;6,1;0,4;17;274;274;6;0,08;0,46;0,12;0,02;0,02;0,01;0,02;0,04;0,06;0;0;0;0,04;0;0;0;0;0;0;0;0;0;98,97;0;0;0,17;12093;2124;109;6;1207,5;1230;1207,2;1200;1212;1102,5;237,1;2365,7;2377,3;928;825,5;19;14;21;177;95,4;100,1
2211929;KRD100185294;6,1;0,4;17;274;274;6;0,08;0,46;0,12;0,02;0,02;0,01;0,02;0,04;0,06;0;0;0;0,04;0;0;0;0;0;0;0;0;0;98,97;0;0;0,17;12066;2124;114,9;3,9;1210;1236,3;1207,4;1200;1212;1113,3;237,4;2366,9;2383,1;930,8;883,4;28,4;18;22,2;177;94,8;100,1
2211929;KRD100185294;6,1;0,4;17;274;274;6;0,08;0,46;0,12;0,02;0,02;0,01;0,02;0,04;0,06;0;0;0;0,04;0;0;0;0;0;0;0;0;0;98,97;0;0;0,17;12094;2124;115;3;1208;1233,2;1207,6;1201;1212;1115,8;235,5;2340,3;2366,9;927,3;886,6;29,2;19,8;24,3;177;94,8;100,1
2211929;KRD100185294;6,1;0,4;17;274;274;6;0,08;0,46;0,12;0,02;0,02;0,01;0,02;0,04;0,06;0;0;0;0,04;0;0;0;0;0;0;0;0;0;98,97;0;0;0,17;12139;2124;114,8;4;1206,5;1236,9;1207,6;1201;1212;1108,4;236,1;2357,6;2363,4;924,1;889,8;29,8;20,1;25,1;177;94,6;100,1
2211929;KRD100185294;6,1;0,4;17;274;274;6;0,08;0,46;0,12;0,02;0,02;0,01;0,02;0,04;0,06;0;0;0;0,04;0;0;0;0;0;0;0;0;0;98,97;0;0;0,17;12140;2124;114;4;1204;1231,5;1207,7;1201;1212;1109,9;236,7;2360;2371,5;927,3;891;30,2;20,3;25,3;177;95,1;100,1
2211929;KRD100185294;6,1;0,4;17;274;274;6;0,08;0,46;0,12;0,02;0,02;0,01;0,02;0,04;0,06;0;0;0;0,04;0;0;0;0;0;0;0;0;0;98,97;0;0;0,17;12091;2124;115;3,7;1201,5;1231,5;1207,7;1201;1212;1105;236,9;2361,1;2373,8;921,3;887,5;30,6;20,5;25,1;177;94,7;100,1
2211929;KRD100185294;6,1;0,4;17;274;274;6;0,08;0,46;0,12;0,02;0,02;0,01;0,02;0,04;0,06;0;0;0;0,04;0;0;0;0;0;0;0;0;0;98,97;0;0;0,17;12045;2124;115;4;1201;1230,5;1207,7;1201;1212;1109,9;236;2351,9;2366,9;929,5;892;30,3;19,6;25,1;177;95,7;100,1
2211929;KRD100185294;6,1;0,4;17;274;274;6;0,08;0,46;0,12;0,02;0,02;0,01;0,02;0,04;0,06;0;0;0;0,04;0;0;0;0;0;0;0;0;0;98,97;0;0;0,17;12096;2124;115;4;1199;1233,2;1207,7;1200;1212;1109,4;236,2;2350,7;2375,1;923,2;899,3;29,3;20,1;25,1;177;95,3;100,1
2211929;KRD100185294;6,1;0,4;17;274;274;6;0,08;0,46;0,12;0,02;0,02;0,01;0,02;0,04;0,06;0;0;0;0,04;0;0;0;0;0;0;0;0;0;98,97;0;0;0,17;12067;2124;115;3;1199;1230;1207,6;1199;1212;1106,9;236,1;2349,5;2372,7;923,8;895,2;26,9;19,8;25,4;177;95,2;100,1
2211929;KRD100185294;6,1;0,4;17;274;274;6;0,08;0,46;0,12;0,02;0,02;0,01;0,02;0,04;0,06;0;0;0;0,04;0;0;0;0;0;0;0;0;0;98,97;0;0;0,17;12129;2124;116,4;4;1199;1231,5;1207,5;1198,5;1212;1111,9;237;2355,3;2378,5;926,4;894,5;29,5;18,6;23;177;95,2;100,1
2211929;KRD100185294;6,1;0,4;17;274;274;6;0,08;0,46;0,12;0,02;0,02;0,01;0,02;0,04;0,06;0;0;0;0,04;0;0;0;0;0;0;0;0;0;98,97;0;0;0,17;12106;2124;117;3,3;1198,5;1230,5;1207,4;1198,5;1212;1107,4;237;2356,5;2380,8;923,2;898,4;30,1;20,1;23,8;177;95,7;100,1
2211929;KRD100185294;6,1;0,4;17;274;274;6;0,08;0,46;0,12;0,02;0,02;0,01;0,02;0,04;0,06;0;0;0;0,04;0;0;0;0;0;0;0;0;0;98,97;0;0;0,17;12143;2124;116,9;3;1198,5;1228,8;1207,3;1198,5;1212;1112,8;236,8;2360;2378,5;922,5;900,9;30,4;20,3;24,7;177;95,5;100,1
2211929;KRD100185294;6,1;0,4;17;274;274;6;0,08;0,46;0,12;0,02;0,02;0,01;0,02;0,04;0,06;0;0;0;0,04;0;0;0;0;0;0;0;0;0;98,97;0;0;0,17;12092;2124;117,6;3;1198,5;1229,4;1207,2;1198,5;1212;1112,8;237,1;2362,3;2379,6;934;912;30,4;20,4;24,9;177;95,3;100,1
2211929;KRD100185294;6,1;0,4;17;274;274;6;0,08;0,46;0,12;0,02;0,02;0,01;0,02;0,04;0,06;0;0;0;0,04;0;0;0;0;0;0;0;0;0;98,97;0;0;0,17;12086;2124;117,3;4;1197,5;1228,9;1207,1;1197,5;1212;1107,9;237;2361,1;2377,3;923,2;910,1;30,5;20,2;25,2;177;94;100,1
2211929;KRD100185294;6,1;0,4;17;274;274;6;0,08;0,46;0,12;0,02;0,02;0,01;0,02;0,04;0,06;0;0;0;0,04;0;0;0;0;0;0;0;0;0;98,97;0;0;0,17;12007;2124;117;4;1196,5;1227,9;1207;1197;1212;1111,9;236,9;2360;2373,8;928,9;898,7;30,7;20,2;25,5;177;95,2;100,1
2211929;KRD100185294;6,1;0,4;17;274;274;6;0,08;0,46;0,12;0,02;0,02;0,01;0,02;0,04;0,06;0;0;0;0,04;0;0;0;0;0;0;0;0;0;98,97;0;0;0,17;12094;2124;117;3;1197;1226,6;1206,8;1196,5;1212;1112,4;237,1;2360;2378,5;923,8;905;30,8;20,3;25,7;177;95,2;100,1
2211929;KRD100185294;6,1;0,4;17;274;274;6;0,08;0,46;0,12;0,02;0,02;0,01;0,02;0,04;0,06;0;0;0;0,04;0;0;0;0;0;0;0;0;0;98,97;0;0;0,17;12117;2124;116,5;4;1197,5;1228,8;1206,7;1196,5;1212;1114,3;237,1;2361,1;2383,1;923,2;814,6;31;20,4;25,6;177;95,9;100,1
2211929;KRD100185294;6,1;0,4;17;274;274;6;0,08;0,46;0,12;0,02;0,02;0,01;0,02;0,04;0,06;0;0;0;0,04;0;0;0;0;0;0;0;0;0;98,97;0;0;0,17;12129;2124;117;4;1198;1228,8;1206,6;1196,5;1212;1113,3;237,1;2357,6;2379,6;921,6;814,6;30,9;20,5;25,7;177;96;100,1
2211929;KRD100185294;6,1;0,4;17;274;274;6;0,08;0,46;0,12;0,02;0,02;0,01;0,02;0,04;0,06;0;0;0;0,04;0;0;0;0;0;0;0;0;0;98,97;0;0;0,17;12109;2124;117;2,7;1198;1227,9;1206,4;1196,5;1212;1107,4;237,3;2362,3;2380,8;923,8;891,3;31;20,5;26,3;177;95,8;100,1
2211929;KRD100185294;6,1;0,4;17;274;274;6;0,08;0,46;0,12;0,02;0,02;0,01;0,02;0,04;0,06;0;0;0;0,04;0;0;0;0;0;0;0;0;0;98,97;0;0;0,17;12112;2124;117;4;1198;1226,6;1206,4;1196,5;1212;1113,3;237,2;2365,7;2378,5;927,6;902,2;31,1;20,5;26,5;177;95,4;100,1
2211929;KRD100185294;6,1;0,4;17;274;274;6;0,08;0,46;0,12;0,02;0,02;0,01;0,02;0,04;0,06;0;0;0;0,04;0;0;0;0;0;0;0;0;0;98,97;0;0;0,17;12143;2124;117;4;1199;1227,3;1206,2;1196,5;1212;1107,4;237,2;2365,7;2377,3;922,9;894,5;31,1;20,5;26;177;95,3;100,1
2211929;KRD100185294;6,1;0,4;17;274;274;6;0,08;0,46;0,12;0,02;0,02;0,01;0,02;0,04;0,06;0;0;0;0,04;0;0;0;0;0;0;0;0;0;98,97;0;0;0,17;12075;2124;117;3;1199,5;1228,5;1206,1;1196,5;1212;1109,9;237,4;2368,1;2380,8;920,9;908,2;31,1;20,4;25,4;177;95,1;100,1
2211929;KRD100185294;6,1;0,4;17;274;274;6;0,08;0,46;0,12;0,02;0,02;0,01;0,02;0,04;0,06;0;0;0;0,04;0;0;0;0;0;0;0;0;0;98,97;0;0;0,17;12129;2124;117;3;1200;1226,3;1205,9;1196,5;1212;1103;236,3;2356,5;2371,5;924,1;913,6;31,1;20,3;25,1;177;95,1;100,1
2211929;KRD100185294;6,1;0,4;17;274;274;6;0,08;0,46;0,12;0,02;0,02;0,01;0,02;0,04;0,06;0;0;0;0,04;0;0;0;0;0;0;0;0;0;98,97;0;0;0,17;12070;2124;116,6;3,2;1198,5;1226,5;1205,9;1196,5;1212;1106,9;237,1;2361,1;2378,5;924,5;895,2;31,1;20,5;25,3;177;95,2;100,1
2211929;KRD100185294;6,1;0,4;17;274;274;6;0,08;0,46;0,12;0,02;0,02;0,01;0,02;0,04;0,06;0;0;0;0,04;0;0;0;0;0;0;0;0;0;98,97;0;0;0,17;12155;2124;117;4;1198,5;1226,9;1205,7;1196,5;1212;1101;236,7;2357,6;2378,5;923,2;894,5;31,2;20,5;25,6;177;95,1;100,1
2211929;KRD100185294;6,1;0,4;17;274;274;6;0,08;0,46;0,12;0,02;0,02;0,01;0,02;0,04;0,06;0;0;0;0,04;0;0;0;0;0;0;0;0;0;98,97;0;0;0,17;12076;2124;117;2,8;1199;1227,3;1205,5;1196,5;1212;1102,5;236,9;2357,6;2378,5;925,7;899,3;31,2;20,6;26;177;94,7;100,1
2211929;KRD100185294;6,1;0,4;17;274;274;6;0,08;0,46;0,12;0,02;0,02;0,01;0,02;0,04;0,06;0;0;0;0,04;0;0;0;0;0;0;0;0;0;98,97;0;0;0,17;12093;2124;117;4;1199;1227,3;1205,5;1196,5;1212;1109,4;236,8;2354,2;2378,5;929,2;898,7;31,3;20,6;25,9;177;95,4;100,1
2211929;KRD100185294;6,1;0,4;17;274;274;6;0,08;0,46;0,12;0,02;0,02;0,01;0,02;0,04;0,06;0;0;0;0,04;0;0;0;0;0;0;0;0;0;98,97;0;0;0,17;12133;2124;117;4;1201;1226,3;1205,3;1196,5;1212;1103,5;236,6;2354,2;2380,8;928;893,9;31,3;20,6;25,7;177;96,2;100,1
2211929;KRD100185294;6,1;0,4;17;274;274;6;0,08;0,46;0,12;0,02;0,02;0,01;0,02;0,04;0,06;0;0;0;0,04;0;0;0;0;0;0;0;0;0;98,97;0;0;0,17;12040;2124;117;3;1202,5;1224,6;1205,2;1196,5;1212;1109,4;236,9;2361,1;2380,8;924,5;899;31,3;20,6;25,6;177;95,1;100,1
2211929;KRD100185294;6,1;0,4;17;274;274;6;0,08;0,46;0,12;0,02;0,02;0,01;0,02;0,04;0,06;0;0;0;0,04;0;0;0;0;0;0;0;0;0;98,97;0;0;0,17;12122;2124;117;4;1202;1226,3;1205,1;1196,5;1212;1105;237,1;2361,1;2380,8;924,5;902,5;31,3;20,5;25,8;177;95;100,1
2211929;KRD100185294;6,1;0,4;17;274;274;6;0,08;0,46;0,12;0,02;0,02;0,01;0,02;0,04;0,06;0;0;0;0,04;0;0;0;0;0;0;0;0;0;98,97;0;0;0,17;12157;2124;117;4;1203;1228,5;1205,1;1196,5;1212;1105;236,8;2360;2377,3;924,5;899,9;31,3;20,5;26;177;94,8;100,1
2211929;KRD100185294;6,1;0,4;17;274;274;6;0,08;0,46;0,12;0,02;0,02;0,01;0,02;0,04;0,06;0;0;0;0,04;0;0;0;0;0;0;0;0;0;98,97;0;0;0,17;12072;2124;117;3;1203;1227,9;1205;1196,5;1212;1105,5;236,8;2362,3;2373,8;923,2;895,2;31,4;20,5;25,6;177;95,1;100,1
2211929;KRD100185294;6,1;0,4;17;274;274;6;0,08;0,46;0,12;0,02;0,02;0,01;0,02;0,04;0,06;0;0;0;0,04;0;0;0;0;0;0;0;0;0;98,97;0;0;0,17;12043;2124;117;3;1203,5;1228,8;1204,9;1196,5;1212;1103,5;237;2362,3;2373,8;922,2;899,3;31,4;20,5;25,4;177;95,5;100,1
2211929;KRD100185294;6,1;0,4;17;274;274;6;0,08;0,46;0,12;0,02;0,02;0,01;0,02;0,04;0,06;0;0;0;0,04;0;0;0;0;0;0;0;0;0;98,97;0;0;0,17;12112;2124;117;4;1203;1228,8;1204,9;1196,5;1212;1105;236,9;2360;2377,3;924,1;894,5;31,4;20,5;25,1;177;93,9;100,1
2211929;KRD100185294;6,1;0,4;17;274;274;6;0,08;0,46;0,12;0,02;0,02;0,01;0,02;0,04;0,06;0;0;0;0,04;0;0;0;0;0;0;0;0;0;98,97;0;0;0,17;12146;2124;117;4;1202,5;1228,9;1204,8;1196,5;1212;1111,9;237,1;2362,3;2378,5;923,8;892,6;31,3;20,5;24,9;177;94,7;100,1
2211929;KRD100185294;6,1;0,4;17;274;274;6;0,08;0,46;0,12;0,02;0,02;0,01;0,02;0,04;0,06;0;0;0;0,04;0;0;0;0;0;0;0;0;0;98,97;0;0;0,17;12055;2124;117;3;1203,5;1230;1204,7;1196,5;1212;1105;236,6;2360;2373,8;935,9;897,7;31,1;20,4;24,8;177;94,4;100,1
2211929;KRD100185294;6,1;0,4;17;274;274;6;0,08;0,46;0,12;0,02;0,02;0,01;0,02;0,04;0,06;0;0;0;0,04;0;0;0;0;0;0;0;0;0;98,97;0;0;0,17;12070;2124;117;4,4;1203,5;1228,5;1204,6;1196,5;1212;1106,9;236,9;2361,1;2373,8;930,8;904,7;31,1;20,3;24,7;177;94,6;100,1
2211929;KRD100185294;6,1;0,4;17;274;274;6;0,08;0,46;0,12;0,02;0,02;0,01;0,02;0,04;0,06;0;0;0;0,04;0;0;0;0;0;0;0;0;0;98,97;0;0;0,17;12041;2124;117;4;1204;1227,9;1204,6;1196,5;1212;1107,4;237,3;2363,4;2383,1;925,4;891,3;31;20,1;24,4;177;94,2;100,1
2211929;KRD100185294;6,1;0,4;17;274;274;6;0,08;0,46;0,12;0,02;0,02;0,01;0,02;0,04;0,06;0;0;0;0,04;0;0;0;0;0;0;0;0;0;98,97;0;0;0,17;12074;2124;117;3;1204,5;1227,7;1204,6;1196,5;1212;1105;237,2;2361,1;2379,6;925,7;892,3;31,1;20,1;24,7;177;94,8;100,1
2211929;KRD100185294;6,1;0,4;17;274;274;6;0,08;0,46;0,12;0,02;0,02;0,01;0,02;0,04;0,06;0;0;0;0,04;0;0;0;0;0;0;0;0;0;98,97;0;0;0,17;12101;2124;117;4;1204,5;1227,9;1204,4;1196,5;1212;1104,5;236,7;2361,1;2378,5;930,8;83,2;31,1;20,2;24,8;177;94,4;100,1
2211929;KRD100185294;6,1;0,4;17;274;274;6;0,08;0,46;0,12;0,02;0,02;0,01;0,02;0,04;0,06;0;0;0;0,04;0;0;0;0;0;0;0;0;0;98,97;0;0;0,17;12129;2124;117;4;1205;1229,4;1204,4;1196,5;1212;1108,4;236,4;2356,5;2372,7;922,9;881,5;31,1;20,3;24,5;177;94,3;100,1
2211929;KRD100185294;6,1;0,4;17;274;274;6;0,08;0,46;0,12;0,02;0,02;0,01;0,02;0,04;0,06;0;0;0;0,04;0;0;0;0;0;0;0;0;0;98,97;0;0;0,17;12085;2124;117;3,9;1205;1229,4;1204,3;1196,5;1212;1105,5;236,1;2354,2;2371,5;924,5;883,4;31,2;20,4;24,3;177;94,4;100,1
2211929;KRD100185294;6,1;0,4;17;274;274;6;0,08;0,46;0,12;0,02;0,02;0,01;0,02;0,04;0,06;0;0;0;0,04;0;0;0;0;0;0;0;0;0;98,97;0;0;0,17;12148;2124;116,4;3;1205;1228,5;1204,2;1196,5;1212;1103,5;236,5;2356,5;2378,5;928;889,1;31,2;20,3;23,8;177;94,6;100,1
2211929;KRD100185294;6,1;0,4;17;274;274;6;0,08;0,46;0,12;0,02;0,02;0,01;0,02;0,04;0,06;0;0;0;0,04;0;0;0;0;0;0;0;0;0;98,97;0;0;0,17;12073;2124;117;4;1204,5;1229,4;1204,2;1196,5;1212;1102;236,1;2344,9;2377,3;925,4;890,4;31,2;20,3;23,9;177;94,6;100,1
2211929;KRD100185294;6,1;0,4;17;274;274;6;0,08;0,46;0,12;0,02;0,02;0,01;0,02;0,04;0,06;0;0;0;0,04;0;0;0;0;0;0;0;0;0;98,97;0;0;0,17;12049;2124;117;3;1203,5;1226,3;1204,1;1196,5;1212;1112,4;236,1;2349,5;2366,9;935;810,8;31,1;20,3;24,1;177;94,3;100,1
2211929;KRD100185294;6,1;0,4;17;274;274;6;0,08;0,46;0,12;0,02;0,02;0,01;0,02;0,04;0,06;0;0;0;0,04;0;0;0;0;0;0;0;0;0;98,97;0;0;0,17;12105;2124;117;3,7;1204,5;1228,8;1204;1196,5;1212;1105,5;236,1;2349,5;2372,7;926;896,8;30,9;20,2;24,5;177;94,8;100,1
2211929;KRD100185294;6,1;0,4;17;274;274;6;0,08;0,46;0,12;0,02;0,02;0,01;0,02;0,04;0,06;0;0;0;0,04;0;0;0;0;0;0;0;0;0;98,97;0;0;0,17;12131;2124;117;4;1204,5;1227,9;1204;1196,5;1212;1103;236,5;2348,4;2377,3;922,5;898,4;31;20,2;25,1;177;94,3;100,1
2211929;KRD100185294;6,1;0,4;17;274;274;6;0,08;0,46;0,12;0,02;0,02;0,01;0,02;0,04;0,06;0;0;0;0,04;0;0;0;0;0;0;0;0;0;98,97;0;0;0,17;12142;2124;117;4;1204,5;1227,3;1203,9;1196,5;1212;1105;236,8;2356,5;2375,1;927,6;896,1;31,1;20,2;25,3;177;93,9;100,1
2211929;KRD100185294;6,1;0,4;17;274;274;6;0,08;0,46;0,12;0,02;0,02;0,01;0,02;0,04;0,06;0;0;0;0,04;0;0;0;0;0;0;0;0;0;98,97;0;0;0,17;12113;2124;117;3;1204,5;1229,4;1203,8;1196,5;1212;1102;236,3;2355,3;2369,2;925,7;899,3;31,1;20,1;25,1;177;93,7;100,1
2211929;KRD100185294;6,1;0,4;17;274;274;6;0,08;0,46;0,12;0,02;0,02;0,01;0,02;0,04;0,06;0;0;0;0,04;0;0;0;0;0;0;0;0;0;98,97;0;0;0,17;12052;2124;116,5;4;1204,5;1228,8;1203,7;1196,5;1212;1106,9;236,3;2350,7;2373,8;924,8;894,2;31,2;20,2;24,7;177;94,4;100,1
2211929;KRD100185294;6,1;0,4;17;274;274;6;0,08;0,46;0,12;0,02;0,02;0,01;0,02;0,04;0,06;0;0;0;0,04;0;0;0;0;0;0;0;0;0;98,97;0;0;0,17;12054;2124;117;4;1205,5;1230,5;1203,7;1196,5;1212;1108,4;236,6;2354,2;2375,1;925,4;889,4;31,2;20,3;24,8;177;95,3;100,1
2211929;KRD100185294;6,1;0,4;17;274;274;6;0,08;0,46;0,12;0,02;0,02;0,01;0,02;0,04;0,06;0;0;0;0,04;0;0;0;0;0;0;0;0;0;98,97;0;0;0,17;12062;2124;117;3;1205,5;1228,8;1203,6;1196,5;1212;1101;236,5;2356,5;2371,5;928,6;880,8;31,2;20,4;24,5;177;94,8;100,1
2211929;KRD100185294;6,1;0,4;17;274;274;6;0,08;0,46;0,12;0,02;0,02;0,01;0,02;0,04;0,06;0;0;0;0,04;0;0;0;0;0;0;0;0;0;98,97;0;0;0,17;12124;2124;117;3,6;1205;1230,9;1203,5;1196,5;1212;1106;236,6;2355,3;2371,5;924,1;881,2;31,2;20,5;24,3;177;94,7;100,1
2211929;KRD100185294;6,1;0,4;17;274;274;6;0,08;0,46;0,12;0,02;0,02;0,01;0,02;0,04;0,06;0;0;0;0,04;0;0;0;0;0;0;0;0;0;98,97;0;0;0,17;12117;2124;117;4;1205,5;1231,5;1203,5;1196,5;1212;1109,9;236,4;2355,3;2373,8;928;894,5;31,2;20,5;24,4;177;94,5;100,1
2211929;KRD100185294;6,1;0,4;17;274;274;6;0,08;0,46;0,12;0,02;0,02;0,01;0,02;0,04;0,06;0;0;0;0,04;0;0;0;0;0;0;0;0;0;98,97;0;0;0,17;12098;2124;114;3;1205;1228,8;1203,2;1196,5;1212;1103;236,3;2346,1;2372,7;922,5;889,8;31,2;20,5;24,2;177;94,5;100,1
2211929;KRD100185294;6,1;0,4;17;274;274;6;0,08;0,46;0,12;0,02;0,02;0,01;0,02;0,04;0,06;0;0;0;0,04;0;0;0;0;0;0;0;0;0;98,97;0;0;0,17;12068;2124;113,9;4;1205;1217,7;1203,2;1196,5;1211;1106,9;236,9;2361,1;2378,5;932,4;892;31,3;20,4;24,3;177;94,3;100,1
2211929;KRD100185294;6,1;0,4;17;274;274;6;0,08;0,46;0,12;0,02;0,02;0,01;0,02;0,04;0,06;0;0;0;0,04;0;0;0;0;0;0;0;0;0;98,97;0;0;0,17;12108;2124;115;4;1205,5;1230;1203;1196,5;1210,5;1102;237;2361,1;2380,8;930,8;893,6;31,3;20,4;25,3;177;95,1;100,1
2211929;KRD100185294;6,1;0,4;17;274;274;6;0,08;0,46;0,12;0,02;0,02;0,01;0,02;0,04;0,06;0;0;0;0,04;0;0;0;0;0;0;0;0;0;98,97;0;0;0,17;12077;2124;114,9;3;1205,5;1231,5;1203;1196,5;1210;1105,5;236,4;2360;2368,1;926;895,5;31,3;20,4;26;177;95,5;100,1
2211931;KRD100185297;6,2;0,4;17;291;293;6;0,06;0,48;0,12;0,03;0,02;0,01;0,03;0,04;0,06;0;0;0;0,04;0;0;0;0;0;0;0;0;0;98,94;0;0;0,15;12114;2124;114;2,9;1205,5;1229,4;1202,9;1196,5;1210;1104,5;236,3;2354,2;2369,2;930,2;892,3;31,2;20,4;25,6;177;94,8;100,1
2211931;KRD100185297;6,2;0,4;17;291;293;6;0,06;0,48;0,12;0,03;0,02;0,01;0,03;0,04;0,06;0;0;0;0,04;0;0;0;0;0;0;0;0;0;98,94;0;0;0,15;12149;2124;115;4;1206,5;1227,9;1202,8;1196,5;1210;1106;236,5;2356,5;2375,1;926,4;885;31,2;20,3;25,3;177;95;100,1
2211931;KRD100185297;6,2;0,4;17;291;293;6;0,06;0,48;0,12;0,03;0,02;0,01;0,03;0,04;0,06;0;0;0;0,04;0;0;0;0;0;0;0;0;0;98,94;0;0;0,15;12117;2124;115;4;1206,5;1230;1202,8;1196,5;1210;1104,5;236,3;2346,1;2377,3;926,4;893,6;31,1;20,3;25,2;177;94,8;100,1
2211931;KRD100185297;6,2;0,4;17;291;293;6;0,06;0,48;0,12;0,03;0,02;0,01;0,03;0,04;0,06;0;0;0;0,04;0;0;0;0;0;0;0;0;0;98,94;0;0;0,15;12121;2124;114;3;1206,5;1230;1202,8;1196,5;1210;1105,5;236,7;2351,9;2378,5;932,7;895,8;31,3;20,3;24,7;177;95;100,1
2211931;KRD100185297;6,2;0,4;17;291;293;6;0,06;0,48;0,12;0,03;0,02;0,01;0,03;0,04;0,06;0;0;0;0,04;0;0;0;0;0;0;0;0;0;98,94;0;0;0,15;12036;2124;113,9;4;1207;1228,8;1202,8;1196,5;1210;1106,9;236,4;2350,7;2378,5;927,3;895,8;31,5;20,3;24,3;177;95;100,1
2211931;KRD100185297;6,2;0,4;17;291;293;6;0,06;0,48;0,12;0,03;0,02;0,01;0,03;0,04;0,06;0;0;0;0,04;0;0;0;0;0;0;0;0;0;98,94;0;0;0,15;12024;2124;115;4;1206;1225,1;1202,8;1196,5;1210;1110,9;236,8;2354,2;2375,1;933,7;888,2;31,5;20,3;24,6;177;94,4;100,1
2211931;KRD100185297;6,2;0,4;17;291;293;6;0,06;0,48;0,12;0,03;0,02;0,01;0,03;0,04;0,06;0;0;0;0,04;0;0;0;0;0;0;0;0;0;98,94;0;0;0,15;12092;2124;108;3;1206,5;1224,6;1202,4;1196,5;1208;1105,5;236,8;2357,6;2377,3;927,6;897,4;31,2;20,2;24,7;177;94,9;100,1
2211931;KRD100185297;6,2;0,4;17;291;293;6;0,06;0,48;0,12;0,03;0,02;0,01;0,03;0,04;0,06;0;0;0;0,04;0;0;0;0;0;0;0;0;0;98,94;0;0;0,15;12062;2124;107,8;4,5;1206,5;1227,9;1202,4;1196,5;1206,5;1101;236,5;2355,3;2377,3;924,8;903,4;31,1;20;24,3;177;94,9;100,1
2211931;KRD100185297;6,2;0,4;17;291;293;6;0,06;0,48;0,12;0,03;0,02;0,01;0,03;0,04;0,06;0;0;0;0,04;0;0;0;0;0;0;0;0;0;98,94;0;0;0,15;12059;2124;109;4,2;1206,5;1230;1202,4;1196,5;1206,5;1108,4;236,5;2354,2;2377,3;925,4;839,5;31,1;19,9;24,6;177;94,9;100,1
2211931;KRD100185297;6,2;0,4;17;291;293;6;0,06;0,48;0,12;0,03;0,02;0,01;0,03;0,04;0,06;0;0;0;0,04;0;0;0;0;0;0;0;0;0;98,94;0;0;0,15;12071;2124;108;3;1207,5;1227,3;1202,5;1196,5;1207,5;1103,5;236,7;2351,9;2375,1;932,1;894,5;31,1;19,9;24,9;177;95;100,1
2211931;KRD100185297;6,2;0,4;17;291;293;6;0,06;0,48;0,12;0,03;0,02;0,01;0,03;0,04;0,06;0;0;0;0,04;0;0;0;0;0;0;0;0;0;98,94;0;0;0,15;12052;2124;108;3;1207,5;1227,9;1202,6;1196,5;1207,5;1104,5;237;2362,3;2383,1;925,4;895,2;31,1;20;25,1;177;94,6;100,1
2211931;KRD100185297;6,2;0,4;17;291;293;6;0,06;0,48;0,12;0,03;0,02;0,01;0,03;0,04;0,06;0;0;0;0,04;0;0;0;0;0;0;0;0;0;98,94;0;0;0,15;12064;2124;108;4;1208;1228,8;1202,6;1196,5;1207,5;1103;236,3;2360;2377,3;926,4;882,8;31,2;20;25,2;177;95;100,1
2211931;KRD100185297;6,2;0,4;17;291;293;6;0,06;0,48;0,12;0,03;0,02;0,01;0,03;0,04;0,06;0;0;0;0,04;0;0;0;0;0;0;0;0;0;98,94;0;0;0,15;12074;2124;108;4;1208,5;1230,5;1202,8;1196,5;1208,5;1103,5;236,5;2356,5;2371,5;925,4;895,5;31,3;20,1;25,2;177;96;100,1
2211931;KRD100185297;6,2;0,4;17;291;293;6;0,06;0,48;0,12;0,03;0,02;0,01;0,03;0,04;0,06;0;0;0;0,04;0;0;0;0;0;0;0;0;0;98,94;0;0;0,15;12074;2124;108;3;1208;1232,6;1202,9;1196,5;1208,5;1099,6;236,7;2351,9;2375,1;931,8;897,1;31,4;20,2;25;177;95,1;100,1
2211931;KRD100185297;6,2;0,4;17;291;293;6;0,06;0,48;0,12;0,03;0,02;0,01;0,03;0,04;0,06;0;0;0;0,04;0;0;0;0;0;0;0;0;0;98,94;0;0;0,15;12104;2124;106;4;1209;1229,4;1203,1;1196,5;1208,5;1100,1;236,5;2355,3;2375,1;925,4;898,4;31,3;20,1;25,1;177;95,4;100,1
2211931;KRD100185297;6,2;0,4;17;291;293;6;0,06;0,48;0,12;0,03;0,02;0,01;0,03;0,04;0,06;0;0;0;0,04;0;0;0;0;0;0;0;0;0;98,94;0;0;0,15;12069;2124;107;4;1207,5;1228,5;1203,3;1196,5;1209;1102;236,5;2357,6;2372,7;926,4;883,1;31,3;20,1;25,2;177;95,3;100,1
2211931;KRD100185297;6,2;0,4;17;291;293;6;0,06;0,48;0,12;0,03;0,02;0,01;0,03;0,04;0,06;0;0;0;0,04;0;0;0;0;0;0;0;0;0;98,94;0;0;0,15;12061;2124;106;3;1208;1233,1;1203,5;1196,5;1209;1102,5;236,3;2351,9;2371,5;932,4;903,1;31,3;20,1;25,6;177;94,8;100,1
2211931;KRD100185297;6,2;0,4;17;291;293;6;0,06;0,48;0,12;0,03;0,02;0,01;0,03;0,04;0,06;0;0;0;0,04;0;0;0;0;0;0;0;0;0;98,94;0;0;0,15;12066;2124;106,4;4;1208;1230,5;1203,6;1196,5;1209;1103;235,8;2350,7;2365,7;926,4;896,8;31,2;20;25,5;177;94,9;100,1
2211931;KRD100185297;6,2;0,4;17;291;293;6;0,06;0,48;0,12;0,03;0,02;0,01;0,03;0,04;0,06;0;0;0;0,04;0;0;0;0;0;0;0;0;0;98,94;0;0;0,15;12066;2124;107;3,4;1208;1230,5;1203,8;1196,5;1209;1106,9;235,9;2348,4;2369,2;925,7;899;30,7;19;24,9;177;94,5;100,1
2211931;KRD100185297;6,2;0,4;17;291;293;6;0,06;0,48;0,12;0,03;0,02;0,01;0,03;0,04;0,06;0;0;0;0,04;0;0;0;0;0;0;0;0;0;98,94;0;0;0,15;12059;2124;106;4;1209;1229,4;1204;1197;1209;1103,5;236,2;2349,5;2371,5;924,8;897,1;30,9;19,6;24,4;177;95,2;100,1
2211931;KRD100185297;6,2;0,4;17;291;293;6;0,06;0,48;0,12;0,03;0,02;0,01;0,03;0,04;0,06;0;0;0;0,04;0;0;0;0;0;0;0;0;0;98,94;0;0;0,15;12024;2124;105,7;4;1208,5;1226,6;1204,2;1197;1209;1109,4;236,4;2356,5;2372,7;927,6;815,9;31,5;19,5;24,5;177;95,1;100,1
2211931;KRD100185297;6,2;0,4;17;291;293;6;0,06;0,48;0,12;0,03;0,02;0,01;0,03;0,04;0,06;0;0;0;0,04;0;0;0;0;0;0;0;0;0;98,94;0;0;0,15;12068;2124;106;4;1209;1229,4;1204,3;1197,5;1209;1105,5;236,6;2356,5;2371,5;926;898,4;30,8;19,9;25,1;177;94,8;100,1
2211931;KRD100185297;6,2;0,4;17;291;293;6;0,06;0,48;0,12;0,03;0,02;0,01;0,03;0,04;0,06;0;0;0;0,04;0;0;0;0;0;0;0;0;0;98,94;0;0;0,15;12089;2124;107;3,4;1209,5;1230,5;1204,5;1198;1209,5;1105,5;236,3;2351,9;2372,7;924,8;904,1;30,8;19,9;24,8;177;94,6;100,1
2211931;KRD100185297;6,2;0,4;17;291;293;6;0,06;0,48;0,12;0,03;0,02;0,01;0,03;0,04;0,06;0;0;0;0,04;0;0;0;0;0;0;0;0;0;98,94;0;0;0,15;12094;2124;106;2,7;1210;1228,8;1204,7;1198;1210;1111,9;236,1;2355,3;2369,2;928,9;902,2;25,9;19,3;25,2;177;94,7;100,1
2211931;KRD100185297;6,2;0,4;17;291;293;6;0,06;0,48;0,12;0,03;0,02;0,01;0,03;0,04;0,06;0;0;0;0,04;0;0;0;0;0;0;0;0;0;98,94;0;0;0,15;12031;2124;108;3;1211;1233,2;1205;1198,5;1211;1108,4;236,5;2350,7;2373,8;942;910,1;29,1;17,5;22,7;177;94,7;100,1
2211931;KRD100185297;6,2;0,4;17;291;293;6;0,06;0,48;0,12;0,03;0,02;0,01;0,03;0,04;0,06;0;0;0;0,04;0;0;0;0;0;0;0;0;0;98,94;0;0;0,15;12044;2124;109;4;1210;1230,9;1205,2;1198,5;1211;1109,4;236,6;2355,3;2372,7;921,6;900,9;29,7;19,2;23,6;177;94,5;100,1
2211931;KRD100185297;6,2;0,4;17;291;293;6;0,06;0,48;0,12;0,03;0,02;0,01;0,03;0,04;0,06;0;0;0;0,04;0;0;0;0;0;0;0;0;0;98,94;0;0;0,15;12112;2124;109;4;1208,5;1232;1205,4;1198,5;1211;1107,9;236,3;2355,3;2368,1;924,8;897,4;30,1;19,6;24,2;177;94,7;100,1
2211931;KRD100185297;6,2;0,4;17;291;293;6;0,06;0,48;0,12;0,03;0,02;0,01;0,03;0,04;0,06;0;0;0;0,04;0;0;0;0;0;0;0;0;0;98,94;0;0;0,15;12041;2124;108,6;3;1209;1230,9;1205,5;1198,5;1211;1106,9;236,2;2350,7;2371,5;924,1;899,9;30,5;19,7;24,8;177;94,3;100,1
2211931;KRD100185297;6,2;0,4;17;291;293;6;0,06;0,48;0,12;0,03;0,02;0,01;0,03;0,04;0,06;0;0;0;0,04;0;0;0;0;0;0;0;0;0;98,94;0;0;0,15;12011;2124;109;4;1208;1230,5;1205,7;1198,5;1211;1109,9;236,8;2357,6;2375,1;924,8;900,9;30,6;19,8;24,7;177;95,5;100,1
2211931;KRD100185297;6,2;0,4;17;291;293;6;0,06;0,48;0,12;0,03;0,02;0,01;0,03;0,04;0,06;0;0;0;0,04;0;0;0;0;0;0;0;0;0;98,94;0;0;0,15;12011;2124;109,2;4;1208,5;1233,1;1205,8;1199;1211;1112,4;236,1;2351,9;2369,2;922,9;900,3;30,7;19,9;24,3;177;95,1;100,1
2211931;KRD100185297;6,2;0,4;17;291;293;6;0,06;0,48;0,12;0,03;0,02;0,01;0,03;0,04;0,06;0;0;0;0,04;0;0;0;0;0;0;0;0;0;98,94;0;0;0,15;12031;2124;108;3;1208,5;1228,5;1205,9;1199;1211;1109,4;236,6;2356,5;2377,3;924,8;900,3;30,2;20,1;24,3;177;94,7;100,1
2211931;KRD100185297;6,2;0,4;17;291;293;6;0,06;0,48;0,12;0,03;0,02;0,01;0,03;0,04;0,06;0;0;0;0,04;0;0;0;0;0;0;0;0;0;98,94;0;0;0,15;12052;2124;108;3;1208;1229,4;1206,1;1200,5;1211;1109,9;236,5;2356,5;2372,7;926;906,9;27,9;18,9;24;177;94,4;100,1
2211931;KRD100185297;6,2;0,4;17;291;293;6;0,06;0,48;0,12;0,03;0,02;0,01;0,03;0,04;0,06;0;0;0;0,04;0;0;0;0;0;0;0;0;0;98,94;0;0;0,15;12070;2124;110;4;1208,5;1230,9;1206,2;1202;1211;1109,4;235,7;2348,4;2369,2;948,6;908,9;30,8;18,1;23,4;177;91,7;105,5
2211931;KRD100185297;6,2;0,4;17;291;293;6;0,06;0,48;0,12;0,03;0,02;0,01;0,03;0,04;0,06;0;0;0;0,04;0;0;0;0;0;0;0;0;0;98,94;0;0;0,15;12084;2124;109;2,9;1208,5;1230,9;1206,3;1202;1211;1106,9;235,8;2349,5;2365,7;933,7;901,5;34;19,6;23,6;177;90,1;105,5
2211931;KRD100185297;6,2;0,4;17;291;293;6;0,06;0,48;0,12;0,03;0,02;0,01;0,03;0,04;0,06;0;0;0;0,04;0;0;0;0;0;0;0;0;0;98,94;0;0;0,15;12074;2124;108,8;4;1208;1229,4;1206,4;1202,5;1211;1108,4;236,2;2354,2;2375,1;934,3;916,5;34,4;20,2;23,9;177;90,5;105,5
2211931;KRD100185297;6,2;0,4;17;291;293;6;0,06;0,48;0,12;0,03;0,02;0,01;0,03;0,04;0,06;0;0;0;0,04;0;0;0;0;0;0;0;0;0;98,94;0;0;0,15;12115;2124;110;4;1206,5;1229,4;1206,5;1202,5;1211;1107,9;236,1;2355,3;2371,5;934,3;907,9;35,1;20,1;24,2;177;90,6;105,5
2211931;KRD100185297;6,2;0,4;17;291;293;6;0,06;0,48;0,12;0,03;0,02;0,01;0,03;0,04;0,06;0;0;0;0,04;0;0;0;0;0;0;0;0;0;98,94;0;0;0,15;12126;2124;109,8;3;1206,5;1230;1206,6;1202,5;1211;1107,4;236,7;2361,1;2375,1;935;915,9;36;20,5;24,4;177;90,5;105,5
2211931;KRD100185297;6,2;0,4;17;291;293;6;0,06;0,48;0,12;0,03;0,02;0,01;0,03;0,04;0,06;0;0;0;0,04;0;0;0;0;0;0;0;0;0;98,94;0;0;0,15;12023;2124;109;4;1205,5;1232,6;1206,6;1202,5;1211;1112,8;236,7;2362,3;2373,8;934,3;917,8;36,3;20,9;24,3;177;90,2;105,5
2211931;KRD100185297;6,2;0,4;17;291;293;6;0,06;0,48;0,12;0,03;0,02;0,01;0,03;0,04;0,06;0;0;0;0,04;0;0;0;0;0;0;0;0;0;98,94;0;0;0,15;12103;2124;110;4;1205;1230;1206,6;1203;1211;1105;236,5;2361,1;2378,5;943,9;914,3;36,3;21,1;24;177;89,5;105,5
2211931;KRD100185297;6,2;0,4;17;291;293;6;0,06;0,48;0,12;0,03;0,02;0,01;0,03;0,04;0,06;0;0;0;0,04;0;0;0;0;0;0;0;0;0;98,94;0;0;0,15;12061;2124;109;3;1205,5;1231,5;1206,7;1203,5;1211;1110,4;236,3;2348,4;2372,7;943,9;913;36,2;20,9;23,6;177;90,1;105,5
2211931;KRD100185297;6,2;0,4;17;291;293;6;0,06;0,48;0,12;0,03;0,02;0,01;0,03;0,04;0,06;0;0;0;0,04;0;0;0;0;0;0;0;0;0;98,94;0;0;0,15;12054;2124;109;3,2;1205;1230,9;1206,7;1203,5;1211;1109,4;236,3;2349,5;2375,1;938,5;903,4;35,2;20,7;23,8;177;89,3;105,5
2211931;KRD100185297;6,2;0,4;17;291;293;6;0,06;0,48;0,12;0,03;0,02;0,01;0,03;0,04;0,06;0;0;0;0,04;0;0;0;0;0;0;0;0;0;98,94;0;0;0,15;12102;2124;109;4;1205;1230,9;1206,7;1203,5;1211;1107,9;235,9;2346,1;2369,2;934,3;917,8;34;20,2;24,1;177;89,3;105,5
2211931;KRD100185297;6,2;0,4;17;291;293;6;0,06;0,48;0,12;0,03;0,02;0,01;0,03;0,04;0,06;0;0;0;0,04;0;0;0;0;0;0;0;0;0;98,94;0;0;0,15;12053;2124;109,8;3;1205,5;1229,4;1206,7;1203,5;1211;1109,4;236,2;2350,7;2371,5;937,6;917,4;33,5;19,9;24,1;177;90,1;105,5
2211931;KRD100185297;6,2;0,4;17;291;293;6;0,06;0,48;0,12;0,03;0,02;0,01;0,03;0,04;0,06;0;0;0;0,04;0;0;0;0;0;0;0;0;0;98,94;0;0;0,15;12041;2124;109;4;1205;1229,4;1206,7;1203,5;1211;1105;236,3;2351,9;2372,7;932,1;914,9;33,3;19,9;23,6;177;89,7;105,5
