Repository: furkanbitik/kardemir

File: final_birlesik_veri2.csv (part 17 of 29)
dokum_no;numune_no;cap;ovalite;elastikiyet;rel_alt_akma_dayanimi;reh_ust_akma_dayanimi;tufal_orani;C;MN;SI;S;P;N;CR;NI;CU;MO;V;TI;AS;SN;SB;AL;NB;CA;ZN;B;PB;ZR;FE;ALSOL;ALINS;CEV;firin_giris_uzunluk;firin_giris_agirlik;firin_kalis_suresi;lcc_kalma_suresi;firin_cikis_sicakligi;kutuk_desarj_sicakligi;tavlama_ortalama_sicaklik;tavlama_min_sicaklik;tavlama_max_sicaklik;dr10_kutuk_sicakligi;ortalama_descaler_basinci;min_descaler_basinci;max_descaler_basinci;max_meerdrive_giris_sicakligi;min_ meerdrive_giris_sicakligi;ortam_hava_sicakligi1;ortam_hava_sicakligi2;ortam_hava_sicakligi3;unit_agirlik;haddeleme_suresi;haddeleme_hizi
2211931;KRD100185297;6,2;0,4;17;291;293;6;0,06;0,48;0,12;0,03;0,02;0,01;0,03;0,04;0,06;0;0;0;0,04;0;0;0;0;0;0;0;0;0;98,94;0;0;0,15;12038;2124;109;3,9;1204,5;1230,9;1206,8;1203,5;1211;1106,9;236,3;2354,2;2372,7;933,4;907,9;33,3;19,8;23,6;177;90;105,5
2211931;KRD100185297;6,2;0,4;17;291;293;6;0,06;0,48;0,12;0,03;0,02;0,01;0,03;0,04;0,06;0;0;0;0,04;0;0;0;0;0;0;0;0;0;98,94;0;0;0,15;12050;2124;109;4;1204,5;1229,4;1206,8;1203,5;1211;1103,5;236,4;2360;2369,2;934,3;909,5;33,3;19,7;23,8;177;90,2;105,5
2211931;KRD100185297;6,2;0,4;17;291;293;6;0,06;0,48;0,12;0,03;0,02;0,01;0,03;0,04;0,06;0;0;0;0,04;0;0;0;0;0;0;0;0;0;98,94;0;0;0,15;12044;2124;109;3,5;1205;1230,5;1206,8;1203,5;1211;1112,8;236,2;2346,1;2369,2;932,1;914,9;32,7;19,7;23,7;177;89,5;105,5
2211931;KRD100185297;6,2;0,4;17;291;293;6;0,06;0,48;0,12;0,03;0,02;0,01;0,03;0,04;0,06;0;0;0;0,04;0;0;0;0;0;0;0;0;0;98,94;0;0;0,15;12031;2124;107,8;3;1205;1228,8;1206,8;1203,5;1211;1119,2;236,4;2351,9;2372,7;932,4;908,2;32,2;19,6;23,4;177;89,8;105,5
2211931;KRD100185297;6,2;0,4;17;291;293;6;0,06;0,48;0,12;0,03;0,02;0,01;0,03;0,04;0,06;0;0;0;0,04;0;0;0;0;0;0;0;0;0;98,94;0;0;0,15;12031;2124;109;3,2;1205,5;1230,9;1206,8;1203,5;1211;1111,9;236,5;2360;2371,5;935,6;908,5;32,1;19,7;23,3;177;90,1;105,5
2211931;KRD100185297;6,2;0,4;17;291;293;6;0,06;0,48;0,12;0,03;0,02;0,01;0,03;0,04;0,06;0;0;0;0,04;0;0;0;0;0;0;0;0;0;98,94;0;0;0,15;12031;2124;109;3;1206;1228,8;1206,8;1203,5;1211;1105;236,6;2354,2;2372,7;933,4;908,9;31,3;19,8;23,3;177;90,2;105,5
2211931;KRD100185297;6,2;0,4;17;291;293;6;0,06;0,48;0,12;0,03;0,02;0,01;0,03;0,04;0,06;0;0;0;0,04;0;0;0;0;0;0;0;0;0;98,94;0;0;0,15;12076;2124;108;4;1206;1230;1206,8;1203,5;1211;1102,5;236,1;2354,2;2368,1;931,8;905,4;27;18,7;23,3;177;90,7;105,5
2211931;KRD100185297;6,2;0,4;17;291;293;6;0,06;0,48;0,12;0,03;0,02;0,01;0,03;0,04;0,06;0;0;0;0,04;0;0;0;0;0;0;0;0;0;98,94;0;0;0,15;12071;2124;125;4;1207;1244,7;1206,7;1203;1211;1133;236,5;2360;2373,8;912,7;885,9;20,4;12,8;17,2;177;106,4;904,9
2211931;KRD100185297;6,2;0,4;17;291;293;6;0,06;0,48;0,12;0,03;0,02;0,01;0,03;0,04;0,06;0;0;0;0,04;0;0;0;0;0;0;0;0;0;98,94;0;0;0,15;12078;2124;128;4;1205,5;1237,2;1206,7;1203;1211;1125,1;236,4;2354,2;2378,5;922,2;818,8;25;15,5;18,9;177;99,1;962,1
2211931;KRD100185297;6,2;0,4;17;291;293;6;0,06;0,48;0,12;0,03;0,02;0,01;0,03;0,04;0,06;0;0;0;0,04;0;0;0;0;0;0;0;0;0;98,94;0;0;0,15;12054;2124;128;4;1205;1233,5;1206,7;1203;1211;1122,7;236,2;2348,4;2372,7;921,6;872,9;24,9;16,9;19,9;177;97,4;100,5
2211931;KRD100185297;6,2;0,4;17;291;293;6;0,06;0,48;0,12;0,03;0,02;0,01;0,03;0,04;0,06;0;0;0;0,04;0;0;0;0;0;0;0;0;0;98,94;0;0;0,15;12107;2124;127,9;4;1205;1233,5;1206,7;1203;1211;1105;236,2;2346,1;2372,7;931,1;911,7;24;16,4;20,2;177;97,4;105,5
2211931;KRD100185297;6,2;0,4;17;291;293;6;0,06;0,48;0,12;0,03;0,02;0,01;0,03;0,04;0,06;0;0;0;0,04;0;0;0;0;0;0;0;0;0;98,94;0;0;0,15;12088;2124;129;4;1207,5;1233,5;1206,7;1203;1211;1099,6;236,4;2351,9;2373,8;946,1;923,8;24,2;15,8;20,7;177;97,4;108,4
2211938;KRD100185338;6,2;0,3;17;296,3;248,8;6;0,06;0,48;0,12;0,02;0,01;0,01;0,03;0,04;0,07;0;0;0;0,04;0;0;0;0;0;0;0;0;0;99;0;0;0,15;12056;2124;129;0;1210;1234,8;1206,8;1203;1211;1124,2;236,1;2354,2;2369,2;936,6;910,4;33,2;20,4;24,9;177;88,2;117,4
2211938;KRD100185338;6,2;0,3;17;296,3;248,8;6;0,06;0,48;0,12;0,02;0,01;0,01;0,03;0,04;0,07;0;0;0;0,04;0;0;0;0;0;0;0;0;0;99;0;0;0,15;12083;2124;137;4;1198,5;1239,5;1206,7;1198,5;1211;1130,1;236,2;2354,2;2369,2;943,5;924,5;16,5;12,2;16,3;177;87,5;108,4
2211938;KRD100185338;6,2;0,3;17;296,3;248,8;6;0,06;0,48;0,12;0,02;0,01;0,01;0,03;0,04;0,07;0;0;0;0,04;0;0;0;0;0;0;0;0;0;99;0;0;0,15;12141;2124;143;4;1198;1242,6;1206,2;1197;1211;1134;236,4;2355,3;2377,3;939,7;925,7;16,4;12;16,2;177;87,3;108,4
2211938;KRD100185338;6,2;0,3;17;296,3;248,8;6;0,06;0,48;0,12;0,02;0,01;0,01;0,03;0,04;0,07;0;0;0;0,04;0;0;0;0;0;0;0;0;0;99;0;0;0,15;12139;2124;178;2,8;1199,5;1243,3;1205,1;1195,5;1211;1139,9;237;2360;2385,4;907,9;873,5;16,7;11,9;14,9;177;111,2;904,9
2211938;KRD100185338;6,2;0,3;17;296,3;248,8;6;0,06;0,48;0,12;0,02;0,01;0,01;0,03;0,04;0,07;0;0;0;0,04;0;0;0;0;0;0;0;0;0;99;0;0;0,15;12078;2124;180,1;3,2;1198,5;1238,9;1204,9;1195,5;1211;1135,5;236,7;2356,5;2380,8;932,7;898,4;22,2;13,4;16,6;177;98,5;955
2211938;KRD100185338;6,2;0,3;17;296,3;248,8;6;0,06;0,48;0,12;0,02;0,01;0,01;0,03;0,04;0,07;0;0;0;0,04;0;0;0;0;0;0;0;0;0;99;0;0;0,15;12071;2124;181;3;1198;1225,7;1204,8;1195,5;1211;1127,6;236,2;2354,2;2375,1;937,6;912,7;21,5;13,9;17,3;177;96,7;100,5
2211938;KRD100185338;6,2;0,3;17;296,3;248,8;6;0,06;0,48;0,12;0,02;0,01;0,01;0,03;0,04;0,07;0;0;0;0,04;0;0;0;0;0;0;0;0;0;99;0;0;0,15;12096;2124;182;4;1199;1227,3;1204,7;1195,5;1211;1120,2;236,3;2349,5;2375,1;942,9;922,2;18,2;13,2;17,3;177;91,9;105
2211938;KRD100185338;6,2;0,3;17;296,3;248,8;6;0,06;0,48;0,12;0,02;0,01;0,01;0,03;0,04;0,07;0;0;0;0,04;0;0;0;0;0;0;0;0;0;99;0;0;0,15;12096;2124;187;4;1202,5;1230,9;1204,6;1195,5;1211;1132,5;236,2;2346,1;2379,6;945,1;924,8;16,5;11,9;15,1;177;89,8;105
2211938;KRD100185338;6,2;0,3;17;296,3;248,8;6;0,06;0,48;0,12;0,02;0,01;0,01;0,03;0,04;0,07;0;0;0;0,04;0;0;0;0;0;0;0;0;0;99;0;0;0,15;12111;2124;189;4;1204,5;1229,7;1204,5;1195,5;1211;1131,5;236,3;2342,6;2377,3;940;922,5;18,8;12,9;15,4;177;89,6;105
2211938;KRD100185338;6,2;0,3;17;296,3;248,8;6;0,06;0,48;0,12;0,02;0,01;0,01;0,03;0,04;0,07;0;0;0;0,04;0;0;0;0;0;0;0;0;0;99;0;0;0,15;12098;2124;190,9;3;1205,5;1230,3;1204,5;1195,5;1211;1127,6;236;2340,3;2372,7;940;860,8;33,1;17,7;18,2;177;90,1;105
2211938;KRD100185338;6,2;0,3;17;296,3;248,8;6;0,06;0,48;0,12;0,02;0,01;0,01;0,03;0,04;0,07;0;0;0;0,04;0;0;0;0;0;0;0;0;0;99;0;0;0,15;12093;2124;191;4,3;1206,5;1228,2;1204,5;1195,5;1211;1124,2;236;2349,5;2372,7;940;928,6;38,3;21,3;22,3;177;90,4;105
2211938;KRD100185338;6,2;0,3;17;296,3;248,8;6;0,06;0,48;0,12;0,02;0,01;0,01;0,03;0,04;0,07;0;0;0;0,04;0;0;0;0;0;0;0;0;0;99;0;0;0,15;12164;2124;192;4;1206;1228,2;1204,5;1195,5;1211;1125,6;236,1;2351,9;2371,5;939,7;925,7;44;25,3;25,1;177;90,3;105
2211938;KRD100185338;6,2;0,3;17;296,3;248,8;6;0,06;0,48;0,12;0,02;0,01;0,01;0,03;0,04;0,07;0;0;0;0,04;0;0;0;0;0;0;0;0;0;99;0;0;0,15;12070;2124;192;3;1205,5;1230,3;1204,5;1195,5;1211;1124,2;236,4;2348,4;2373,8;934;913,3;46,6;27,2;26,9;177;90,2;105
2211938;KRD100185338;6,2;0,3;17;296,3;248,8;6;0,06;0,48;0,12;0,02;0,01;0,01;0,03;0,04;0,07;0;0;0;0,04;0;0;0;0;0;0;0;0;0;99;0;0;0,15;12104;2124;191;3;1205,5;1227,7;1204,5;1195,5;1211;1122,2;235,9;2348,4;2371,5;935,6;926;47,8;27,2;28,7;177;89,7;105
2211938;KRD100185338;6,2;0,3;17;296,3;248,8;6;0,06;0,48;0,12;0,02;0,01;0,01;0,03;0,04;0,07;0;0;0;0,04;0;0;0;0;0;0;0;0;0;99;0;0;0,15;12104;2124;192;4;1206;1225,6;1204,5;1195,5;1211;1120,2;236,1;2355,3;2368,1;939,7;924,8;49,1;27,4;28,8;177;89,7;105
2211938;KRD100185338;6,2;0,3;17;296,3;248,8;6;0,06;0,48;0,12;0,02;0,01;0,01;0,03;0,04;0,07;0;0;0;0,04;0;0;0;0;0;0;0;0;0;99;0;0;0,15;12107;2124;191;2,7;1206,5;1229,7;1204,5;1195,5;1211;1115,3;236,1;2339,1;2372,7;941,6;913,3;50,2;27,7;28,3;177;89,6;105
2211938;KRD100185338;6,2;0,3;17;296,3;248,8;6;0,06;0,48;0,12;0,02;0,01;0,01;0,03;0,04;0,07;0;0;0;0,04;0;0;0;0;0;0;0;0;0;99;0;0;0,15;12098;2124;191,6;4;1207;1226,6;1204,5;1195,5;1211;1113,3;235,7;2349,5;2369,2;942;928;50,9;27,9;28,8;177;89,5;105
2211938;KRD100185338;6,2;0,3;17;296,3;248,8;6;0,06;0,48;0,12;0,02;0,01;0,01;0,03;0,04;0,07;0;0;0;0,04;0;0;0;0;0;0;0;0;0;99;0;0;0,15;12110;2124;192;4;1208;1228,8;1204,5;1195,5;1211;1109,4;235,2;2344,9;2366,9;941,3;927;51,6;28,1;29,7;177;89,2;105
2211938;KRD100185338;6,2;0,3;17;296,3;248,8;6;0,06;0,48;0,12;0,02;0,01;0,01;0,03;0,04;0,07;0;0;0;0,04;0;0;0;0;0;0;0;0;0;99;0;0;0,15;12085;2124;191;3;1207,5;1228,2;1204,5;1195,5;1211;1109,9;235,2;2339,1;2368,1;943,2;930,8;52,3;28,4;30,4;177;89,7;105
2211938;KRD100185338;6,2;0,3;17;296,3;248,8;6;0,06;0,48;0,12;0,02;0,01;0,01;0,03;0,04;0,07;0;0;0;0,04;0;0;0;0;0;0;0;0;0;99;0;0;0,15;12105;2124;191;4;1207,5;1226,6;1204,5;1195,5;1211;1106,9;235,6;2346,1;2368,1;937,6;926;52,5;28,5;30,4;177;89,8;105
2211938;KRD100185338;6,2;0,3;17;296,3;248,8;6;0,06;0,48;0,12;0,02;0,01;0,01;0,03;0,04;0,07;0;0;0;0,04;0;0;0;0;0;0;0;0;0;99;0;0;0,15;12112;2124;192;3;1208;1226,2;1204,5;1195,5;1211;1107,9;235,6;2344,9;2365,7;938,8;927,3;51,8;28,4;29,9;177;90,2;105
2211938;KRD100185338;6,2;0,3;17;296,3;248,8;6;0,06;0,48;0,12;0,02;0,01;0,01;0,03;0,04;0,07;0;0;0;0,04;0;0;0;0;0;0;0;0;0;99;0;0;0,15;12082;2124;191;4;1208;1224,6;1204,5;1195,5;1211;1105;235,6;2349,5;2369,2;942,3;914,9;50;27,4;29,4;177;90;105
2211938;KRD100185338;6,2;0,3;17;296,3;248,8;6;0,06;0,48;0,12;0,02;0,01;0,01;0,03;0,04;0,07;0;0;0;0,04;0;0;0;0;0;0;0;0;0;99;0;0;0,15;12069;2124;191;4;1209;1225,6;1204,5;1195,5;1211;1103,5;235,8;2350,7;2371,5;938,5;926;50,1;25,6;29,6;177;89,8;105
2211938;KRD100185338;6,2;0,3;17;296,3;248,8;6;0,06;0,48;0,12;0,02;0,01;0,01;0,03;0,04;0,07;0;0;0;0,04;0;0;0;0;0;0;0;0;0;99;0;0;0,15;12098;2124;189,9;3;1209,5;1226,6;1204,5;1195,5;1211;1105;236,1;2344,9;2368,1;938,5;924,8;52,6;24,4;30,1;177;89,6;105
2211938;KRD100185338;6,2;0,3;17;296,3;248,8;6;0,06;0,48;0,12;0,02;0,01;0,01;0,03;0,04;0,07;0;0;0;0,04;0;0;0;0;0;0;0;0;0;99;0;0;0,15;12063;2124;190,2;4;1210;1227,7;1204,5;1195,5;1211;1100,1;236,3;2354,2;2369,2;937,6;858,9;54,5;24,4;30,2;177;89,8;105
2211938;KRD100185338;6,2;0,3;17;296,3;248,8;6;0,06;0,48;0,12;0,02;0,01;0,01;0,03;0,04;0,07;0;0;0;0,04;0;0;0;0;0;0;0;0;0;99;0;0;0,15;12082;2124;191;3;1209;1225,6;1204,5;1195,5;1211;1104,5;236;2346,1;2369,2;941,3;913,6;54,8;24,5;30,2;177;90,5;105
2211938;KRD100185338;6,2;0,3;17;296,3;248,8;6;0,06;0,48;0,12;0,02;0,01;0,01;0,03;0,04;0,07;0;0;0;0,04;0;0;0;0;0;0;0;0;0;99;0;0;0,15;12179;2124;190;3;1210;1227,3;1204,5;1195,5;1211;1105;235,3;2343,8;2357,6;935,6;922,9;53,1;24,5;30,4;177;90,3;105
2211938;KRD100185338;6,2;0,3;17;296,3;248,8;6;0,06;0,48;0,12;0,02;0,01;0,01;0,03;0,04;0,07;0;0;0;0,04;0;0;0;0;0;0;0;0;0;99;0;0;0,15;12086;2124;191;4,3;1211;1227,7;1204,5;1195,5;1211;1106,9;235,8;2348,4;2365,7;943,5;924,1;45,7;22,9;30,4;177;90,4;105
2211938;KRD100185338;6,2;0,3;17;296,3;248,8;6;0,06;0,48;0,12;0,02;0,01;0,01;0,03;0,04;0,07;0;0;0;0,04;0;0;0;0;0;0;0;0;0;99;0;0;0,15;12163;2124;203,5;4;1215,5;1242;1205,2;1195,5;1218,5;1142,9;236;2346,1;2372,7;948;927,3;33;15,6;19,7;177;89,9;105
2211938;KRD100185338;6,2;0,3;17;296,3;248,8;6;0,06;0,48;0,12;0,02;0,01;0,01;0,03;0,04;0,07;0;0;0;0,04;0;0;0;0;0;0;0;0;0;99;0;0;0,15;12104;2124;203;3;1215,5;1233,5;1205,3;1195,5;1218,5;1136,5;235,6;2346,1;2368,1;952,8;929,2;48;21,1;24,1;177;89,6;105
2211938;KRD100185338;6,2;0,3;17;296,3;248,8;6;0,06;0,48;0,12;0,02;0,01;0,01;0,03;0,04;0,07;0;0;0;0,04;0;0;0;0;0;0;0;0;0;99;0;0;0,15;12104;2124;201;4;1218;1230;1205,3;1195,5;1218,5;1127,6;235,8;2350,7;2368,1;939,1;886,6;58,9;26,1;26,8;177;89,8;105
2211938;KRD100185338;6,2;0,3;17;296,3;248,8;6;0,06;0,48;0,12;0,02;0,01;0,01;0,03;0,04;0,07;0;0;0;0,04;0;0;0;0;0;0;0;0;0;99;0;0;0,15;12068;2124;201;3;1219;1232,5;1205,4;1195,5;1219;1126,6;236;2350,7;2368,1;946,1;931,8;61,5;28,8;28,9;177;89,8;105
2211938;KRD100185338;6,2;0,3;17;296,3;248,8;6;0,06;0,48;0,12;0,02;0,01;0,01;0,03;0,04;0,07;0;0;0;0,04;0;0;0;0;0;0;0;0;0;99;0;0;0,15;12128;2124;201;4;1218,5;1232,5;1205,5;1195,5;1219,5;1121,7;235,2;2340,3;2356,5;941,3;892;61;28,2;30,3;177;90,8;105
2211938;KRD100185338;6,2;0,3;17;296,3;248,8;6;0,06;0,48;0,12;0,02;0,01;0,01;0,03;0,04;0,07;0;0;0;0,04;0;0;0;0;0;0;0;0;0;99;0;0;0,15;12187;2124;201;4;1218,5;1234,2;1205,6;1195,5;1219,5;1122,2;235,6;2346,1;2363,4;941,6;928,6;59,8;27;30,9;177;91;105
2211938;KRD100185338;6,2;0,3;17;296,3;248,8;6;0,06;0,48;0,12;0,02;0,01;0,01;0,03;0,04;0,07;0;0;0;0,04;0;0;0;0;0;0;0;0;0;99;0;0;0,15;12097;2124;200,9;3;1218,5;1234,6;1205,7;1195,5;1219,5;1120,7;235,8;2349,5;2363,4;942;929,2;59,5;26,5;30,6;177;90,9;105
2211938;KRD100185338;6,2;0,3;17;296,3;248,8;6;0,06;0,48;0,12;0,02;0,01;0,01;0,03;0,04;0,07;0;0;0;0,04;0;0;0;0;0;0;0;0;0;99;0;0;0,15;12191;2124;201;4;1218;1234,6;1205,7;1195,5;1219,5;1123,2;235,4;2344,9;2366,9;942,3;926;59,9;26,3;30,2;177;90,4;105
2211938;KRD100185338;6,2;0,3;17;296,3;248,8;6;0,06;0,48;0,12;0,02;0,01;0,01;0,03;0,04;0,07;0;0;0;0,04;0;0;0;0;0;0;0;0;0;99;0;0;0,15;12096;2124;201;3;1216;1230;1205,8;1195,5;1219,5;1121,7;235,5;2344,9;2369,2;943,9;928,9;61,1;26,4;30,5;177;90,6;105
2211938;KRD100185338;6,2;0,3;17;296,3;248,8;6;0,06;0,48;0,12;0,02;0,01;0,01;0,03;0,04;0,07;0;0;0;0,04;0;0;0;0;0;0;0;0;0;99;0;0;0,15;12088;2124;200;3;1215,5;1230,9;1205,9;1195,5;1219,5;1120,2;235,9;2344,9;2366,9;944,8;922,5;61,7;26,5;30,5;177;91;105
2211938;KRD100185338;6,2;0,3;17;296,3;248,8;6;0,06;0,48;0,12;0,02;0,01;0,01;0,03;0,04;0,07;0;0;0;0,04;0;0;0;0;0;0;0;0;0;99;0;0;0,15;12071;2124;200;4;1213;1231,9;1205,9;1195,5;1219,5;1115,8;235,4;2343,8;2363,4;942,9;926,4;61,9;26,4;30,9;177;90,9;105
2211938;KRD100185338;6,2;0,3;17;296,3;248,8;6;0,06;0,48;0,12;0,02;0,01;0,01;0,03;0,04;0,07;0;0;0;0,04;0;0;0;0;0;0;0;0;0;99;0;0;0,15;12115;2124;199;3;1211,5;1227,3;1205,9;1195,5;1219,5;1114,3;235,8;2349,5;2371,5;940,4;920,9;61,7;26,2;32,4;177;91,8;105
2211938;KRD100185338;6,2;0,3;17;296,3;248,8;6;0,06;0,48;0,12;0,02;0,01;0,01;0,03;0,04;0,07;0;0;0;0,04;0;0;0;0;0;0;0;0;0;99;0;0;0,15;12062;2124;199;4,4;1210;1226,2;1205,9;1195,5;1219,5;1115,3;235,5;2344,9;2363,4;943,2;930,2;60,9;26,2;33,2;177;91,2;105
2211938;KRD100185338;6,2;0,3;17;296,3;248,8;6;0,06;0,48;0,12;0,02;0,01;0,01;0,03;0,04;0,07;0;0;0;0,04;0;0;0;0;0;0;0;0;0;99;0;0;0,15;12090;2124;200;4;1209;1227,9;1205,9;1195,5;1219,5;1115,8;236;2351,9;2368,1;942,9;929,2;59,1;25,7;32,8;177;90,8;105
2211938;KRD100185338;6,2;0,3;17;296,3;248,8;6;0,06;0,48;0,12;0,02;0,01;0,01;0,03;0,04;0,07;0;0;0;0,04;0;0;0;0;0;0;0;0;0;99;0;0;0,15;12190;2124;199,3;3;1210;1228,8;1206;1195,5;1219,5;1113,3;236;2354,2;2366,9;942,3;930,2;50,9;24,2;32,4;177;91,2;105
2211938;KRD100185338;6,2;0,3;17;296,3;248,8;6;0,06;0,48;0,12;0,02;0,01;0,01;0,03;0,04;0,07;0;0;0;0,04;0;0;0;0;0;0;0;0;0;99;0;0;0,15;12171;2124;203,4;4;1205,5;1230,9;1206;1195,5;1219,5;1123,2;235,7;2350,7;2365,7;944,5;931,1;42,6;18,4;23,9;177;91,2;105
2211938;KRD100185338;6,2;0,3;17;296,3;248,8;6;0,06;0,48;0,12;0,02;0,01;0,01;0,03;0,04;0,07;0;0;0;0,04;0;0;0;0;0;0;0;0;0;99;0;0;0,15;12171;2124;204;4;1206;1229,4;1206;1195,5;1219,5;1115,8;235,1;2342,6;2360;939,1;920,9;47,3;21,7;26,3;177;90,9;105
2211938;KRD100185338;6,2;0,3;17;296,3;248,8;6;0,06;0,48;0,12;0,02;0,01;0,01;0,03;0,04;0,07;0;0;0;0,04;0;0;0;0;0;0;0;0;0;99;0;0;0,15;12133;2124;204;4;1206,5;1230,9;1206;1195,5;1219,5;1109,4;235,3;2348,4;2363,4;948;930,5;49;22,9;27,3;177;90,7;105
2211938;KRD100185338;6,2;0,3;17;296,3;248,8;6;0,06;0,48;0,12;0,02;0,01;0,01;0,03;0,04;0,07;0;0;0;0,04;0;0;0;0;0;0;0;0;0;99;0;0;0,15;12163;2124;204;4;1207,5;1232,5;1206;1195,5;1219,5;1105;235,2;2340,3;2362,3;945,5;905;57,5;25,2;28,8;177;91;105
2211938;KRD100185338;6,2;0,3;17;296,3;248,8;6;0,06;0,48;0,12;0,02;0,01;0,01;0,03;0,04;0,07;0;0;0;0,04;0;0;0;0;0;0;0;0;0;99;0;0;0,15;12132;2124;205;4;1207,5;1231,5;1206;1195,5;1219,5;1106,9;235,5;2342,6;2366,9;940,7;922,2;66,7;28,5;30,8;177;91,1;105
2211938;KRD100185338;6,2;0,3;17;296,3;248,8;6;0,06;0,48;0,12;0,02;0,01;0,01;0,03;0,04;0,07;0;0;0;0,04;0;0;0;0;0;0;0;0;0;99;0;0;0,15;12125;2124;204;4;1208;1233,1;1206,1;1195,5;1219,5;1106,9;235,7;2349,5;2369,2;943,5;925,4;71,3;31,5;32,9;177;90,7;105
2211938;KRD100185338;6,2;0,3;17;296,3;248,8;6;0,06;0,48;0,12;0,02;0,01;0,01;0,03;0,04;0,07;0;0;0;0,04;0;0;0;0;0;0;0;0;0;99;0;0;0,15;12096;2124;203,9;4;1208,5;1227,7;1206,1;1195,5;1219,5;1108,4;235,8;2348,4;2365,7;943,5;929,5;74,7;32,9;34,3;177;91,2;105
2211939;KRD100185566;6,2;0,3;15;322;322;6;0,07;0,47;0,13;0,02;0,01;0,01;0,03;0,04;0,06;0;0;0;0,04;0;0;0;0;0;0;0;0;0;98,91;0;0;0,16;12057;2124;204;4;1209;1230,9;1206,1;1195,5;1219,5;1108,4;235,7;2344,9;2368,1;945,1;927;79,8;35,1;33,9;177;91,7;105
2211939;KRD100185566;6,2;0,3;15;322;322;6;0,07;0,47;0,13;0,02;0,01;0,01;0,03;0,04;0,06;0;0;0;0,04;0;0;0;0;0;0;0;0;0;98,91;0;0;0,16;12054;2124;205;4;1209;1232,5;1206,2;1195,5;1219,5;1106,9;235,4;2346,1;2360;935,9;924,8;81,4;35,8;33,5;177;91,7;105
2211939;KRD100185566;6,2;0,3;15;322;322;6;0,07;0,47;0,13;0,02;0,01;0,01;0,03;0,04;0,06;0;0;0;0,04;0;0;0;0;0;0;0;0;0;98,91;0;0;0,16;12131;2124;204;3,6;1210,5;1230,5;1206,2;1195,5;1219,5;1108,4;235,3;2342,6;2362,3;940;925,7;82,5;36,3;33,9;177;91,2;105
2211939;KRD100185566;6,2;0,3;15;322;322;6;0,07;0,47;0,13;0,02;0,01;0,01;0,03;0,04;0,06;0;0;0;0,04;0;0;0;0;0;0;0;0;0;98,91;0;0;0,16;12096;2124;204;4;1211;1233,5;1206,3;1195,5;1219,5;1109,4;235,4;2346,1;2365,7;945,1;927,6;83,5;36,9;33,9;177;91,7;105
2211939;KRD100185566;6,2;0,3;15;322;322;6;0,07;0,47;0,13;0,02;0,01;0,01;0,03;0,04;0,06;0;0;0;0,04;0;0;0;0;0;0;0;0;0;98,91;0;0;0,16;12096;2124;204;3;1212;1230,9;1206,3;1195,5;1219,5;1105,5;235,4;2342,6;2361,1;935,9;920;83,8;37,4;33,6;177;91,9;105
2211939;KRD100185566;6,2;0,3;15;322;322;6;0,07;0,47;0,13;0,02;0,01;0,01;0,03;0,04;0,06;0;0;0;0,04;0;0;0;0;0;0;0;0;0;98,91;0;0;0,16;12058;2124;203,6;3,1;1215,5;1221,9;1206,4;1195,5;1219,5;1104,5;235,9;2350,7;2368,1;935,6;885,6;83,1;37,2;34,2;177;91,1;105
2211939;KRD100185566;6,2;0,3;15;322;322;6;0,07;0,47;0,13;0,02;0,01;0,01;0,03;0,04;0,06;0;0;0;0,04;0;0;0;0;0;0;0;0;0;98,91;0;0;0,16;12039;2124;187;4;1219;1224;1206,6;1195,5;1219,5;1105;235,3;2339,1;2362,3;939,7;921,6;82,8;36,7;35;177;91,2;105
2211939;KRD100185566;6,2;0,3;15;322;322;6;0,07;0,47;0,13;0,02;0,01;0,01;0,03;0,04;0,06;0;0;0;0,04;0;0;0;0;0;0;0;0;0;98,91;0;0;0,16;12132;2124;185,9;3;1221,5;1224;1206,7;1195,5;1221,5;1106,9;235,6;2338;2371,5;940;924,1;83,5;36,6;34,9;177;91,2;105
2211939;KRD100185566;6,2;0,3;15;322;322;6;0,07;0,47;0,13;0,02;0,01;0,01;0,03;0,04;0,06;0;0;0;0,04;0;0;0;0;0;0;0;0;0;98,91;0;0;0,16;12100;2124;185;4;1222,5;1222,5;1206,8;1195,5;1222,5;1107,9;235,9;2336,8;2369,2;940,7;924,1;84;36,8;35;177;91,4;105
2211939;KRD100185566;6,2;0,3;15;322;322;6;0,07;0,47;0,13;0,02;0,01;0,01;0,03;0,04;0,06;0;0;0;0,04;0;0;0;0;0;0;0;0;0;98,91;0;0;0,16;12100;2124;185;3;1223;1228,8;1207;1195,5;1223,5;1106;235,6;2348,4;2365,7;937,6;920,6;84,1;37;35,2;177;91,5;105
2211939;KRD100185566;6,2;0,3;15;322;322;6;0,07;0,47;0,13;0,02;0,01;0,01;0,03;0,04;0,06;0;0;0;0,04;0;0;0;0;0;0;0;0;0;98,91;0;0;0,16;12074;2124;184;3;1223,5;1223,1;1207,2;1195,5;1224,5;1108,4;235,8;2351,9;2362,3;942,3;925,7;83,2;36,7;35,1;177;91,1;105
2211939;KRD100185566;6,2;0,3;15;322;322;6;0,07;0,47;0,13;0,02;0,01;0,01;0,03;0,04;0,06;0;0;0;0,04;0;0;0;0;0;0;0;0;0;98,91;0;0;0,16;12074;2124;183,3;4;1224,5;1223,4;1207,3;1195,5;1224,5;1109,4;235,8;2349,5;2362,3;943,5;925,4;80,8;35,8;34,3;177;91,5;105
2211939;KRD100185566;6,2;0,3;15;322;322;6;0,07;0,47;0,13;0,02;0,01;0,01;0,03;0,04;0,06;0;0;0;0,04;0;0;0;0;0;0;0;0;0;98,91;0;0;0,16;12076;2124;182;2,7;1224,5;1223,1;1207,4;1195,5;1224,5;1109,4;236,1;2355,3;2366,9;936,5;916,5;79,2;34,3;33,7;177;91,6;105
2211939;KRD100185566;6,2;0,3;15;322;322;6;0,07;0,47;0,13;0,02;0,01;0,01;0,03;0,04;0,06;0;0;0;0,04;0;0;0;0;0;0;0;0;0;98,91;0;0;0,16;12086;2124;175;4;1223,5;1227,7;1207,8;1195,5;1225,5;1111,9;236,1;2354,2;2372,7;939,7;862,4;79,5;33,6;33,7;177;92;105
2211939;KRD100185566;6,2;0,3;15;322;322;6;0,07;0,47;0,13;0,02;0,01;0,01;0,03;0,04;0,06;0;0;0;0,04;0;0;0;0;0;0;0;0;0;98,91;0;0;0,16;12114;2124;169;4;1224;1223,1;1208,4;1195,5;1225,5;1109,4;235,8;2349,5;2368,1;938,8;924,1;79,9;33,9;33,8;177;91,5;105
2211939;KRD100185566;6,2;0,3;15;322;322;6;0,07;0,47;0,13;0,02;0,01;0,01;0,03;0,04;0,06;0;0;0;0,04;0;0;0;0;0;0;0;0;0;98,91;0;0;0,16;12053;2124;134,8;3;1224;1227,3;1210,8;1197,5;1225,5;1103;235,9;2350,7;2366,9;944,5;923,2;79;34,2;34,4;177;91,8;105
2211939;KRD100185566;6,2;0,3;15;322;322;6;0,07;0,47;0,13;0,02;0,01;0,01;0,03;0,04;0,06;0;0;0;0,04;0;0;0;0;0;0;0;0;0;98,91;0;0;0,16;12053;2124;131,1;3,2;1223,5;1227,9;1211,2;1197,5;1225,5;1102;235,5;2343,8;2372,7;939,1;925,4;76,4;33,8;35,3;177;91,6;105
2211939;KRD100185566;6,2;0,3;15;322;322;6;0,07;0,47;0,13;0,02;0,01;0,01;0,03;0,04;0,06;0;0;0;0,04;0;0;0;0;0;0;0;0;0;98,91;0;0;0,16;12068;2124;131;4;1221;1232;1211,6;1198;1225,5;1109,4;235,6;2343,8;2363,4;938,8;923,2;72,5;32,6;35,1;177;92;105
2211939;KRD100185566;6,2;0,3;15;322;322;6;0,07;0,47;0,13;0,02;0,01;0,01;0,03;0,04;0,06;0;0;0;0,04;0;0;0;0;0;0;0;0;0;98,91;0;0;0,16;12108;2124;129;4;1220,5;1228,2;1212,1;1199,5;1225,5;1102;235,4;2336,8;2363,4;942,9;924,8;70,8;31,1;34,3;177;91,6;105
2211939;KRD100185566;6,2;0,3;15;322;322;6;0,07;0,47;0,13;0,02;0,01;0,01;0,03;0,04;0,06;0;0;0;0,04;0;0;0;0;0;0;0;0;0;98,91;0;0;0,16;12108;2124;125,1;4;1221;1229,4;1212,7;1202,5;1225,5;1103,5;235,3;2343,8;2365,7;944,5;927;71,3;31,1;34,1;177;91,6;105
2211939;KRD100185566;6,2;0,3;15;322;322;6;0,07;0,47;0,13;0,02;0,01;0,01;0,03;0,04;0,06;0;0;0;0,04;0;0;0;0;0;0;0;0;0;98,91;0;0;0,16;12080;2124;122,9;3;1219,5;1228,2;1213,1;1204,5;1225,5;1103,5;235,8;2348,4;2372,7;941,6;927,6;70,3;31,5;34;177;91,2;105
2211939;KRD100185566;6,2;0,3;15;322;322;6;0,07;0,47;0,13;0,02;0,01;0,01;0,03;0,04;0,06;0;0;0;0,04;0;0;0;0;0;0;0;0;0;98,91;0;0;0,16;12097;2124;121;4;1218,5;1229,4;1213,5;1205;1225,5;1102;235,4;2339,1;2363,4;938,5;922,5;70,1;31,1;33,9;177;91,3;105
2211939;KRD100185566;6,2;0,3;15;322;322;6;0,07;0,47;0,13;0,02;0,01;0,01;0,03;0,04;0,06;0;0;0;0,04;0;0;0;0;0;0;0;0;0;98,91;0;0;0,16;12105;2124;120;4;1218,5;1229,4;1213,6;1205;1225,5;1105;235,7;2349,5;2365,7;945,1;925,4;71;31,2;33,7;177;91,5;105
2211939;KRD100185566;6,2;0,3;15;322;322;6;0,07;0,47;0,13;0,02;0,01;0,01;0,03;0,04;0,06;0;0;0;0,04;0;0;0;0;0;0;0;0;0;98,91;0;0;0,16;12170;2124;119;3;1218,5;1230,3;1213,8;1205;1225,5;1102;235,6;2343,8;2369,2;945,1;926;70,8;31,5;34,2;177;91,3;105
2211939;KRD100185566;6,2;0,3;15;322;322;6;0,07;0,47;0,13;0,02;0,01;0,01;0,03;0,04;0,06;0;0;0;0,04;0;0;0;0;0;0;0;0;0;98,91;0;0;0,16;12073;2124;120;4;1218,5;1231,5;1214;1205;1225,5;1105;235,5;2343,8;2369,2;937,6;914,6;69,3;31;34,2;177;91,7;105
2211939;KRD100185566;6,2;0,3;15;322;322;6;0,07;0,47;0,13;0,02;0,01;0,01;0,03;0,04;0,06;0;0;0;0,04;0;0;0;0;0;0;0;0;0;98,91;0;0;0,16;12069;2124;120;3;1217,5;1230,9;1214,2;1205;1225,5;1105,5;234,7;2334,5;2357,6;942;923,2;67;30,4;34,2;177;92;105
2211939;KRD100185566;6,2;0,3;15;322;322;6;0,07;0,47;0,13;0,02;0,01;0,01;0,03;0,04;0,06;0;0;0;0,04;0;0;0;0;0;0;0;0;0;98,91;0;0;0,16;12098;2124;119;4;1217,5;1230,9;1214,3;1205;1225,5;1103,5;235;2338;2360;942,9;922,5;65;29,5;34,2;177;91,3;105
2211939;KRD100185566;6,2;0,3;15;322;322;6;0,07;0,47;0,13;0,02;0,01;0,01;0,03;0,04;0,06;0;0;0;0,04;0;0;0;0;0;0;0;0;0;98,91;0;0;0,16;12098;2124;120;4;1217;1230;1214,5;1205;1225,5;1101;235,4;2349,5;2361,1;938,1;921,3;64;28,6;33,6;177;91,9;105
2211939;KRD100185566;6,2;0,3;15;322;322;6;0,07;0,47;0,13;0,02;0,01;0,01;0,03;0,04;0,06;0;0;0;0,04;0;0;0;0;0;0;0;0;0;98,91;0;0;0,16;12090;2124;119;3;1217;1229,4;1214,6;1205;1225,5;1105,5;235,2;2344,9;2357,6;937,2;921,3;65,2;28,7;32,9;177;92,3;105
2211939;KRD100185566;6,2;0,3;15;322;322;6;0,07;0,47;0,13;0,02;0,01;0,01;0,03;0,04;0,06;0;0;0;0,04;0;0;0;0;0;0;0;0;0;98,91;0;0;0,16;12141;2124;119,1;4;1217,5;1230,3;1214,8;1205;1225,5;1107,9;234,9;2340,3;2361,1;946,4;925,4;65,4;29,2;32,9;177;92;105
2211939;KRD100185566;6,2;0,3;15;322;322;6;0,07;0,47;0,13;0,02;0,01;0,01;0,03;0,04;0,06;0;0;0;0,04;0;0;0;0;0;0;0;0;0;98,91;0;0;0,16;12143;2124;120;4;1217,5;1232;1214,8;1205;1225,5;1105,5;235,4;2344,9;2363,4;945,1;927,3;63,8;28,9;33,4;177;91,9;105
2211939;KRD100185566;6,2;0,3;15;322;322;6;0,07;0,47;0,13;0,02;0,01;0,01;0,03;0,04;0,06;0;0;0;0,04;0;0;0;0;0;0;0;0;0;98,91;0;0;0,16;12114;2124;119;3;1217,5;1228,2;1215;1205;1225,5;1112,4;234,9;2342,6;2360;938,5;913;61,2;27,6;33,6;177;91,7;105
2211939;KRD100185566;6,2;0,3;15;322;322;6;0,07;0,47;0,13;0,02;0,01;0,01;0,03;0,04;0,06;0;0;0;0,04;0;0;0;0;0;0;0;0;0;98,91;0;0;0,16;12039;2124;120;4;1217,5;1230,9;1215,1;1205;1225,5;1102;235,2;2346,1;2360;941,6;926;54,6;25,6;32,6;177;92,4;105
2211939;KRD100185566;6,2;0,3;15;322;322;6;0,07;0,47;0,13;0,02;0,01;0,01;0,03;0,04;0,06;0;0;0;0,04;0;0;0;0;0;0;0;0;0;98,91;0;0;0,16;12199;2124;120;4;1217;1234,2;1215,2;1205;1225,5;1103;235,4;2342,6;2362,3;948,6;928;50,6;24,3;31,8;177;91,6;105
2211939;KRD100185566;6,2;0,3;15;322;322;6;0,07;0,47;0,13;0,02;0,01;0,01;0,03;0,04;0,06;0;0;0;0,04;0;0;0;0;0;0;0;0;0;98,91;0;0;0,16;12042;2124;120;4,6;1217,5;1230,3;1215,4;1205;1225,5;1104,5;235,3;2336,8;2369,2;938,8;924,5;46,9;23;31,8;177;91,4;105
2211939;KRD100185566;6,2;0,3;15;322;322;6;0,07;0,47;0,13;0,02;0,01;0,01;0,03;0,04;0,06;0;0;0;0,04;0;0;0;0;0;0;0;0;0;98,91;0;0;0,16;12052;2124;126,4;4;1213;1235,1;1215,5;1205;1225,5;1112,4;235,8;2349,5;2365,7;944,8;926,4;40,3;17,8;23,3;177;89,9;106,1
2211939;KRD100185566;6,2;0,3;15;322;322;6;0,07;0,47;0,13;0,02;0,01;0,01;0,03;0,04;0,06;0;0;0;0,04;0;0;0;0;0;0;0;0;0;98,91;0;0;0,16;12084;2124;127;4;1213;1231,5;1215,5;1205;1225,5;1109,9;235,6;2339,1;2368,1;949,9;926,4;57,4;24,9;27,9;177;90,8;106,1
2211939;KRD100185566;6,2;0,3;15;322;322;6;0,07;0,47;0,13;0,02;0,01;0,01;0,03;0,04;0,06;0;0;0;0,04;0;0;0;0;0;0;0;0;0;98,91;0;0;0,16;12129;2124;127,9;3;1214;1232,6;1215,5;1205;1225,5;1109,4;235,6;2348,4;2368,1;942;896,1;69,4;31,2;30,3;177;90,5;106,1
2211939;KRD100185566;6,2;0,3;15;322;322;6;0,07;0,47;0,13;0,02;0,01;0,01;0,03;0,04;0,06;0;0;0;0,04;0;0;0;0;0;0;0;0;0;98,91;0;0;0,16;12071;2124;127;4;1215;1232,6;1215,6;1205;1225,5;1107,9;235,4;2344,9;2368,1;942,9;925,7;72,7;34,9;32,3;177;90,2;106,1
2211939;KRD100185566;6,2;0,3;15;322;322;6;0,07;0,47;0,13;0,02;0,01;0,01;0,03;0,04;0,06;0;0;0;0,04;0;0;0;0;0;0;0;0;0;98,91;0;0;0,16;12101;2124;128,1;3;1215;1231,5;1215,6;1205;1225,5;1107,9;233,3;2321,8;2342,6;942,3;920;73,3;35,1;34,1;177;90,3;106,1
2211939;KRD100185566;6,2;0,3;15;322;322;6;0,07;0,47;0,13;0,02;0,01;0,01;0,03;0,04;0,06;0;0;0;0,04;0;0;0;0;0;0;0;0;0;98,91;0;0;0,16;12114;2124;113,8;4;1214,5;1228,2;1215,7;1205;1225,5;1112,8;234,4;2333,3;2356,5;942,9;931,8;73,8;34,1;35,1;177;90,3;106,1
2211939;KRD100185566;6,2;0,3;15;322;322;6;0,07;0,47;0,13;0,02;0,01;0,01;0,03;0,04;0,06;0;0;0;0,04;0;0;0;0;0;0;0;0;0;98,91;0;0;0,16;12122;2124;114;4;1214;1227,9;1215,6;1205;1225,5;1106;234,3;2334,5;2354,2;942,9;927;74,7;34;34,8;177;90,8;106,1
2211939;KRD100185566;6,2;0,3;15;322;322;6;0,07;0,47;0,13;0,02;0,01;0,01;0,03;0,04;0,06;0;0;0;0,04;0;0;0;0;0;0;0;0;0;98,91;0;0;0,16;12066;2124;113;3;1213;1230,9;1215,5;1205;1225,5;1105,5;235,4;2344,9;2362,3;943,2;928,6;76,5;34,4;34;177;90,4;106,1
2211939;KRD100185566;6,2;0,3;15;322;322;6;0,07;0,47;0,13;0,02;0,01;0,01;0,03;0,04;0,06;0;0;0;0,04;0;0;0;0;0;0;0;0;0;98,91;0;0;0,16;12038;2124;114,5;4;1211,5;1233,1;1215,4;1205;1225,5;1106;235,1;2342,6;2362,3;944,5;927,6;78,1;35,1;33,4;177;90,6;106,1
2211939;KRD100185566;6,2;0,3;15;322;322;6;0,07;0,47;0,13;0,02;0,01;0,01;0,03;0,04;0,06;0;0;0;0,04;0;0;0;0;0;0;0;0;0;98,91;0;0;0,16;12075;2124;114;3;1211;1230,3;1215,3;1205;1225,5;1106;235,2;2339,1;2361,1;942;927,3;79,8;35,6;33,9;177;90,5;106,1
2211939;KRD100185566;6,2;0,3;15;322;322;6;0,07;0,47;0,13;0,02;0,01;0,01;0,03;0,04;0,06;0;0;0;0,04;0;0;0;0;0;0;0;0;0;98,91;0;0;0,16;12098;2124;114,7;4,5;1210,5;1229,4;1215,2;1205;1225,5;1105,5;235,1;2343,8;2357,6;940;927,3;81,5;36,4;35,2;177;90,8;106,1
2211939;KRD100185566;6,2;0,3;15;322;322;6;0,07;0,47;0,13;0,02;0,01;0,01;0,03;0,04;0,06;0;0;0;0,04;0;0;0;0;0;0;0;0;0;98,91;0;0;0,16;12076;2124;113,5;4;1211;1231,5;1215,1;1205;1225,5;1104,5;235,5;2344,9;2366,9;942,3;930,2;83,1;37,1;36,3;177;90,3;106,1
2211939;KRD100185566;6,2;0,3;15;322;322;6;0,07;0,47;0,13;0,02;0,01;0,01;0,03;0,04;0,06;0;0;0;0,04;0;0;0;0;0;0;0;0;0;98,91;0;0;0,16;12045;2124;113;2,8;1210,5;1228,8;1215;1205;1225,5;1104,5;235,5;2343,8;2368,1;944,5;926,4;84;37,5;36,5;177;90,4;106,1
2211939;KRD100185566;6,2;0,3;15;322;322;6;0,07;0,47;0,13;0,02;0,01;0,01;0,03;0,04;0,06;0;0;0;0,04;0;0;0;0;0;0;0;0;0;98,91;0;0;0,16;12084;2124;114;4;1210,5;1228,2;1214,9;1205;1225,5;1103,5;235,4;2344,9;2363,4;944,8;929,5;85,1;37,8;36,2;177;90,6;106,1
2211939;KRD100185566;6,2;0,3;15;322;322;6;0,07;0,47;0,13;0,02;0,01;0,01;0,03;0,04;0,06;0;0;0;0,04;0;0;0;0;0;0;0;0;0;98,91;0;0;0,16;12084;2124;114;3;1211;1228,2;1214,8;1205;1225,5;1105,5;235,4;2346,1;2366,9;941,6;926;85,3;37,8;36,1;177;90,6;106,1
2211939;KRD100185566;6,2;0,3;15;322;322;6;0,07;0,47;0,13;0,02;0,01;0,01;0,03;0,04;0,06;0;0;0;0,04;0;0;0;0;0;0;0;0;0;98,91;0;0;0,16;12056;2124;114;4;1211,5;1233,1;1214,8;1205;1225,5;1103,5;235,4;2343,8;2363,4;943,9;922,2;83,7;37,1;36,5;177;90,4;106,1
2211939;KRD100185566;6,2;0,3;15;322;322;6;0,07;0,47;0,13;0,02;0,01;0,01;0,03;0,04;0,06;0;0;0;0,04;0;0;0;0;0;0;0;0;0;98,91;0;0;0,16;12137;2124;114,3;3,4;1213,5;1227,3;1214,9;1205;1225,5;1103;235,9;2344,9;2368,1;943,2;924,8;83;36,5;36,4;177;90,1;106,1
2211939;KRD100185566;6,2;0,3;15;322;322;6;0,07;0,47;0,13;0,02;0,01;0,01;0,03;0,04;0,06;0;0;0;0,04;0;0;0;0;0;0;0;0;0;98,91;0;0;0,16;12123;2124;113;3;1213,5;1225,1;1214,9;1205;1225,5;1103,5;235,4;2343,8;2361,1;942,3;924,5;84,1;36,7;35,5;177;90,6;106,1
2211939;KRD100185566;6,2;0,3;15;322;322;6;0,07;0,47;0,13;0,02;0,01;0,01;0,03;0,04;0,06;0;0;0;0,04;0;0;0;0;0;0;0;0;0;98,91;0;0;0,16;12108;2124;113,1;4;1215;1228,2;1215;1205;1225,5;1102,5;235,5;2340,3;2368,1;942,3;925,4;85,1;37,5;34,9;177;91,1;106,1
2211942;KRD100185560;6,2;0,3;17;296;296;6;0,07;0,47;0,11;0,03;0,01;0,01;0,03;0,05;0,08;0;0;0;0,04;0;0;0;0;0;0;0;0;0;98,91;0;0;0,17;12129;2124;114,1;3;1215,5;1225,1;1215;1205;1225,5;1099,6;235,5;2346,1;2360;942,9;924,1;83,5;37,2;35;177;91,3;106,1
2211942;KRD100185560;6,2;0,3;17;296;296;6;0,07;0,47;0,11;0,03;0,01;0,01;0,03;0,05;0,08;0;0;0;0,04;0;0;0;0;0;0;0;0;0;98,91;0;0;0,17;12115;2124;109;3;1216,5;1225,1;1215,5;1205;1225,5;1102;235,6;2346,1;2368,1;939,7;922,9;80,7;36,2;35,7;177;90,8;106,1
2211942;KRD100185560;6,2;0,3;17;296;296;6;0,07;0,47;0,11;0,03;0,01;0,01;0,03;0,05;0,08;0;0;0;0,04;0;0;0;0;0;0;0;0;0;98,91;0;0;0,17;12023;2124;109;4,2;1218;1227,9;1215,7;1205,5;1225,5;1099,6;235,9;2349,5;2368,1;945,1;924,1;79,2;35;35,6;177;91;106,1
2211942;KRD100185560;6,2;0,3;17;296;296;6;0,07;0,47;0,11;0,03;0,01;0,01;0,03;0,05;0,08;0;0;0;0,04;0;0;0;0;0;0;0;0;0;98,91;0;0;0,17;12147;2124;107,9;3;1217,5;1227,3;1215,9;1207;1225,5;1103,5;235,6;2348,4;2362,3;946,1;924,5;77,8;34,5;35,3;177;90,6;106,1
2211942;KRD100185560;6,2;0,3;17;296;296;6;0,07;0,47;0,11;0,03;0,01;0,01;0,03;0,05;0,08;0;0;0;0,04;0;0;0;0;0;0;0;0;0;98,91;0;0;0,17;12102;2124;108;3,2;1218,5;1228,2;1216,1;1207;1225,5;1102,5;235,8;2349,5;2372,7;943,2;925,4;76,6;33,7;35,4;177;90,2;106,1
2211942;KRD100185560;6,2;0,3;17;296;296;6;0,07;0,47;0,11;0,03;0,01;0,01;0,03;0,05;0,08;0;0;0;0,04;0;0;0;0;0;0;0;0;0;98,91;0;0;0,17;12076;2124;109;4;1219;1226,6;1216,3;1208;1225,5;1102,5;235,5;2344,9;2365,7;945,5;923,8;76;33,1;35,8;177;90,4;106,1
2211942;KRD100185560;6,2;0,3;17;296;296;6;0,07;0,47;0,11;0,03;0,01;0,01;0,03;0,05;0,08;0;0;0;0,04;0;0;0;0;0;0;0;0;0;98,91;0;0;0,17;12081;2124;108;3;1219,5;1230;1216,4;1208,5;1225,5;1106,9;235,2;2339,1;2357,6;940;922,2;75,4;32,9;35,9;177;90,3;106,1
2211942;KRD100185560;6,2;0,3;17;296;296;6;0,07;0,47;0,11;0,03;0,01;0,01;0,03;0,05;0,08;0;0;0;0,04;0;0;0;0;0;0;0;0;0;98,91;0;0;0,17;12005;2124;109,4;4;1220,5;1229,4;1216,6;1208,5;1225,5;1100,1;235,8;2354,2;2361,1;942,3;922,9;75,2;32,9;35,3;177;90,9;106,1
2211942;KRD100185560;6,2;0,3;17;296;296;6;0,07;0,47;0,11;0,03;0,01;0,01;0,03;0,05;0,08;0;0;0;0,04;0;0;0;0;0;0;0;0;0;98,91;0;0;0,17;12159;2124;108;3;1220,5;1228,2;1216,8;1208,5;1225,5;1101;235,1;2339,1;2365,7;942,9;920,9;74,8;32,7;35;177;90,3;106,1
2211942;KRD100185560;6,2;0,3;17;296;296;6;0,07;0,47;0,11;0,03;0,01;0,01;0,03;0,05;0,08;0;0;0;0,04;0;0;0;0;0;0;0;0;0;98,91;0;0;0,17;12047;2124;108;4;1221;1231,5;1217;1209,5;1225,5;1102,5;235,6;2342,6;2368,1;942,9;920,6;73,4;32,4;35,7;177;90;106,1
2211942;KRD100185560;6,2;0,3;17;296;296;6;0,07;0,47;0,11;0,03;0,01;0,01;0,03;0,05;0,08;0;0;0;0,04;0;0;0;0;0;0;0;0;0;98,91;0;0;0,17;12091;2124;109;4;1221,5;1227,9;1217,2;1210;1225,5;1104,5;235,5;2339,1;2365,7;940,4;810,8;71,8;31,9;36,6;177;90;106,1
2211942;KRD100185560;6,2;0,3;17;296;296;6;0,07;0,47;0,11;0,03;0,01;0,01;0,03;0,05;0,08;0;0;0;0,04;0;0;0;0;0;0;0;0;0;98,91;0;0;0,17;12119;2124;108;3;1222;1228,8;1217,3;1210;1225,5;1103,5;235,6;2346,1;2366,9;939,1;814,6;71,3;31,4;36,6;177;89,8;106,1
2211942;KRD100185560;6,2;0,3;17;296;296;6;0,07;0,47;0,11;0,03;0,01;0,01;0,03;0,05;0,08;0;0;0;0,04;0;0;0;0;0;0;0;0;0;98,91;0;0;0,17;12119;2124;108;4;1222,5;1230;1217,5;1210;1225,5;1101;235,9;2351,9;2375,1;939,1;920,9;70,9;31,3;35,9;177;90,1;106,1
2211942;KRD100185560;6,2;0,3;17;296;296;6;0,07;0,47;0,11;0,03;0,01;0,01;0,03;0,05;0,08;0;0;0;0,04;0;0;0;0;0;0;0;0;0;98,91;0;0;0,17;12152;2124;109;3;1221,5;1230,9;1217,6;1210;1225,5;1102,5;235,5;2344,9;2366,9;946,1;924,1;70;31;35,4;177;90,4;106,1
2211942;KRD100185560;6,2;0,3;17;296;296;6;0,07;0,47;0,11;0,03;0,01;0,01;0,03;0,05;0,08;0;0;0;0,04;0;0;0;0;0;0;0;0;0;98,91;0;0;0,17;12152;2124;108;6;1221;1230;1217,7;1210;1225,5;1103,5;235,8;2348,4;2366,9;943,5;922,9;55;23,2;34,7;177;90,1;106,1
2211942;KRD100185560;6,2;0,3;17;296;296;6;0,07;0,47;0,11;0,03;0,01;0,01;0,03;0,05;0,08;0;0;0;0,04;0;0;0;0;0;0;0;0;0;98,91;0;0;0,17;12122;2124;109;5;1221,5;1232;1217,7;1210;1225,5;1105,5;234,9;2339,1;2361,1;944,8;922,5;51,7;21,8;33,1;177;90,6;106,1
2211942;KRD100185560;6,2;0,3;17;296;296;6;0,07;0,47;0,11;0,03;0,01;0,01;0,03;0,05;0,08;0;0;0;0,04;0;0;0;0;0;0;0;0;0;98,91;0;0;0,17;12030;2124;108;4,9;1222,5;1231,5;1217,8;1210;1225,5;1105;235,7;2349,5;2365,7;944,5;919,7;44,1;20,4;34,6;177;90,1;106,1
2211942;KRD100185560;6,2;0,3;17;296;296;6;0,07;0,47;0,11;0,03;0,01;0,01;0,03;0,05;0,08;0;0;0;0,04;0;0;0;0;0;0;0;0;0;98,91;0;0;0,17;12018;2124;108;5;1221,5;1235,1;1217,7;1210;1225,5;1105,5;235,6;2346,1;2365,7;941,3;921,3;41,7;20,3;34,1;177;89,8;106,1
2211942;KRD100185560;6,2;0,3;17;296;296;6;0,07;0,47;0,11;0,03;0,01;0,01;0,03;0,05;0,08;0;0;0;0,04;0;0;0;0;0;0;0;0;0;98,91;0;0;0,17;12115;2124;121;4;1211,5;1242;1217,6;1210;1225,5;1123,2;235,7;2346,1;2368,1;953,4;875,1;29,9;16,8;21,9;177;89,1;106,1
2211942;KRD100185560;6,2;0,3;17;296;296;6;0,07;0,47;0,11;0,03;0,01;0,01;0,03;0,05;0,08;0;0;0;0,04;0;0;0;0;0;0;0;0;0;98,91;0;0;0,17;12057;2124;123;3;1210,5;1237,2;1217,3;1210;1225,5;1124,7;235,6;2344,9;2366,9;943,9;927;62,2;26;25,3;177;89,9;105,1
2211942;KRD100185560;6,2;0,3;17;296;296;6;0,07;0,47;0,11;0,03;0,01;0,01;0,03;0,05;0,08;0;0;0;0,04;0;0;0;0;0;0;0;0;0;98,91;0;0;0,17;12169;2124;124;4,3;1209;1235,1;1217,1;1209,5;1225,5;1114,3;235,8;2350,7;2366,9;938,5;924,8;76,9;36,1;28,7;177;89,7;105,1
2211942;KRD100185560;6,2;0,3;17;296;296;6;0,07;0,47;0,11;0,03;0,01;0,01;0,03;0,05;0,08;0;0;0;0,04;0;0;0;0;0;0;0;0;0;98,91;0;0;0,17;11802;2124;123,4;3;1209;1234,2;1216,9;1208;1225;1112,4;235,8;2346,1;2366,9;938,1;928,6;85,7;43,8;32,9;177;89,7;105,1
2211942;KRD100185560;6,2;0,3;17;296;296;6;0,07;0,47;0,11;0,03;0,01;0,01;0,03;0,05;0,08;0;0;0;0,04;0;0;0;0;0;0;0;0;0;98,91;0;0;0,17;12092;2124;123;4;1210;1234,2;1216,7;1208;1225;1114,8;235,6;2348,4;2366,9;940;926;89,9;46,7;35,7;177;90,4;105,1
2211942;KRD100185560;6,2;0,3;17;296;296;6;0,07;0,47;0,11;0,03;0,01;0,01;0,03;0,05;0,08;0;0;0;0,04;0;0;0;0;0;0;0;0;0;98,91;0;0;0,17;12151;2124;124;4;1211;1236,3;1216,5;1208;1224,5;1113,3;235,5;2339,1;2365,7;938,1;928;92,1;46,7;36,8;177;90,2;105,1
2211942;KRD100185560;6,2;0,3;17;296;296;6;0,07;0,47;0,11;0,03;0,01;0,01;0,03;0,05;0,08;0;0;0;0,04;0;0;0;0;0;0;0;0;0;98,91;0;0;0,17;12080;2124;123;3;1212;1232,6;1216,4;1208;1224,5;1114,3;235,8;2343,8;2372,7;942,9;926,4;93,3;46;37,3;177;90;105,1
2211942;KRD100185560;6,2;0,3;17;296;296;6;0,07;0,47;0,11;0,03;0,01;0,01;0,03;0,05;0,08;0;0;0;0,04;0;0;0;0;0;0;0;0;0;98,91;0;0;0,17;12065;2124;123;4;1212,5;1232,5;1216,2;1208;1223;1113,3;235,5;2343,8;2368,1;941,3;93,1;93,5;45,1;37;177;89,9;105,1
2211942;KRD100185560;6,2;0,3;17;296;296;6;0,07;0,47;0,11;0,03;0,01;0,01;0,03;0,05;0,08;0;0;0;0,04;0;0;0;0;0;0;0;0;0;98,91;0;0;0,17;12169;2124;123;3,8;1213;1232,5;1216,1;1208;1223;1112,8;235,4;2346,1;2362,3;945,1;929,2;92,7;44,3;36,9;177;89,7;105,1
2211942;KRD100185560;6,2;0,3;17;296;296;6;0,07;0,47;0,11;0,03;0,01;0,01;0,03;0,05;0,08;0;0;0;0,04;0;0;0;0;0;0;0;0;0;98,91;0;0;0,17;12185;2124;123;4,4;1211;1231,5;1216;1208;1223;1119,2;235,7;2350,7;2368,1;941,6;930,8;93,3;43,2;37,2;177;89,8;105,1
2211942;KRD100185560;6,2;0,3;17;296;296;6;0,07;0,47;0,11;0,03;0,01;0,01;0,03;0,05;0,08;0;0;0;0,04;0;0;0;0;0;0;0;0;0;98,91;0;0;0,17;12107;2124;123;3;1211;1234,8;1215,8;1208;1223;1114,3;235,5;2349,5;2362,3;941,3;928;93,9;43;37,3;177;89,7;105,1
2211942;KRD100185560;6,2;0,3;17;296;296;6;0,07;0,47;0,11;0,03;0,01;0,01;0,03;0,05;0,08;0;0;0;0,04;0;0;0;0;0;0;0;0;0;98,91;0;0;0,17;12027;2124;123;4;1211;1234,2;1215,7;1208;1223;1112,8;235,7;2350,7;2366,9;941,3;925,7;94,8;43,1;36,4;177;89,9;105,1
2211942;KRD100185560;6,2;0,3;17;296;296;6;0,07;0,47;0,11;0,03;0,01;0,01;0,03;0,05;0,08;0;0;0;0,04;0;0;0;0;0;0;0;0;0;98,91;0;0;0,17;12195;2124;123;4;1211,5;1230,9;1215,6;1208;1223;1108,4;235,5;2349,5;2363,4;939,7;928,9;94,6;43,2;35,7;177;90,4;105,1
2211942;KRD100185560;6,2;0,3;17;296;296;6;0,07;0,47;0,11;0,03;0,01;0,01;0,03;0,05;0,08;0;0;0;0,04;0;0;0;0;0;0;0;0;0;98,91;0;0;0,17;12120;2124;123;3;1212;1231,5;1215,5;1208;1223;1107,4;235,5;2348,4;2365,7;939,1;927,6;94,4;42,9;35,7;177;90,8;105,1
2211942;KRD100185560;6,2;0,3;17;296;296;6;0,07;0,47;0,11;0,03;0,01;0,01;0,03;0,05;0,08;0;0;0;0,04;0;0;0;0;0;0;0;0;0;98,91;0;0;0,17;12179;2124;123;4;1213,5;1227,9;1215,5;1208;1223;1106;235,7;2350,7;2368,1;941,6;924,8;92,5;42;36;177;90,6;105,1
2211942;KRD100185560;6,2;0,3;17;296;296;6;0,07;0,47;0,11;0,03;0,01;0,01;0,03;0,05;0,08;0;0;0;0,04;0;0;0;0;0;0;0;0;0;98,91;0;0;0,17;12017;2124;123;3;1213,5;1230,3;1215,4;1208;1223;1106,9;235,7;2348,4;2363,4;939,1;926,4;90,1;41,5;36,5;177;90,6;105,1
2211942;KRD100185560;6,2;0,3;17;296;296;6;0,07;0,47;0,11;0,03;0,01;0,01;0,03;0,05;0,08;0;0;0;0,04;0;0;0;0;0;0;0;0;0;98,91;0;0;0,17;12120;2124;122,3;4,6;1214;1227,3;1215,4;1208;1223;1106,9;235,7;2349,5;2362,3;935,6;923,2;87,5;40,4;36;177;90,3;105,1
2211942;KRD100185560;6,2;0,3;17;296;296;6;0,07;0,47;0,11;0,03;0,01;0,01;0,03;0,05;0,08;0;0;0;0,04;0;0;0;0;0;0;0;0;0;98,91;0;0;0,17;12136;2124;123;3,4;1215;1225,1;1215,3;1208;1223;1106,9;235,2;2338;2363,4;939,1;924,5;83,8;39;35,4;177;90,4;105,1
2211942;KRD100185560;6,2;0,3;17;296;296;6;0,07;0,47;0,11;0,03;0,01;0,01;0,03;0,05;0,08;0;0;0;0,04;0;0;0;0;0;0;0;0;0;98,91;0;0;0,17;12004;2124;123;2,8;1215,5;1225,1;1215,3;1208;1223;1105,5;235,9;2346,1;2373,8;943,5;922,9;82,2;37,2;35;177;90;105,1
2211950;KRD100185919;6,2;0,4;161;296,3;593;6;0,66;0,63;0,18;0,01;0,01;0,01;0,04;0,04;0,06;0;0;0;0,03;0;0;0;0;0;0;0;0;0;98,26;0;0;0,78;11542;2124;123;4;1216,5;1227,3;1215,3;1208;1223;1102,5;235,6;2344,9;2365,7;943,9;923,8;82,3;36,7;35,2;177;90,4;105,1
2211950;KRD100185919;6,2;0,4;161;296,3;593;6;0,66;0,63;0,18;0,01;0,01;0,01;0,04;0,04;0,06;0;0;0;0,03;0;0;0;0;0;0;0;0;0;98,26;0;0;0,78;11581;2124;123;3;1217;1225,7;1215,3;1208;1223;1100,1;235,6;2348,4;2362,3;940,4;917,8;82,1;37;36,1;177;90,4;105,1
2211950;KRD100185919;6,2;0,4;161;296,3;593;6;0,66;0,63;0,18;0,01;0,01;0,01;0,04;0,04;0,06;0;0;0;0,03;0;0;0;0;0;0;0;0;0;98,26;0;0;0,78;11551;2124;123;4;1217;1226,6;1215,3;1208;1223;1102;235,5;2342,6;2362,3;937,2;924,1;80,8;36,7;37,1;177;90;105,1
2211950;KRD100185919;6,2;0,4;161;296,3;593;6;0,66;0,63;0,18;0,01;0,01;0,01;0,04;0,04;0,06;0;0;0;0,03;0;0;0;0;0;0;0;0;0;98,26;0;0;0,78;11645;2124;123;3,4;1218;1238,9;1215,3;1208;1223;1102,5;235,7;2349,5;2363,4;938,1;922,2;79,7;36;37,3;177;90,3;105,1
2211950;KRD100185919;6,2;0,4;161;296,3;593;6;0,66;0,63;0,18;0,01;0,01;0,01;0,04;0,04;0,06;0;0;0;0,03;0;0;0;0;0;0;0;0;0;98,26;0;0;0,78;11587;2124;122,8;3;1218;1225,4;1215,3;1208;1223;1109,4;235,4;2344,9;2365,7;939,1;916,2;79,4;35,8;36,9;177;90,8;105,1
2211950;KRD100185919;6,2;0,4;161;296,3;593;6;0,66;0,63;0,18;0,01;0,01;0,01;0,04;0,04;0,06;0;0;0;0,03;0;0;0;0;0;0;0;0;0;98,26;0;0;0,78;11521;2124;123,5;4,4;1219,5;1227,9;1215,3;1208;1223;1102,5;235,6;2342,6;2366,9;943,5;921,6;79,5;35,6;36,7;177;90,5;105,1
2211950;KRD100185919;6,2;0,4;161;296,3;593;6;0,66;0,63;0,18;0,01;0,01;0,01;0,04;0,04;0,06;0;0;0;0,03;0;0;0;0;0;0;0;0;0;98,26;0;0;0,78;11351;2124;123;3;1217,5;1226,6;1215,3;1208;1223;1104,5;235,7;2344,9;2369,2;944,8;923,8;80,1;35,7;36,9;177;90,8;105,1
2211950;KRD100185919;6,2;0,4;161;296,3;593;6;0,66;0,63;0,18;0,01;0,01;0,01;0,04;0,04;0,06;0;0;0;0,03;0;0;0;0;0;0;0;0;0;98,26;0;0;0,78;11515;2124;115,2;3;1218;1230,3;1215,4;1208;1223;1104,5;235,7;2349,5;2368,1;943,9;911,7;79,4;35,9;36,8;177;90,4;105,1
