Repository: furkanbitik/kardemir

File: final_birlesik_veri2.csv (part 18 of 29)
dokum_no;numune_no;cap;ovalite;elastikiyet;rel_alt_akma_dayanimi;reh_ust_akma_dayanimi;tufal_orani;C;MN;SI;S;P;N;CR;NI;CU;MO;V;TI;AS;SN;SB;AL;NB;CA;ZN;B;PB;ZR;FE;ALSOL;ALINS;CEV;firin_giris_uzunluk;firin_giris_agirlik;firin_kalis_suresi;lcc_kalma_suresi;firin_cikis_sicakligi;kutuk_desarj_sicakligi;tavlama_ortalama_sicaklik;tavlama_min_sicaklik;tavlama_max_sicaklik;dr10_kutuk_sicakligi;ortalama_descaler_basinci;min_descaler_basinci;max_descaler_basinci;max_meerdrive_giris_sicakligi;min_ meerdrive_giris_sicakligi;ortam_hava_sicakligi1;ortam_hava_sicakligi2;ortam_hava_sicakligi3;unit_agirlik;haddeleme_suresi;haddeleme_hizi
2211950;KRD100185919;6,2;0,4;161;296,3;593;6;0,66;0,63;0,18;0,01;0,01;0,01;0,04;0,04;0,06;0;0;0;0,03;0;0;0;0;0;0;0;0;0;98,26;0;0;0,78;11564;2124;116;4;1219;1230,3;1215,5;1208;1223;1102,5;235,3;2342,6;2362,3;942,3;921,6;78,2;35,5;36,9;177;90,5;105,1
2211950;KRD100185919;6,2;0,4;161;296,3;593;6;0,66;0,63;0,18;0,01;0,01;0,01;0,04;0,04;0,06;0;0;0;0,03;0;0;0;0;0;0;0;0;0;98,26;0;0;0,78;11541;2124;115,9;3;1219;1230;1215,5;1208;1223;1101;235,3;2340,3;2362,3;940;879,9;78,1;34,7;37;177;90,5;105,1
2211950;KRD100185919;6,2;0,4;161;296,3;593;6;0,66;0,63;0,18;0,01;0,01;0,01;0,04;0,04;0,06;0;0;0;0,03;0;0;0;0;0;0;0;0;0;98,26;0;0;0,78;11509;2124;115;4;1218,5;1232;1215,6;1208;1223;1101;235,2;2340,3;2365,7;941,3;921,3;78,2;34,7;36,7;177;90,4;105,1
2211950;KRD100185919;6,2;0,4;161;296,3;593;6;0,66;0,63;0,18;0,01;0,01;0,01;0,04;0,04;0,06;0;0;0;0,03;0;0;0;0;0;0;0;0;0;98,26;0;0;0,78;11509;2124;116;4;1219;1227,3;1215,6;1208;1223;1100,1;235,1;2339,1;2361,1;940;859,2;78,4;35;36,6;177;90,2;105,1
2211950;KRD100185919;6,2;0,4;161;296,3;593;6;0,66;0,63;0,18;0,01;0,01;0,01;0,04;0,04;0,06;0;0;0;0,03;0;0;0;0;0;0;0;0;0;98,26;0;0;0,78;11672;2124;115;3;1219;1231,5;1215,7;1208;1223;1106;235,3;2338;2365,7;939,7;922,9;78,9;35,4;37,2;177;91,1;105,1
2211950;KRD100185919;6,2;0,4;161;296,3;593;6;0,66;0,63;0,18;0,01;0,01;0,01;0,04;0,04;0,06;0;0;0;0,03;0;0;0;0;0;0;0;0;0;98,26;0;0;0,78;11548;2124;115,1;4;1219;1230;1215,8;1208;1223;1100,6;235,2;2342,6;2363,4;946,4;923,2;79,9;36;37,2;177;91,1;105,1
2211950;KRD100185919;6,2;0,4;161;296,3;593;6;0,66;0,63;0,18;0,01;0,01;0,01;0,04;0,04;0,06;0;0;0;0,03;0;0;0;0;0;0;0;0;0;98,26;0;0;0,78;11587;2124;115;3,8;1219,5;1232;1215,9;1208;1223;1101;235,4;2343,8;2368,1;944,5;924,5;79,3;36,3;36,6;177;90,9;105,1
2211950;KRD100185919;6,2;0,4;161;296,3;593;6;0,66;0,63;0,18;0,01;0,01;0,01;0,04;0,04;0,06;0;0;0;0,03;0;0;0;0;0;0;0;0;0;98,26;0;0;0,78;11564;2124;115;4;1219;1228,2;1216;1208;1223;1106;234,8;2338;2355,3;944,8;923,8;78,7;36,2;36,4;177;90,6;105,1
2211950;KRD100185919;6,2;0,4;161;296,3;593;6;0,66;0,63;0,18;0,01;0,01;0,01;0,04;0,04;0,06;0;0;0;0,03;0;0;0;0;0;0;0;0;0;98,26;0;0;0,78;11500;2124;116;4;1218;1230;1216,2;1208;1223;1104,5;235,5;2348,4;2361,1;944,8;923,8;79,3;35,9;36,9;177;90,9;105,1
2211950;KRD100185919;6,2;0,4;161;296,3;593;6;0,66;0,63;0,18;0,01;0,01;0,01;0,04;0,04;0,06;0;0;0;0,03;0;0;0;0;0;0;0;0;0;98,26;0;0;0,78;11573;2124;115;3,6;1218,5;1228,8;1216,2;1208;1223;1101;235,2;2339,1;2361,1;944,8;922,9;78,8;35,9;37,2;177;90,6;105,1
2211950;KRD100185919;6,2;0,4;161;296,3;593;6;0,66;0,63;0,18;0,01;0,01;0,01;0,04;0,04;0,06;0;0;0;0,03;0;0;0;0;0;0;0;0;0;98,26;0;0;0,78;11582;2124;116;4;1218,5;1230,9;1216,3;1208;1223;1103;235,5;2349,5;2362,3;944,8;922,5;77,2;35,3;36,6;177;90,7;105,1
2211950;KRD100185919;6,2;0,4;161;296,3;593;6;0,66;0,63;0,18;0,01;0,01;0,01;0,04;0,04;0,06;0;0;0;0,03;0;0;0;0;0;0;0;0;0;98,26;0;0;0,78;11498;2124;115;3;1219;1232;1216,4;1208;1223;1102,5;235,2;2344,9;2357,6;944,5;924,1;76,4;34,4;35,6;177;90,7;105,1
2211950;KRD100185919;6,2;0,4;161;296,3;593;6;0,66;0,63;0,18;0,01;0,01;0,01;0,04;0,04;0,06;0;0;0;0,03;0;0;0;0;0;0;0;0;0;98,26;0;0;0,78;11498;2124;114,9;4,5;1217,5;1228,8;1216,5;1208;1223;1100,1;235,5;2346,1;2366,9;945,1;921,6;76,9;34,3;35,2;177;90,9;105,1
2211950;KRD100185919;6,2;0,4;161;296,3;593;6;0,66;0,63;0,18;0,01;0,01;0,01;0,04;0,04;0,06;0;0;0;0,03;0;0;0;0;0;0;0;0;0;98,26;0;0;0,78;11616;2124;116;4;1218,5;1228,8;1216,7;1208;1223;1107,4;235,1;2333,3;2360;942,3;921,3;76,1;34,7;36,1;177;91,2;105,1
2211950;KRD100185919;6,2;0,4;161;296,3;593;6;0,66;0,63;0,18;0,01;0,01;0,01;0,04;0,04;0,06;0;0;0;0,03;0;0;0;0;0;0;0;0;0;98,26;0;0;0,78;11616;2124;115;3;1219;1232;1216,7;1208;1223;1102;235;2332,2;2362,3;944,8;920,9;74,8;34,2;36,7;177;90,5;105,1
2211950;KRD100185919;6,2;0,4;161;296,3;593;6;0,66;0,63;0,18;0,01;0,01;0,01;0,04;0,04;0,06;0;0;0;0,03;0;0;0;0;0;0;0;0;0;98,26;0;0;0,78;11565;2124;116;4,3;1219,5;1232;1216,8;1208;1223;1102;235,1;2338;2362,3;944,5;922,2;74,3;33,7;36,9;177;91,1;105,1
2211950;KRD100185919;6,2;0,4;161;296,3;593;6;0,66;0,63;0,18;0,01;0,01;0,01;0,04;0,04;0,06;0;0;0;0,03;0;0;0;0;0;0;0;0;0;98,26;0;0;0,78;11556;2124;116;2,7;1218,5;1231,5;1217;1208;1223;1102,5;235,1;2344,9;2361,1;946,1;921,3;73,7;33,7;37,5;177;90,6;105,1
2211950;KRD100185919;6,2;0,4;161;296,3;593;6;0,66;0,63;0,18;0,01;0,01;0,01;0,04;0,04;0,06;0;0;0;0,03;0;0;0;0;0;0;0;0;0;98,26;0;0;0,78;11515;2124;115;4;1218,5;1230,9;1217;1208;1223;1102;235,3;2344,9;2361,1;943,5;922,5;72,8;33,4;37,6;177;90,6;105,1
2211950;KRD100185919;6,2;0,4;161;296,3;593;6;0,66;0,63;0,18;0,01;0,01;0,01;0,04;0,04;0,06;0;0;0;0,03;0;0;0;0;0;0;0;0;0;98,26;0;0;0,78;11627;2124;115,5;4;1217,5;1230,3;1217;1208;1223;1102,5;235,3;2338;2363,4;938,1;922,5;72,2;32,9;37,3;177;90,7;105,1
2211950;KRD100185919;6,2;0,4;161;296,3;593;6;0,66;0,63;0,18;0,01;0,01;0,01;0,04;0,04;0,06;0;0;0;0,03;0;0;0;0;0;0;0;0;0;98,26;0;0;0,78;11639;2124;115;3;1217;1230,9;1217;1208;1223;1102,5;234,6;2338;2356,5;945,1;924,8;72,1;32,9;36,6;177;90,8;105,1
2211950;KRD100185919;6,2;0,4;161;296,3;593;6;0,66;0,63;0,18;0,01;0,01;0,01;0,04;0,04;0,06;0;0;0;0,03;0;0;0;0;0;0;0;0;0;98,26;0;0;0,78;11520;2124;115;4;1216,5;1230;1217;1208;1223;1103,5;235,1;2340,3;2363,4;944,5;922,5;72,9;33,1;36;177;90,7;105,1
2211950;KRD100185919;6,2;0,4;161;296,3;593;6;0,66;0,63;0,18;0,01;0,01;0,01;0,04;0,04;0,06;0;0;0;0,03;0;0;0;0;0;0;0;0;0;98,26;0;0;0,78;11593;2124;116,1;3;1217;1233,1;1217;1208;1223;1103;234,4;2339,1;2348,4;945,1;923,8;73,8;33,5;35,5;177;90,7;105,1
2211950;KRD100185919;6,2;0,4;161;296,3;593;6;0,66;0,63;0,18;0,01;0,01;0,01;0,04;0,04;0,06;0;0;0;0,03;0;0;0;0;0;0;0;0;0;98,26;0;0;0,78;11508;2124;115;3;1217;1230,5;1216,9;1208;1223;1100,6;234,3;2338;2348,4;943,9;924,8;73,8;33,8;35,9;177;90,9;105,1
2211950;KRD100185919;6,2;0,4;161;296,3;593;6;0,66;0,63;0,18;0,01;0,01;0,01;0,04;0,04;0,06;0;0;0;0,03;0;0;0;0;0;0;0;0;0;98,26;0;0;0,78;11611;2124;116;4;1218;1232;1216,9;1208;1223;1098,6;234,4;2328,7;2351,9;936,5;887,8;73,2;33,8;36,1;177;90,5;105,1
2220015;KRD100153650;6,4;0,4;253;296,3;248,8;8,4;0,07;0,48;0,12;0,02;0,02;0,01;0,04;0,05;0,08;0;0;0;0,04;0;0;0;0;0;0;0;0;0;98,77;0;0;0,17;12137;2136;203;3;1210;1226,6;1210,8;1179,5;1225,5;1109,9;236,2;2350,7;2366,9;928,6;915,2;56,9;28,9;35,4;177;93,2;101,6
2220015;KRD100153650;6,4;0,4;253;296,3;248,8;8,4;0,07;0,48;0,12;0,02;0,02;0,01;0,04;0,05;0,08;0;0;0;0,04;0;0;0;0;0;0;0;0;0;98,77;0;0;0,17;12171;2136;203;4;1211;1226,2;1210,7;1179,5;1225,5;1105;236,3;2354,2;2371,5;938,1;914,9;56,8;28,8;35,8;177;92,5;101,6
2220015;KRD100153650;6,4;0,4;253;296,3;248,8;8,4;0,07;0,48;0,12;0,02;0,02;0,01;0,04;0,05;0,08;0;0;0;0,04;0;0;0;0;0;0;0;0;0;98,77;0;0;0,17;12166;2136;203;3;1211,5;1227,3;1210,6;1179,5;1225,5;1108,4;235,8;2344,9;2366,9;930,2;916,5;56,7;28,7;36,1;177;93,1;101,6
2220015;KRD100153650;6,4;0,4;253;296,3;248,8;8,4;0,07;0,48;0,12;0,02;0,02;0,01;0,04;0,05;0,08;0;0;0;0,04;0;0;0;0;0;0;0;0;0;98,77;0;0;0,17;12183;2136;203;4;1211;1225,7;1210,6;1179,5;1225,5;1103,5;236,2;2355,3;2372,7;928;914,3;56,9;28,9;36,1;177;93,4;101,6
2220015;KRD100153650;6,4;0,4;253;296,3;248,8;8,4;0,07;0,48;0,12;0,02;0,02;0,01;0,04;0,05;0,08;0;0;0;0,04;0;0;0;0;0;0;0;0;0;98,77;0;0;0,17;12174;2136;204;4;1211;1227,3;1210,5;1179,5;1225,5;1105,5;236,5;2357,6;2375,1;934,3;916,2;57;29;35,8;177;93,1;101,6
2220015;KRD100153650;6,4;0,4;253;296,3;248,8;8,4;0,07;0,48;0,12;0,02;0,02;0,01;0,04;0,05;0,08;0;0;0;0,04;0;0;0;0;0;0;0;0;0;98,77;0;0;0,17;12163;2136;203;2,8;1211,5;1222,5;1210,4;1179,5;1225,5;1106;236;2354,2;2369,2;928,9;914,3;57,1;29;35,4;177;92,7;101,6
2220015;KRD100153650;6,4;0,4;253;296,3;248,8;8,4;0,07;0,48;0,12;0,02;0,02;0,01;0,04;0,05;0,08;0;0;0;0,04;0;0;0;0;0;0;0;0;0;98,77;0;0;0,17;12228;2136;203;4;1211,5;1223,6;1210,3;1179,5;1225,5;1105;236,5;2350,7;2375,1;932,1;913;57,3;29,1;35,4;177;92,4;101,6
2220015;KRD100153650;6,4;0,4;253;296,3;248,8;8,4;0,07;0,48;0,12;0,02;0,02;0,01;0,04;0,05;0,08;0;0;0;0,04;0;0;0;0;0;0;0;0;0;98,77;0;0;0,17;12156;2136;204;4;1210,5;1224,6;1210,2;1179,5;1225,5;1103;236,5;2356,5;2375,1;929,5;909,8;57,7;29,5;36;177;93,3;101,6
2220015;KRD100153650;6,4;0,4;253;296,3;248,8;8,4;0,07;0,48;0,12;0,02;0,02;0,01;0,04;0,05;0,08;0;0;0;0,04;0;0;0;0;0;0;0;0;0;98,77;0;0;0,17;12178;2136;202,7;3;1211,5;1223,1;1210,1;1179,5;1225,5;1105,5;236,2;2349,5;2372,7;932,1;919,7;58;29,7;36,3;177;92,9;101,6
2220015;KRD100153650;6,4;0,4;253;296,3;248,8;8,4;0,07;0,48;0,12;0,02;0,02;0,01;0,04;0,05;0,08;0;0;0;0,04;0;0;0;0;0;0;0;0;0;98,77;0;0;0,17;12157;2136;204,5;4;1212;1227,9;1210,6;1179,5;1225,5;1105;236,7;2350,7;2383,1;929,2;906,9;57,9;29,6;36,3;177;93,1;101,6
2220015;KRD100153650;6,4;0,4;253;296,3;248,8;8,4;0,07;0,48;0,12;0,02;0,02;0,01;0,04;0,05;0,08;0;0;0;0,04;0;0;0;0;0;0;0;0;0;98,77;0;0;0,17;12208;2136;204;4;1212;1226,6;1210;1179,5;1225,5;1103;236,5;2351,9;2377,3;935;906,9;57,8;29,3;36,4;177;93,3;101,6
2220015;KRD100153650;6,4;0,4;253;296,3;248,8;8,4;0,07;0,48;0,12;0,02;0,02;0,01;0,04;0,05;0,08;0;0;0;0,04;0;0;0;0;0;0;0;0;0;98,77;0;0;0,17;12168;2136;203;3;1211,5;1227,9;1209,8;1179,5;1225,5;1103;236,5;2354,2;2373,8;930,2;818,8;57,8;29,3;36,8;177;93;101,6
2220015;KRD100153650;6,4;0,4;253;296,3;248,8;8,4;0,07;0,48;0,12;0,02;0,02;0,01;0,04;0,05;0,08;0;0;0;0,04;0;0;0;0;0;0;0;0;0;98,77;0;0;0,17;12166;2136;204;4;1212;1228,5;1209,7;1179,5;1225,5;1109,9;236,8;2361,1;2377,3;938,8;916,8;57,7;29,4;36,9;177;92,9;101,6
2220015;KRD100153650;6,4;0,4;253;296,3;248,8;8,4;0,07;0,48;0,12;0,02;0,02;0,01;0,04;0,05;0,08;0;0;0;0,04;0;0;0;0;0;0;0;0;0;98,77;0;0;0,17;12140;2136;204;3,6;1213;1228,5;1209,7;1179,5;1225,5;1103;236,8;2357,6;2375,1;929,2;916,5;57,7;29,5;36,9;177;92,7;101,6
2220015;KRD100153650;6,4;0,4;253;296,3;248,8;8,4;0,07;0,48;0,12;0,02;0,02;0,01;0,04;0,05;0,08;0;0;0;0,04;0;0;0;0;0;0;0;0;0;98,77;0;0;0,17;12157;2136;113;3;1213;1227,3;1216;1209;1225,5;1100,6;236,2;2350,7;2372,7;939,1;913,3;58;29,6;36,9;177;93,3;101,6
2220015;KRD100153650;6,4;0,4;253;296,3;248,8;8,4;0,07;0,48;0,12;0,02;0,02;0,01;0,04;0,05;0,08;0;0;0;0,04;0;0;0;0;0;0;0;0;0;98,77;0;0;0,17;12163;2136;112;4;1213;1224,6;1216,1;1209;1225,5;1102;236,6;2355,3;2380,8;940,7;868,4;58,2;29,7;37;177;92,9;101,6
2220015;KRD100153650;6,4;0,4;253;296,3;248,8;8,4;0,07;0,48;0,12;0,02;0,02;0,01;0,04;0,05;0,08;0;0;0;0,04;0;0;0;0;0;0;0;0;0;98,77;0;0;0,17;12204;2136;110;3;1213,5;1227,9;1216,1;1209;1225,5;1101;236,7;2363,4;2377,3;928,9;912;57,9;29,7;37,1;177;93,1;101,6
2220015;KRD100153650;6,4;0,4;253;296,3;248,8;8,4;0,07;0,48;0,12;0,02;0,02;0,01;0,04;0,05;0,08;0;0;0;0,04;0;0;0;0;0;0;0;0;0;98,77;0;0;0,17;12136;2136;109;3;1214,5;1227,9;1216,1;1209;1225,5;1103,5;236,4;2351,9;2372,7;934;907,9;57,8;29,5;36,8;177;92,6;101,6
2220015;KRD100153650;6,4;0,4;253;296,3;248,8;8,4;0,07;0,48;0,12;0,02;0,02;0,01;0,04;0,05;0,08;0;0;0;0,04;0;0;0;0;0;0;0;0;0;98,77;0;0;0,17;12147;2136;108;4;1215;1217,3;1216,2;1209;1225,5;1102,5;236,2;2349,5;2368,1;928;914,6;58,1;29,5;36;177;92,5;101,6
2220015;KRD100153650;6,4;0,4;253;296,3;248,8;8,4;0,07;0,48;0,12;0,02;0,02;0,01;0,04;0,05;0,08;0;0;0;0,04;0;0;0;0;0;0;0;0;0;98,77;0;0;0,17;12105;2136;106,9;3;1217;1227,3;1216,2;1209;1225,5;1105,5;235,9;2342,6;2371,5;929,2;913;58,2;29,7;35,7;177;93,1;101,6
2220015;KRD100153650;6,4;0,4;253;296,3;248,8;8,4;0,07;0,48;0,12;0,02;0,02;0,01;0,04;0,05;0,08;0;0;0;0,04;0;0;0;0;0;0;0;0;0;98,77;0;0;0,17;12166;2136;107;4;1218;1228,5;1216,3;1209;1225,5;1104,5;235,6;2339,1;2368,1;928,6;908,9;58;29,8;36,3;177;92,9;101,6
2220015;KRD100153650;6,4;0,4;253;296,3;248,8;8,4;0,07;0,48;0,12;0,02;0,02;0,01;0,04;0,05;0,08;0;0;0;0,04;0;0;0;0;0;0;0;0;0;98,77;0;0;0,17;12166;2136;106;4;1218,5;1227,3;1216,4;1209;1225,5;1102;235,6;2348,4;2363,4;936,5;914,6;58,2;29,7;37,4;177;93,1;101,6
2220015;KRD100153650;6,4;0,4;253;296,3;248,8;8,4;0,07;0,48;0,12;0,02;0,02;0,01;0,04;0,05;0,08;0;0;0;0,04;0;0;0;0;0;0;0;0;0;98,77;0;0;0,17;12163;2136;105;3;1220;1229,4;1216,5;1209;1225,5;1102;234,8;2340,3;2350,7;935,9;908,5;58,3;29,7;37,9;177;93,3;101,6
2220015;KRD100153650;6,4;0,4;253;296,3;248,8;8,4;0,07;0,48;0,12;0,02;0,02;0,01;0,04;0,05;0,08;0;0;0;0,04;0;0;0;0;0;0;0;0;0;98,77;0;0;0,17;12176;2136;105;4;1221;1222;1216,5;1209;1225,5;1102;234,8;2340,3;2354,2;930,8;916,2;58,3;29,8;37,9;177;93,3;101,6
2220015;KRD100153650;6,4;0,4;253;296,3;248,8;8,4;0,07;0,48;0,12;0,02;0,02;0,01;0,04;0,05;0,08;0;0;0;0,04;0;0;0;0;0;0;0;0;0;98,77;0;0;0,17;12137;2136;103;4;1221,5;1225,7;1216,4;1209;1225,5;1104,5;235,3;2339,1;2365,7;928,9;915,2;58,5;30;37,6;177;93,6;101,6
2220015;KRD100153650;6,4;0,4;253;296,3;248,8;8,4;0,07;0,48;0,12;0,02;0,02;0,01;0,04;0,05;0,08;0;0;0;0,04;0;0;0;0;0;0;0;0;0;98,77;0;0;0,17;12142;2136;103;3;1222,5;1228,9;1216,4;1209;1225,5;1104,5;235,2;2338;2363,4;927,6;813,4;59;30,1;36,9;177;93;101,6
2220015;KRD100153650;6,4;0,4;253;296,3;248,8;8,4;0,07;0,48;0,12;0,02;0,02;0,01;0,04;0,05;0,08;0;0;0;0,04;0;0;0;0;0;0;0;0;0;98,77;0;0;0,17;12142;2136;103;4,5;1223,5;1225,7;1216,4;1209;1225,5;1103,5;234,9;2336,8;2362,3;928,9;909,5;59,4;30,4;36,9;177;93,3;101,6
2220015;KRD100153650;6,4;0,4;253;296,3;248,8;8,4;0,07;0,48;0,12;0,02;0,02;0,01;0,04;0,05;0,08;0;0;0;0,04;0;0;0;0;0;0;0;0;0;98,77;0;0;0,17;12149;2136;104;4;1223,5;1226,6;1216,4;1209;1225,5;1103,5;235,6;2348,4;2363,4;935,6;911,7;59,2;30,6;37;177;94;101,6
2220015;KRD100153650;6,4;0,4;253;296,3;248,8;8,4;0,07;0,48;0,12;0,02;0,02;0,01;0,04;0,05;0,08;0;0;0;0,04;0;0;0;0;0;0;0;0;0;98,77;0;0;0,17;12128;2136;103;3;1225;1225,7;1216,4;1209;1225,5;1102;235,1;2338;2360;935,6;873,5;59;30,4;37,3;177;93,3;101,6
2220015;KRD100153650;6,4;0,4;253;296,3;248,8;8,4;0,07;0,48;0,12;0,02;0,02;0,01;0,04;0,05;0,08;0;0;0;0,04;0;0;0;0;0;0;0;0;0;98,77;0;0;0,17;12113;2136;103;4;1226;1227,3;1216,4;1209;1226;1102;235,2;2336,8;2362,3;930,5;915,9;58,9;30,3;37,3;177;93,3;101,6
2220015;KRD100153650;6,4;0,4;253;296,3;248,8;8,4;0,07;0,48;0,12;0,02;0,02;0,01;0,04;0,05;0,08;0;0;0;0,04;0;0;0;0;0;0;0;0;0;98,77;0;0;0,17;12113;2136;104;4;1227;1230,5;1216,4;1209;1227;1102,5;235,4;2343,8;2363,4;927,3;914,3;59;30,3;37,1;177;93;101,6
2220015;KRD100153650;6,4;0,4;253;296,3;248,8;8,4;0,07;0,48;0,12;0,02;0,02;0,01;0,04;0,05;0,08;0;0;0;0,04;0;0;0;0;0;0;0;0;0;98,77;0;0;0,17;12153;2136;102,5;3;1228;1230;1216,5;1209;1228,5;1103,5;235,2;2339,1;2363,4;929,5;916,2;59,1;30,1;36,9;177;93,4;101,6
2220015;KRD100153650;6,4;0,4;253;296,3;248,8;8,4;0,07;0,48;0,12;0,02;0,02;0,01;0,04;0,05;0,08;0;0;0;0,04;0;0;0;0;0;0;0;0;0;98,77;0;0;0,17;12179;2136;103;4;1229,5;1230;1216,5;1209;1229;1100,6;235,3;2340,3;2363,4;927,6;907,3;58,7;30,2;37,2;177;94,4;101,6
2220015;KRD100153650;6,4;0,4;253;296,3;248,8;8,4;0,07;0,48;0,12;0,02;0,02;0,01;0,04;0,05;0,08;0;0;0;0,04;0;0;0;0;0;0;0;0;0;98,77;0;0;0,17;12164;2136;104;4;1230;1230;1216,6;1209;1230;1102;235,1;2339,1;2362,3;930,8;910,1;58,8;30,2;37,7;177;93,4;101,6
2220015;KRD100153650;6,4;0,4;253;296,3;248,8;8,4;0,07;0,48;0,12;0,02;0,02;0,01;0,04;0,05;0,08;0;0;0;0,04;0;0;0;0;0;0;0;0;0;98,77;0;0;0,17;12193;2136;103;3;1230;1231,5;1216,8;1209;1231,5;1105,5;235,4;2343,8;2360;930,2;898,7;59,5;30,5;37,8;177;93,2;101,6
2220015;KRD100153650;6,4;0,4;253;296,3;248,8;8,4;0,07;0,48;0,12;0,02;0,02;0,01;0,04;0,05;0,08;0;0;0;0,04;0;0;0;0;0;0;0;0;0;98,77;0;0;0,17;12134;2136;103;4;1230,5;1231,1;1216,8;1209;1231,5;1109,4;235,4;2348,4;2366,9;939,7;913,6;59,8;30,7;38,3;177;93,2;101,6
2220015;KRD100153650;6,4;0,4;253;296,3;248,8;8,4;0,07;0,48;0,12;0,02;0,02;0,01;0,04;0,05;0,08;0;0;0;0,04;0;0;0;0;0;0;0;0;0;98,77;0;0;0,17;12171;2136;103;3;1230,5;1231,5;1216,9;1209;1231,5;1107,9;235,2;2343,8;2361,1;929,5;915,9;59,5;30,7;38,6;177;93,7;101,6
2220015;KRD100153650;6,4;0,4;253;296,3;248,8;8,4;0,07;0,48;0,12;0,02;0,02;0,01;0,04;0,05;0,08;0;0;0;0,04;0;0;0;0;0;0;0;0;0;98,77;0;0;0,17;12136;2136;103;3;1230,5;1232;1217,1;1209;1231,5;1102,5;234,6;2340,3;2351,9;930,2;912;59,4;30,6;38,5;177;93,9;101,6
2220015;KRD100153650;6,4;0,4;253;296,3;248,8;8,4;0,07;0,48;0,12;0,02;0,02;0,01;0,04;0,05;0,08;0;0;0;0,04;0;0;0;0;0;0;0;0;0;98,77;0;0;0,17;12142;2136;103;4,3;1231,5;1232,6;1217,2;1209;1231,5;1106,9;235,2;2344,9;2361,1;927,6;911,4;59,4;30,5;38,5;177;94;101,6
2220015;KRD100153650;6,4;0,4;253;296,3;248,8;8,4;0,07;0,48;0,12;0,02;0,02;0,01;0,04;0,05;0,08;0;0;0;0,04;0;0;0;0;0;0;0;0;0;98,77;0;0;0,17;12151;2136;103,9;4;1230,5;1231,5;1217,3;1209;1231,5;1107,4;235,1;2348,4;2356,5;930,8;914,3;59,5;30,4;38,4;177;93,5;101,6
2220015;KRD100153650;6,4;0,4;253;296,3;248,8;8,4;0,07;0,48;0,12;0,02;0,02;0,01;0,04;0,05;0,08;0;0;0;0,04;0;0;0;0;0;0;0;0;0;98,77;0;0;0,17;12154;2136;103;3;1230,5;1233,5;1217,4;1209;1231,5;1103,5;235,3;2338;2361,1;929,2;910,4;59,3;30,4;38,9;177;94,3;101,6
2220015;KRD100153650;6,4;0,4;253;296,3;248,8;8,4;0,07;0,48;0,12;0,02;0,02;0,01;0,04;0,05;0,08;0;0;0;0,04;0;0;0;0;0;0;0;0;0;98,77;0;0;0,17;12173;2136;104;4,3;1231;1232,6;1217,6;1209;1231,5;1106,9;235,2;2332,2;2363,4;928,9;916,5;59,4;30,4;39,3;177;94,5;101,6
2220015;KRD100153650;6,4;0,4;253;296,3;248,8;8,4;0,07;0,48;0,12;0,02;0,02;0,01;0,04;0,05;0,08;0;0;0;0,04;0;0;0;0;0;0;0;0;0;98,77;0;0;0,17;12139;2136;103;3;1231;1232,6;1217,9;1209;1231,5;1105;235,5;2343,8;2368,1;933,4;913,3;59,5;30,5;38,5;177;94,9;101,6
2220015;KRD100153650;6,4;0,4;253;296,3;248,8;8,4;0,07;0,48;0,12;0,02;0,02;0,01;0,04;0,05;0,08;0;0;0;0,04;0;0;0;0;0;0;0;0;0;98,77;0;0;0,17;12160;2136;103,6;3;1230,5;1228,9;1217,9;1209;1232;1105;235,5;2334,5;2368,1;935,3;912;59,6;30,6;37,1;177;94,7;101,6
2220015;KRD100153650;6,4;0,4;253;296,3;248,8;8,4;0,07;0,48;0,12;0,02;0,02;0,01;0,04;0,05;0,08;0;0;0;0,04;0;0;0;0;0;0;0;0;0;98,77;0;0;0,17;12165;2136;104;3,3;1230,5;1231,7;1218,1;1209;1232;1103;235,6;2348,4;2368,1;936,9;912;59,7;30,7;37,2;177;94,4;101,6
2220015;KRD100153650;6,4;0,4;253;296,3;248,8;8,4;0,07;0,48;0,12;0,02;0,02;0,01;0,04;0,05;0,08;0;0;0;0,04;0;0;0;0;0;0;0;0;0;98,77;0;0;0,17;12154;2136;102,4;3;1230;1230;1218,4;1209;1232;1105,5;235,2;2346,1;2360;935,9;912,7;59,5;30,7;37,7;177;94,5;101,6
2220015;KRD100153650;6,4;0,4;253;296,3;248,8;8,4;0,07;0,48;0,12;0,02;0,02;0,01;0,04;0,05;0,08;0;0;0;0,04;0;0;0;0;0;0;0;0;0;98,77;0;0;0,17;12161;2136;103,6;4;1229,5;1230;1218,4;1209;1232;1105,5;235,5;2348,4;2362,3;938,5;911,7;59,2;30,6;38;177;94,4;101,6
2220015;KRD100153650;6,4;0,4;253;296,3;248,8;8,4;0,07;0,48;0,12;0,02;0,02;0,01;0,04;0,05;0,08;0;0;0;0,04;0;0;0;0;0;0;0;0;0;98,77;0;0;0,17;12147;2136;104,2;4;1229;1232,6;1218,7;1209;1232;1105;235,1;2340,3;2363,4;928,9;814;58,9;30,5;38,4;177;94,4;101,6
2220015;KRD100153650;6,4;0,4;253;296,3;248,8;8,4;0,07;0,48;0,12;0,02;0,02;0,01;0,04;0,05;0,08;0;0;0;0,04;0;0;0;0;0;0;0;0;0;98,77;0;0;0,17;12142;2136;103;2,7;1229,5;1233,8;1218,9;1209;1232;1101;235,6;2346,1;2365,7;930,5;916,5;58,9;30,5;38,1;177;94,8;101,6
2220015;KRD100153650;6,4;0,4;253;296,3;248,8;8,4;0,07;0,48;0,12;0,02;0,02;0,01;0,04;0,05;0,08;0;0;0;0,04;0;0;0;0;0;0;0;0;0;98,77;0;0;0,17;12172;2136;103;4;1228,5;1231,1;1219,1;1209;1232;1103,5;235,1;2339,1;2356,5;932,4;813;59,1;30,6;37,1;177;94,2;101,6
2220015;KRD100153650;6,4;0,4;253;296,3;248,8;8,4;0,07;0,48;0,12;0,02;0,02;0,01;0,04;0,05;0,08;0;0;0;0,04;0;0;0;0;0;0;0;0;0;98,77;0;0;0,17;12143;2136;104;4;1228,5;1232;1219,4;1209;1232;1103,5;235,5;2342,6;2362,3;940,4;913,3;59,1;30,5;36,4;177;94,4;101,6
2220015;KRD100153650;6,4;0,4;253;296,3;248,8;8,4;0,07;0,48;0,12;0,02;0,02;0,01;0,04;0,05;0,08;0;0;0;0,04;0;0;0;0;0;0;0;0;0;98,77;0;0;0,17;12162;2136;103;3;1228,5;1232;1219,6;1209;1232;1104,5;235,8;2348,4;2363,4;929,2;914,6;59,1;30,4;36,5;177;94;101,6
2220017;KRD100153567;6,4;0,4;60;296,3;248,8;8,4;0,05;0,48;0,14;0,01;0,01;0,01;0,03;0,05;0,06;0;0;0;0,02;0;0;0;0;0;0;0;0;0;98,84;0;0;0,14;12235;2136;103;3;1228;1233,2;1219,9;1209;1232;1102;235,4;2334,5;2365,7;932,4;914,6;59,1;30,5;37;177;94,9;101,6
2220017;KRD100153567;6,4;0,4;60;296,3;248,8;8,4;0,05;0,48;0,14;0,01;0,01;0,01;0,03;0,05;0,06;0;0;0;0,02;0;0;0;0;0;0;0;0;0;98,84;0;0;0,14;12207;2136;104;4;1228;1232,6;1220,2;1209;1232;1101;235;2343,8;2363,4;929,5;915,9;58,9;30,6;37,1;177;94,4;101,6
2220017;KRD100153567;6,4;0,4;60;296,3;248,8;8,4;0,05;0,48;0,14;0,01;0,01;0,01;0,03;0,05;0,06;0;0;0;0,02;0;0;0;0;0;0;0;0;0;98,84;0;0;0,14;12215;2136;103,9;3;1228,5;1233,2;1220,5;1209;1232;1105,5;234,7;2336,8;2357,6;929,5;913,3;58,7;30,5;36,8;177;94;101,6
2220017;KRD100153567;6,4;0,4;60;296,3;248,8;8,4;0,05;0,48;0,14;0,01;0,01;0,01;0,03;0,05;0,06;0;0;0;0,02;0;0;0;0;0;0;0;0;0;98,84;0;0;0,14;12169;2136;103;3,6;1227,5;1229,6;1220,7;1210;1232;1103,5;235,4;2346,1;2362,3;949,3;933,4;58,9;30,2;37,2;177;94,4;101,6
2220017;KRD100153567;6,4;0,4;60;296,3;248,8;8,4;0,05;0,48;0,14;0,01;0,01;0,01;0,03;0,05;0,06;0;0;0;0,02;0;0;0;0;0;0;0;0;0;98,84;0;0;0,14;12150;2136;104;4;1227,5;1230;1221;1210;1232;1102,5;235,3;2342,6;2363,4;951,2;939,7;59,2;29,9;37,7;177;95;101,6
2220017;KRD100153567;6,4;0,4;60;296,3;248,8;8,4;0,05;0,48;0,14;0,01;0,01;0,01;0,03;0,05;0,06;0;0;0;0,02;0;0;0;0;0;0;0;0;0;98,84;0;0;0,14;12219;2136;103;4;1227,5;1233,2;1221,3;1210;1232;1100,6;235,3;2343,8;2365,7;951,2;932,7;59,5;30;38,2;177;95,8;101,6
2220017;KRD100153567;6,4;0,4;60;296,3;248,8;8,4;0,05;0,48;0,14;0,01;0,01;0,01;0,03;0,05;0,06;0;0;0;0,02;0;0;0;0;0;0;0;0;0;98,84;0;0;0,14;12193;2136;103,6;3;1226;1227,9;1221,5;1210;1232;1102,5;235,5;2344,9;2362,3;951,8;865,9;59,6;30;38,6;177;96;101,6
2220017;KRD100153567;6,4;0,4;60;296,3;248,8;8,4;0,05;0,48;0,14;0,01;0,01;0,01;0,03;0,05;0,06;0;0;0;0,02;0;0;0;0;0;0;0;0;0;98,84;0;0;0,14;12198;2136;104;4;1226;1231,5;1221,8;1210;1232;1107,4;235,2;2343,8;2357,6;954,1;941,6;59,3;29,8;38,8;177;96;101,6
2220017;KRD100153567;6,4;0,4;60;296,3;248,8;8,4;0,05;0,48;0,14;0,01;0,01;0,01;0,03;0,05;0,06;0;0;0;0,02;0;0;0;0;0;0;0;0;0;98,84;0;0;0,14;12170;2136;104;4;1225,5;1228,9;1222;1210;1232;1101;235,8;2349,5;2366,9;953,4;940,4;57,1;29,9;38,2;177;95,8;101,6
2220017;KRD100153567;6,4;0,4;60;296,3;248,8;8,4;0,05;0,48;0,14;0,01;0,01;0,01;0,03;0,05;0,06;0;0;0;0,02;0;0;0;0;0;0;0;0;0;98,84;0;0;0,14;12183;2136;104;4;1224,5;1233,8;1222,3;1210;1232;1104,5;235,8;2350,7;2362,3;952,5;938,8;50,5;28,5;37,5;177;95,9;101,6
2220017;KRD100153567;6,4;0,4;60;296,3;248,8;8,4;0,05;0,48;0,14;0,01;0,01;0,01;0,03;0,05;0,06;0;0;0;0,02;0;0;0;0;0;0;0;0;0;98,84;0;0;0,14;12187;2136;104;0;1225,5;1229,6;1222,6;1210;1232;1103;235,7;2349,5;2368,1;936,6;910,4;33,2;20,4;24,9;177;88,2;117,4
2220017;KRD100153567;6,4;0,4;60;296,3;248,8;8,4;0,05;0,48;0,14;0,01;0,01;0,01;0,03;0,05;0,06;0;0;0;0,02;0;0;0;0;0;0;0;0;0;98,84;0;0;0,14;12188;2136;148,3;3,9;1194,5;1233,5;1217,7;1191;1232;1115,3;235,6;2348,4;2366,9;898,7;883,4;17,9;13,9;19,9;177;118,1;900,2
2220017;KRD100153567;6,4;0,4;60;296,3;248,8;8,4;0,05;0,48;0,14;0,01;0,01;0,01;0,03;0,05;0,06;0;0;0;0,02;0;0;0;0;0;0;0;0;0;98,84;0;0;0,14;12149;2136;189;4;1188,5;1232;1212,5;1189;1232;1103,5;235,9;2346,1;2368,1;890,7;817,2;27,6;18,2;21,2;177;105,8;900,2
2220017;KRD100153567;6,4;0,4;60;296,3;248,8;8,4;0,05;0,48;0,14;0,01;0,01;0,01;0,03;0,05;0,06;0;0;0;0,02;0;0;0;0;0;0;0;0;0;98,84;0;0;0,14;12169;2136;191;4;1185,5;1233,1;1211,9;1185,5;1232;1106;235,2;2346,1;2360;903,1;891;35;20,1;25;177;97,2;954,9
2220017;KRD100153567;6,4;0,4;60;296,3;248,8;8,4;0,05;0,48;0,14;0,01;0,01;0,01;0,03;0,05;0,06;0;0;0;0,02;0;0;0;0;0;0;0;0;0;98,84;0;0;0,14;12145;2136;192;4;1186;1231,5;1211,5;1184,5;1232;1105,5;235,3;2338;2363,4;919;901,9;39,9;22,6;27,4;177;93,1;100,3
2220017;KRD100153567;6,4;0,4;60;296,3;248,8;8,4;0,05;0,48;0,14;0,01;0,01;0,01;0,03;0,05;0,06;0;0;0;0,02;0;0;0;0;0;0;0;0;0;98,84;0;0;0,14;12175;2136;193;4;1187;1220,4;1211,3;1184,5;1232;1103,5;234,7;2333,3;2356,5;913,3;906,3;46,5;26,6;29,7;177;92,2;100,3
2220017;KRD100153567;6,4;0,4;60;296,3;248,8;8,4;0,05;0,48;0,14;0,01;0,01;0,01;0,03;0,05;0,06;0;0;0;0,02;0;0;0;0;0;0;0;0;0;98,84;0;0;0,14;12175;2136;192,5;3,6;1186,5;1224,6;1211;1184,5;1232;1102,5;235,2;2344,9;2357,6;923,8;905;42,9;27;30,8;177;92,1;100,3
2220017;KRD100153567;6,4;0,4;60;296,3;248,8;8,4;0,05;0,48;0,14;0,01;0,01;0,01;0,03;0,05;0,06;0;0;0;0,02;0;0;0;0;0;0;0;0;0;98,84;0;0;0,14;12167;2136;196,4;3,2;1195;1228,8;1210,5;1184,5;1232;1110,9;235,6;2346,1;2366,9;917,4;906,6;40;21,2;26,6;177;92,8;100,3
2220017;KRD100153567;6,4;0,4;60;296,3;248,8;8,4;0,05;0,48;0,14;0,01;0,01;0,01;0,03;0,05;0,06;0;0;0;0,02;0;0;0;0;0;0;0;0;0;98,84;0;0;0,14;12183;2136;197,9;3;1197;1226,6;1210,3;1184,5;1232;1105,5;235,1;2342,6;2363,4;927,3;820,4;49,2;26;30,5;177;92,3;101
2220017;KRD100153567;6,4;0,4;60;296,3;248,8;8,4;0,05;0,48;0,14;0,01;0,01;0,01;0,03;0,05;0,06;0;0;0;0,02;0;0;0;0;0;0;0;0;0;98,84;0;0;0,14;12231;2136;197;4,5;1198;1223,1;1210,2;1184,5;1232;1105;235,1;2331;2363,4;922,5;911,1;52,4;28,7;32,9;177;91,8;101
2220017;KRD100153567;6,4;0,4;60;296,3;248,8;8,4;0,05;0,48;0,14;0,01;0,01;0,01;0,03;0,05;0,06;0;0;0;0,02;0;0;0;0;0;0;0;0;0;98,84;0;0;0,14;12189;2136;197;4;1200,5;1225,1;1210,1;1184,5;1232;1102;235,4;2343,8;2361,1;928,9;904,7;52,3;29,8;34,3;177;92,2;101
2220017;KRD100153567;6,4;0,4;60;296,3;248,8;8,4;0,05;0,48;0,14;0,01;0,01;0,01;0,03;0,05;0,06;0;0;0;0,02;0;0;0;0;0;0;0;0;0;98,84;0;0;0,14;12175;2136;197;3;1201,5;1225,1;1210;1184,5;1232;1107,4;235,3;2343,8;2361,1;922,2;914,6;53,1;30,2;34,5;177;92,3;101
2220017;KRD100153567;6,4;0,4;60;296,3;248,8;8,4;0,05;0,48;0,14;0,01;0,01;0,01;0,03;0,05;0,06;0;0;0;0,02;0;0;0;0;0;0;0;0;0;98,84;0;0;0,14;12191;2136;197;4;1202,5;1225,1;1209,9;1184,5;1232;1102,5;235,5;2344,9;2368,1;923,2;819,1;53,9;30,4;34,9;177;92,5;101
2220017;KRD100153567;6,4;0,4;60;296,3;248,8;8,4;0,05;0,48;0,14;0,01;0,01;0,01;0,03;0,05;0,06;0;0;0;0,02;0;0;0;0;0;0;0;0;0;98,84;0;0;0,14;12171;2136;197;4,1;1203,5;1226,2;1209,8;1184,5;1232;1102;235,1;2342,6;2362,3;924,1;910,1;54,5;30,6;35,4;177;92,8;101
2220017;KRD100153567;6,4;0,4;60;296,3;248,8;8,4;0,05;0,48;0,14;0,01;0,01;0,01;0,03;0,05;0,06;0;0;0;0,02;0;0;0;0;0;0;0;0;0;98,84;0;0;0,14;12173;2136;197;3;1205;1224,6;1209,8;1184,5;1232;1103;235,4;2348,4;2365,7;923,2;890,7;55,1;30,8;35,3;177;92,7;101
2220017;KRD100153567;6,4;0,4;60;296,3;248,8;8,4;0,05;0,48;0,14;0,01;0,01;0,01;0,03;0,05;0,06;0;0;0;0,02;0;0;0;0;0;0;0;0;0;98,84;0;0;0,14;12173;2136;197;4;1205,5;1225,7;1209,7;1184,5;1232;1103;235,2;2343,8;2363,4;922,9;909,8;55,7;30,9;36,2;177;93,1;101
2220017;KRD100153567;6,4;0,4;60;296,3;248,8;8,4;0,05;0,48;0,14;0,01;0,01;0,01;0,03;0,05;0,06;0;0;0;0,02;0;0;0;0;0;0;0;0;0;98,84;0;0;0,14;12136;2136;197;3,6;1206;1224,6;1209,7;1184,5;1232;1099,6;235,4;2348,4;2357,6;924,8;901,5;56,3;31;36,3;177;93,1;101
2220017;KRD100153567;6,4;0,4;60;296,3;248,8;8,4;0,05;0,48;0,14;0,01;0,01;0,01;0,03;0,05;0,06;0;0;0;0,02;0;0;0;0;0;0;0;0;0;98,84;0;0;0,14;12139;2136;197;3;1206;1224,6;1209,6;1184,5;1232;1099,6;235;2338;2361,1;920;907,3;56,9;31;36,1;177;93;101
2220017;KRD100153567;6,4;0,4;60;296,3;248,8;8,4;0,05;0,48;0,14;0,01;0,01;0,01;0,03;0,05;0,06;0;0;0;0,02;0;0;0;0;0;0;0;0;0;98,84;0;0;0,14;12227;2136;197;4,3;1207;1226,3;1209,5;1184,5;1232;1100,6;234,6;2331;2355,3;924,5;915,2;57,4;31,1;35,9;177;93,1;101
2220017;KRD100153567;6,4;0,4;60;296,3;248,8;8,4;0,05;0,48;0,14;0,01;0,01;0,01;0,03;0,05;0,06;0;0;0;0,02;0;0;0;0;0;0;0;0;0;98,84;0;0;0,14;12227;2136;197;2,7;1208,5;1223,6;1209,5;1184,5;1232;1101;234,6;2328,7;2361,1;924,1;912;57,9;31,2;36,2;177;92,9;101
2220017;KRD100153567;6,4;0,4;60;296,3;248,8;8,4;0,05;0,48;0,14;0,01;0,01;0,01;0,03;0,05;0,06;0;0;0;0,02;0;0;0;0;0;0;0;0;0;98,84;0;0;0,14;12152;2136;196,4;4;1210,5;1226,3;1209,4;1184,5;1232;1102;235,3;2334,5;2357,6;922,9;914,6;58;31,3;36,7;177;92,9;101
2220017;KRD100153567;6,4;0,4;60;296,3;248,8;8,4;0,05;0,48;0,14;0,01;0,01;0,01;0,03;0,05;0,06;0;0;0;0,02;0;0;0;0;0;0;0;0;0;98,84;0;0;0,14;12163;2136;197;4;1211,5;1223,6;1209,4;1184,5;1232;1099,6;235;2342,6;2360;924,1;913;58,2;31,2;37,8;177;92,8;101
2220017;KRD100153567;6,4;0,4;60;296,3;248,8;8,4;0,05;0,48;0,14;0,01;0,01;0,01;0,03;0,05;0,06;0;0;0;0,02;0;0;0;0;0;0;0;0;0;98,84;0;0;0,14;12253;2136;197;3;1212;1227,1;1209,3;1184,5;1232;1101;235,3;2346,1;2361,1;925,7;913,3;58,3;31,3;38,2;177;93,5;101
2220017;KRD100153567;6,4;0,4;60;296,3;248,8;8,4;0,05;0,48;0,14;0,01;0,01;0,01;0,03;0,05;0,06;0;0;0;0,02;0;0;0;0;0;0;0;0;0;98,84;0;0;0,14;12209;2136;197;4;1212;1228,5;1209,3;1184,5;1232;1106;234,8;2342,6;2355,3;920,6;908,9;58,8;31,5;37,4;177;93,6;101
2220017;KRD100153567;6,4;0,4;60;296,3;248,8;8,4;0,05;0,48;0,14;0,01;0,01;0,01;0,03;0,05;0,06;0;0;0;0,02;0;0;0;0;0;0;0;0;0;98,84;0;0;0,14;12199;2136;197,2;4;1212,5;1227,3;1209,2;1184,5;1232;1106,9;235,1;2340,3;2362,3;922,9;857,6;59,2;31,7;36,5;177;93,3;101
2220017;KRD100153567;6,4;0,4;60;296,3;248,8;8,4;0,05;0,48;0,14;0,01;0,01;0,01;0,03;0,05;0,06;0;0;0;0,02;0;0;0;0;0;0;0;0;0;98,84;0;0;0,14;12160;2136;197;3;1212;1226,3;1209,1;1184,5;1232;1102,5;234,6;2340,3;2354,2;924,5;913,3;59,4;31,8;36,1;177;93,1;101
2220017;KRD100153567;6,4;0,4;60;296,3;248,8;8,4;0,05;0,48;0,14;0,01;0,01;0,01;0,03;0,05;0,06;0;0;0;0,02;0;0;0;0;0;0;0;0;0;98,84;0;0;0,14;12126;2136;197;3,2;1212,5;1227,3;1209;1184,5;1232;1104,5;235;2340,3;2356,5;922,5;892,9;59,3;31,8;36,8;177;93;101
2220017;KRD100153567;6,4;0,4;60;296,3;248,8;8,4;0,05;0,48;0,14;0,01;0,01;0,01;0,03;0,05;0,06;0;0;0;0,02;0;0;0;0;0;0;0;0;0;98,84;0;0;0,14;12136;2136;197;3,5;1211,5;1227,3;1208,9;1184,5;1232;1107,4;234,7;2336,8;2362,3;923,8;913,6;59,2;31,7;38,2;177;93;101
2220017;KRD100153567;6,4;0,4;60;296,3;248,8;8,4;0,05;0,48;0,14;0,01;0,01;0,01;0,03;0,05;0,06;0;0;0;0,02;0;0;0;0;0;0;0;0;0;98,84;0;0;0,14;12172;2136;197;3,8;1210;1225,7;1208,8;1184,5;1232;1103;234,9;2334,5;2360;929,2;913;59,2;31,7;38,3;177;93,1;101
2220017;KRD100153567;6,4;0,4;60;296,3;248,8;8,4;0,05;0,48;0,14;0,01;0,01;0,01;0,03;0,05;0,06;0;0;0;0,02;0;0;0;0;0;0;0;0;0;98,84;0;0;0,14;12240;2136;197;4;1210;1228,5;1208,7;1184,5;1232;1103,5;235,3;2342,6;2360;924,1;874,5;59,5;31,8;37,8;177;93,5;101
2220017;KRD100153567;6,4;0,4;60;296,3;248,8;8,4;0,05;0,48;0,14;0,01;0,01;0,01;0,03;0,05;0,06;0;0;0;0,02;0;0;0;0;0;0;0;0;0;98,84;0;0;0,14;12145;2136;197;4;1209;1227,3;1208,5;1184,5;1232;1103;234,7;2333,3;2354,2;922,9;894,5;59,8;31,9;37,4;177;93,2;101
2220017;KRD100153567;6,4;0,4;60;296,3;248,8;8,4;0,05;0,48;0,14;0,01;0,01;0,01;0,03;0,05;0,06;0;0;0;0,02;0;0;0;0;0;0;0;0;0;98,84;0;0;0,14;12159;2136;197;3;1206,5;1232;1208,3;1184,5;1232;1103;234,7;2336,8;2360;924,1;912,7;59,6;32;37,2;177;93,2;101
2220017;KRD100153567;6,4;0,4;60;296,3;248,8;8,4;0,05;0,48;0,14;0,01;0,01;0,01;0,03;0,05;0,06;0;0;0;0,02;0;0;0;0;0;0;0;0;0;98,84;0;0;0,14;12175;2136;197;4;1206;1226,6;1208,2;1184,5;1232;1110,4;234,2;2326,4;2355,3;924,5;914,6;59,6;31,8;37,3;177;93,4;101
2220017;KRD100153567;6,4;0,4;60;296,3;248,8;8,4;0,05;0,48;0,14;0,01;0,01;0,01;0,03;0,05;0,06;0;0;0;0,02;0;0;0;0;0;0;0;0;0;98,84;0;0;0,14;12197;2136;196;4;1204,5;1228,8;1207,9;1184,5;1232;1109,9;235,1;2340,3;2362,3;924,8;843;60;31,8;37,6;177;93,4;101
2220017;KRD100153567;6,4;0,4;60;296,3;248,8;8,4;0,05;0,48;0,14;0,01;0,01;0,01;0,03;0,05;0,06;0;0;0;0,02;0;0;0;0;0;0;0;0;0;98,84;0;0;0,14;12177;2136;196,3;3;1202,5;1230;1207,7;1184,5;1232;1106;234,9;2338;2362,3;923,8;903,4;60,2;31,8;37,8;177;93,4;101
2220017;KRD100153567;6,4;0,4;60;296,3;248,8;8,4;0,05;0,48;0,14;0,01;0,01;0,01;0,03;0,05;0,06;0;0;0;0,02;0;0;0;0;0;0;0;0;0;98,84;0;0;0,14;12124;2136;197;4;1202;1227,3;1207,5;1184,5;1232;1104,5;234,9;2339,1;2356,5;923,2;913;60,1;31,8;37,9;177;93,5;101
2220017;KRD100153567;6,4;0,4;60;296,3;248,8;8,4;0,05;0,48;0,14;0,01;0,01;0,01;0,03;0,05;0,06;0;0;0;0,02;0;0;0;0;0;0;0;0;0;98,84;0;0;0,14;12210;2136;197;3;1202;1227,3;1207,2;1184,5;1232;1109,9;235,3;2342,6;2361,1;927;910,1;60,2;31,9;38;177;93,4;101
2220017;KRD100153567;6,4;0,4;60;296,3;248,8;8,4;0,05;0,48;0,14;0,01;0,01;0,01;0,03;0,05;0,06;0;0;0;0,02;0;0;0;0;0;0;0;0;0;98,84;0;0;0,14;12174;2136;197;3;1201;1228,8;1207;1184,5;1232;1108,4;234,9;2340,3;2355,3;924,8;913;60,3;32;38,6;177;93,8;101
2220017;KRD100153567;6,4;0,4;60;296,3;248,8;8,4;0,05;0,48;0,14;0,01;0,01;0,01;0,03;0,05;0,06;0;0;0;0,02;0;0;0;0;0;0;0;0;0;98,84;0;0;0,14;12154;2136;197;4;1200;1227,9;1206,8;1184,5;1232;1107,9;234,9;2343,8;2360;926,4;913,6;60,4;32;38,7;177;94,3;101
2220017;KRD100153567;6,4;0,4;60;296,3;248,8;8,4;0,05;0,48;0,14;0,01;0,01;0,01;0,03;0,05;0,06;0;0;0;0,02;0;0;0;0;0;0;0;0;0;98,84;0;0;0,14;12129;2136;197;3;1200,5;1227,3;1206,5;1184,5;1232;1104,5;234,9;2342,6;2356,5;923,2;912,7;60,2;32;38,2;177;93,8;101
2220017;KRD100153567;6,4;0,4;60;296,3;248,8;8,4;0,05;0,48;0,14;0,01;0,01;0,01;0,03;0,05;0,06;0;0;0;0,02;0;0;0;0;0;0;0;0;0;98,84;0;0;0,14;12176;2136;197;4;1200,5;1226,6;1206,3;1184,5;1232;1106;234,8;2331;2362,3;924,5;914,6;60,1;31,9;38,2;177;93,9;101
2220017;KRD100153567;6,4;0,4;60;296,3;248,8;8,4;0,05;0,48;0,14;0,01;0,01;0,01;0,03;0,05;0,06;0;0;0;0,02;0;0;0;0;0;0;0;0;0;98,84;0;0;0,14;12221;2136;196,7;4;1199,5;1229,4;1206,6;1184,5;1232;1106,9;235,2;2334,5;2363,4;924,1;914,3;60,1;32,2;39;177;93,4;101
2220017;KRD100153567;6,4;0,4;60;296,3;248,8;8,4;0,05;0,48;0,14;0,01;0,01;0,01;0,03;0,05;0,06;0;0;0;0,02;0;0;0;0;0;0;0;0;0;98,84;0;0;0,14;12138;2136;197;3;1200;1228,9;1205,7;1184,5;1232;1109,9;234,9;2338;2361,1;924,1;912,7;60,2;32,3;39,6;177;93,2;101
2220017;KRD100153567;6,4;0,4;60;296,3;248,8;8,4;0,05;0,48;0,14;0,01;0,01;0,01;0,03;0,05;0,06;0;0;0;0,02;0;0;0;0;0;0;0;0;0;98,84;0;0;0,14;12146;2136;197;4;1199;1230;1205,5;1184,5;1232;1110,4;234,2;2334,5;2351,9;923,2;910,1;60,3;32,3;39,7;177;93,1;101
2220017;KRD100153567;6,4;0,4;60;296,3;248,8;8,4;0,05;0,48;0,14;0,01;0,01;0,01;0,03;0,05;0,06;0;0;0;0,02;0;0;0;0;0;0;0;0;0;98,84;0;0;0,14;12171;2136;197;4;1198;1229,4;1205,2;1184,5;1231;1109,4;234,7;2338;2355,3;924,5;915,2;60,3;32,3;39,3;177;93,2;101
2220017;KRD100153567;6,4;0,4;60;296,3;248,8;8,4;0,05;0,48;0,14;0,01;0,01;0,01;0,03;0,05;0,06;0;0;0;0,02;0;0;0;0;0;0;0;0;0;98,84;0;0;0,14;12156;2136;197;3;1198,5;1228,9;1204,9;1184,5;1230;1111,9;234,6;2336,8;2356,5;925,4;893,6;60,2;32,2;39,2;177;92,4;101
2220017;KRD100153567;6,4;0,4;60;296,3;248,8;8,4;0,05;0,48;0,14;0,01;0,01;0,01;0,03;0,05;0,06;0;0;0;0,02;0;0;0;0;0;0;0;0;0;98,84;0;0;0,14;12212;2136;197;4;1199,5;1228,9;1204,7;1184,5;1230;1115,3;234,4;2336,8;2350,7;923,2;911,7;60,2;32,1;39,3;177;93,4;101
2220021;KRD100153671;6,4;0,4;43;296,3;248,8;8,4;0,05;0,48;0,11;0,02;0,02;0,01;0,04;0,05;0,07;0;0;0;0,04;0;0;0;0;0;0;0;0;0;98,82;0;0;0,15;12214;2136;197,1;4;1200;1227,9;1204,4;1184,5;1229,5;1110,4;234,4;2331;2351,9;923,8;907,9;60,4;32,1;39,7;177;93,9;101
2220021;KRD100153671;6,4;0,4;43;296,3;248,8;8,4;0,05;0,48;0,11;0,02;0,02;0,01;0,04;0,05;0,07;0;0;0;0,04;0;0;0;0;0;0;0;0;0;98,82;0;0;0,15;12211;2136;196,1;3;1200;1227,3;1204,1;1184,5;1229;1115,8;235;2342,6;2356,5;927;916,2;60,7;32,1;39,6;177;94;101
2220021;KRD100153671;6,4;0,4;43;296,3;248,8;8,4;0,05;0,48;0,11;0,02;0,02;0,01;0,04;0,05;0,07;0;0;0;0,04;0;0;0;0;0;0;0;0;0;98,82;0;0;0,15;12147;2136;197;4;1201;1227,3;1204;1184,5;1229;1112,4;234,6;2333,3;2362,3;924,8;911,7;60,8;32,1;38,6;177;94,7;101
2220021;KRD100153671;6,4;0,4;43;296,3;248,8;8,4;0,05;0,48;0,11;0,02;0,02;0,01;0,04;0,05;0,07;0;0;0;0,04;0;0;0;0;0;0;0;0;0;98,82;0;0;0,15;12172;2136;197;4;1201;1228,5;1203,7;1184,5;1229;1111,9;234;2327,5;2350,7;925,7;911,1;60,8;32,4;38,6;177;94,8;101
2220021;KRD100153671;6,4;0,4;43;296,3;248,8;8,4;0,05;0,48;0,11;0,02;0,02;0,01;0,04;0,05;0,07;0;0;0;0,04;0;0;0;0;0;0;0;0;0;98,82;0;0;0,15;12143;2136;197;3,8;1201,5;1226,6;1203,4;1184,5;1229;1114,3;234,9;2336,8;2360;925,4;906,9;60,7;32,6;39,5;177;94,6;101
2220021;KRD100153671;6,4;0,4;43;296,3;248,8;8,4;0,05;0,48;0,11;0,02;0,02;0,01;0,04;0,05;0,07;0;0;0;0,04;0;0;0;0;0;0;0;0;0;98,82;0;0;0,15;12180;2136;196,4;4;1203;1226,6;1203,3;1184,5;1229;1108,4;234,3;2334,5;2356,5;924,1;913;60,3;32,6;39,5;177;94,3;101
2220021;KRD100153671;6,4;0,4;43;296,3;248,8;8,4;0,05;0,48;0,11;0,02;0,02;0,01;0,04;0,05;0,07;0;0;0;0,04;0;0;0;0;0;0;0;0;0;98,82;0;0;0,15;12157;2136;197;4;1201,5;1220;1203;1184,5;1229;1110,4;234,5;2336,8;2355,3;920,9;913;60,2;32,5;39,2;177;94,2;101
2220021;KRD100153671;6,4;0,4;43;296,3;248,8;8,4;0,05;0,48;0,11;0,02;0,02;0,01;0,04;0,05;0,07;0;0;0;0,04;0;0;0;0;0;0;0;0;0;98,82;0;0;0,15;12212;2136;197,7;3;1202;1226,3;1202,7;1184,5;1228,5;1111,9;234;2325,2;2350,7;924,5;913,6;60,4;32,4;39,1;177;94,2;101
2220021;KRD100153671;6,4;0,4;43;296,3;248,8;8,4;0,05;0,48;0,11;0,02;0,02;0,01;0,04;0,05;0,07;0;0;0;0,04;0;0;0;0;0;0;0;0;0;98,82;0;0;0,15;12201;2136;197;4;1202,5;1227,3;1202,6;1184,5;1228;1112,4;233,7;2328,7;2349,5;926,4;911,4;60,6;32,4;39,2;177;94,6;101
2220021;KRD100153671;6,4;0,4;43;296,3;248,8;8,4;0,05;0,48;0,11;0,02;0,02;0,01;0,04;0,05;0,07;0;0;0;0,04;0;0;0;0;0;0;0;0;0;98,82;0;0;0,15;12155;2136;197;4;1203;1226,3;1202,3;1184,5;1228;1112,4;234,5;2336,8;2356,5;921,3;913;60,5;32,5;39,3;177;94,3;101
2220021;KRD100153671;6,4;0,4;43;296,3;248,8;8,4;0,05;0,48;0,11;0,02;0,02;0,01;0,04;0,05;0,07;0;0;0;0,04;0;0;0;0;0;0;0;0;0;98,82;0;0;0,15;12182;2136;197;3;1203;1227,3;1202,1;1184,5;1228;1109,9;234,5;2333,3;2350,7;926,4;910,4;60,3;32,5;39,7;177;93,4;101
2220021;KRD100153671;6,4;0,4;43;296,3;248,8;8,4;0,05;0,48;0,11;0,02;0,02;0,01;0,04;0,05;0,07;0;0;0;0,04;0;0;0;0;0;0;0;0;0;98,82;0;0;0,15;12154;2136;197;4;1204,5;1227,9;1201,8;1184,5;1228;1109,4;235;2339,1;2357,6;926;914,9;60,1;32,4;40;177;93,2;101
2220021;KRD100153671;6,4;0,4;43;296,3;248,8;8,4;0,05;0,48;0,11;0,02;0,02;0,01;0,04;0,05;0,07;0;0;0;0,04;0;0;0;0;0;0;0;0;0;98,82;0;0;0,15;12152;2136;196,7;4;1204,5;1225,1;1201,7;1184,5;1228;1106,9;235,3;2346,1;2362,3;922,2;910,1;60,1;32,3;40,2;177;93,4;101
2220021;KRD100153671;6,4;0,4;43;296,3;248,8;8,4;0,05;0,48;0,11;0,02;0,02;0,01;0,04;0,05;0,07;0;0;0;0,04;0;0;0;0;0;0;0;0;0;98,82;0;0;0,15;12185;2136;197;3;1205,5;1229,4;1201,5;1184,5;1228;1107,9;235,7;2350,7;2363,4;927,6;909,8;60,1;32,3;40,1;177;93,7;101
2220021;KRD100153671;6,4;0,4;43;296,3;248,8;8,4;0,05;0,48;0,11;0,02;0,02;0,01;0,04;0,05;0,07;0;0;0;0,04;0;0;0;0;0;0;0;0;0;98,82;0;0;0,15;12120;2136;197;4;1206,5;1229,4;1201,3;1184,5;1228;1111,9;234,9;2340,3;2356,5;927,3;909,8;60,1;32,3;39,7;177;94,3;101
2220021;KRD100153671;6,4;0,4;43;296,3;248,8;8,4;0,05;0,48;0,11;0,02;0,02;0,01;0,04;0,05;0,07;0;0;0;0,04;0;0;0;0;0;0;0;0;0;98,82;0;0;0,15;12138;2136;197;4;1207;1230;1201,3;1184,5;1228;1109,4;234,2;2326,4;2354,2;922,5;911,7;60,1;32,5;39,8;177;94,5;101
2220021;KRD100153671;6,4;0,4;43;296,3;248,8;8,4;0,05;0,48;0,11;0,02;0,02;0,01;0,04;0,05;0,07;0;0;0;0,04;0;0;0;0;0;0;0;0;0;98,82;0;0;0,15;12112;2136;197;3;1206,5;1224,2;1201,1;1184,5;1228;1108,4;234,2;2322,9;2350,7;922,2;910,4;60,3;32,4;40,6;177;93,9;101
2220021;KRD100153671;6,4;0,4;43;296,3;248,8;8,4;0,05;0,48;0,11;0,02;0,02;0,01;0,04;0,05;0,07;0;0;0;0,04;0;0;0;0;0;0;0;0;0;98,82;0;0;0,15;12199;2136;153;4;1207,5;1225,7;1199,7;1184,5;1213,5;1104,5;234;2326,4;2351,9;926,4;916,8;60,5;32,4;40,9;177;94;101
2220021;KRD100153671;6,4;0,4;43;296,3;248,8;8,4;0,05;0,48;0,11;0,02;0,02;0,01;0,04;0,05;0,07;0;0;0;0,04;0;0;0;0;0;0;0;0;0;98,82;0;0;0,15;12213;2136;112;4;1207,5;1229,4;1201,9;1184,5;1213,5;1108,4;233,8;2332,2;2351,9;926,4;917,4;60,2;32,4;40,8;177;93,5;101
2220021;KRD100153671;6,4;0,4;43;296,3;248,8;8,4;0,05;0,48;0,11;0,02;0,02;0,01;0,04;0,05;0,07;0;0;0;0,04;0;0;0;0;0;0;0;0;0;98,82;0;0;0,15;12168;2136;110;3;1208,5;1229,4;1202,6;1184,5;1213,5;1111,9;234,5;2328,7;2355,3;924,8;908,9;60;32,3;40,4;177;93,3;101
2220021;KRD100153671;6,4;0,4;43;296,3;248,8;8,4;0,05;0,48;0,11;0,02;0,02;0,01;0,04;0,05;0,07;0;0;0;0,04;0;0;0;0;0;0;0;0;0;98,82;0;0;0,15;12141;2136;109;4;1209,5;1227,9;1203,2;1186,5;1213,5;1108,4;233,9;2328,7;2349,5;926;909,8;60,3;32,3;40,1;177;93,9;101
2220021;KRD100153671;6,4;0,4;43;296,3;248,8;8,4;0,05;0,48;0,11;0,02;0,02;0,01;0,04;0,05;0,07;0;0;0;0,04;0;0;0;0;0;0;0;0;0;98,82;0;0;0,15;12101;2136;108;4,1;1209,5;1227,3;1203,6;1186,5;1213,5;1113,3;234,3;2334,5;2354,2;927,3;912;60,5;32,5;40,3;177;93,6;101
2220021;KRD100153671;6,4;0,4;43;296,3;248,8;8,4;0,05;0,48;0,11;0,02;0,02;0,01;0,04;0,05;0,07;0;0;0;0,04;0;0;0;0;0;0;0;0;0;98,82;0;0;0,15;12230;2136;108;2,9;1210,5;1227,3;1204;1189,5;1213,5;1107,4;234,5;2333,3;2355,3;924,1;827,7;60,6;32,6;40,5;177;93,7;101
2220021;KRD100153671;6,4;0,4;43;296,3;248,8;8,4;0,05;0,48;0,11;0,02;0,02;0,01;0,04;0,05;0,07;0;0;0;0,04;0;0;0;0;0;0;0;0;0;98,82;0;0;0,15;12146;2136;104;4;1211,5;1228,9;1204,6;1195,5;1213,5;1106,9;234,8;2340,3;2354,2;923,2;911,1;60,8;32,6;39,7;177;82,3;853,2
2220021;KRD100153671;6,4;0,4;43;296,3;248,8;8,4;0,05;0,48;0,11;0,02;0,02;0,01;0,04;0,05;0,07;0;0;0;0,04;0;0;0;0;0;0;0;0;0;98,82;0;0;0,15;12174;2136;103;4;1213;1227,9;1204,9;1197,5;1213,5;1105;234,7;2340,3;2354,2;923,2;862,7;60,9;32,6;39,6;177;94,1;101
