Repository: furkanbitik/kardemir

File: final_birlesik_veri2.csv (part 20 of 29)
dokum_no;numune_no;cap;ovalite;elastikiyet;rel_alt_akma_dayanimi;reh_ust_akma_dayanimi;tufal_orani;C;MN;SI;S;P;N;CR;NI;CU;MO;V;TI;AS;SN;SB;AL;NB;CA;ZN;B;PB;ZR;FE;ALSOL;ALINS;CEV;firin_giris_uzunluk;firin_giris_agirlik;firin_kalis_suresi;lcc_kalma_suresi;firin_cikis_sicakligi;kutuk_desarj_sicakligi;tavlama_ortalama_sicaklik;tavlama_min_sicaklik;tavlama_max_sicaklik;dr10_kutuk_sicakligi;ortalama_descaler_basinci;min_descaler_basinci;max_descaler_basinci;max_meerdrive_giris_sicakligi;min_ meerdrive_giris_sicakligi;ortam_hava_sicakligi1;ortam_hava_sicakligi2;ortam_hava_sicakligi3;unit_agirlik;haddeleme_suresi;haddeleme_hizi
2220050;KRD100154033;6,2;0,3;28,3;296,3;248,8;8,4;0,06;0,43;0,11;0,02;0,02;0,01;0,04;0,04;0,06;0;0;0;0,02;0;0;0;0;0;0;0;0;0;99,01;0;0;0,15;12193;2136;100,5;4;1224,5;1225,1;1225;1223,5;1226,5;1098,1;232,9;2319,4;2338;927,6;913;60;29,3;37,5;177;89,6;105,1
2220050;KRD100154033;6,2;0,3;28,3;296,3;248,8;8,4;0,06;0,43;0,11;0,02;0,02;0,01;0,04;0,04;0,06;0;0;0;0,02;0;0;0;0;0;0;0;0;0;99,01;0;0;0,15;12157;2136;101,1;3;1224,5;1228,9;1225;1223,5;1226,5;1095,6;233,7;2322,9;2351,9;929,2;817,2;60,6;29,4;38;177;90;105,1
2220050;KRD100154033;6,2;0,3;28,3;296,3;248,8;8,4;0,06;0,43;0,11;0,02;0,02;0,01;0,04;0,04;0,06;0;0;0;0,02;0;0;0;0;0;0;0;0;0;99,01;0;0;0,15;12192;2136;99,6;4;1224,5;1230;1225;1223,5;1226,5;1099,6;234;2328,7;2351,9;931,8;914,3;60,7;29,3;38,1;177;89,4;105,1
2220050;KRD100154033;6,2;0,3;28,3;296,3;248,8;8,4;0,06;0,43;0,11;0,02;0,02;0,01;0,04;0,04;0,06;0;0;0;0,02;0;0;0;0;0;0;0;0;0;99,01;0;0;0,15;12144;2136;101;4;1224;1231,5;1225;1223,5;1226,5;1098,1;233,7;2328,7;2344,9;931,1;869,1;60,5;29,2;37,9;177;89,8;105,1
2220050;KRD100154033;6,2;0,3;28,3;296,3;248,8;8,4;0,06;0,43;0,11;0,02;0,02;0,01;0,04;0,04;0,06;0;0;0;0,02;0;0;0;0;0;0;0;0;0;99,01;0;0;0,15;12096;2136;100;2,8;1223,5;1232,6;1225;1223,5;1226,5;1098,1;234,2;2328,7;2349,5;935,6;913;60,6;29,2;37,9;177;90,2;105,1
2220050;KRD100154033;6,2;0,3;28,3;296,3;248,8;8,4;0,06;0,43;0,11;0,02;0,02;0,01;0,04;0,04;0,06;0;0;0;0,02;0;0;0;0;0;0;0;0;0;99,01;0;0;0,15;12201;2136;99,8;3,6;1223,5;1225,7;1224,9;1223,5;1226,5;1097,1;233,8;2326,4;2344,9;930,5;902,2;61,1;29,2;38,5;177;89,8;105,1
2220050;KRD100154033;6,2;0,3;28,3;296,3;248,8;8,4;0,06;0,43;0,11;0,02;0,02;0,01;0,04;0,04;0,06;0;0;0;0,02;0;0;0;0;0;0;0;0;0;99,01;0;0;0,15;12216;2136;101;3;1223,5;1229,2;1224,7;1223,5;1226,5;1099,6;233,8;2327,5;2348,4;928;909,5;61,8;29,2;39,3;177;90,1;105,1
2220050;KRD100154033;6,2;0,3;28,3;296,3;248,8;8,4;0,06;0,43;0,11;0,02;0,02;0,01;0,04;0,04;0,06;0;0;0;0,02;0;0;0;0;0;0;0;0;0;99,01;0;0;0,15;12140;2136;100;4;1223,5;1228,9;1224,9;1223,5;1226,5;1099,6;234,2;2332,2;2349,5;929,2;914,3;62;29,5;39,9;177;90,2;105,1
2220050;KRD100154033;6,2;0,3;28,3;296,3;248,8;8,4;0,06;0,43;0,11;0,02;0,02;0,01;0,04;0,04;0,06;0;0;0;0,02;0;0;0;0;0;0;0;0;0;99,01;0;0;0,15;12152;2136;101;4;1223;1228,9;1224,9;1223,5;1226,5;1098,6;234,5;2332,2;2351,9;928;912;62,1;29,6;40,1;177;90,5;105,1
2220050;KRD100154033;6,2;0,3;28,3;296,3;248,8;8,4;0,06;0,43;0,11;0,02;0,02;0,01;0,04;0,04;0,06;0;0;0;0,02;0;0;0;0;0;0;0;0;0;99,01;0;0;0,15;12187;2136;100;3;1223;1227,9;1224,9;1223;1226,5;1100,1;234,1;2332,2;2350,7;931,1;911,4;61,9;29,6;39,8;177;90,6;105,1
2220050;KRD100154033;6,2;0,3;28,3;296,3;248,8;8,4;0,06;0,43;0,11;0,02;0,02;0,01;0,04;0,04;0,06;0;0;0;0,02;0;0;0;0;0;0;0;0;0;99,01;0;0;0,15;12194;2136;100;4;1223;1227,3;1224,9;1223;1226,5;1097,6;234,2;2334,5;2354,2;930,2;912,7;61,4;29,6;39,3;177;89,9;105,1
2220050;KRD100154033;6,2;0,3;28,3;296,3;248,8;8,4;0,06;0,43;0,11;0,02;0,02;0,01;0,04;0,04;0,06;0;0;0;0,02;0;0;0;0;0;0;0;0;0;99,01;0;0;0,15;12199;2136;101;3;1223,5;1230;1224,8;1223;1226,5;1100,1;233,9;2325,2;2348,4;928,9;911,7;61,2;29,3;38,8;177;90,5;105,1
2220050;KRD100154033;6,2;0,3;28,3;296,3;248,8;8,4;0,06;0,43;0,11;0,02;0,02;0,01;0,04;0,04;0,06;0;0;0;0,02;0;0;0;0;0;0;0;0;0;99,01;0;0;0,15;12136;2136;100,7;4;1223;1228,9;1224,8;1223;1226,5;1095,6;233,5;2327,5;2344,9;939,1;916,5;61,5;29,1;38,7;177;90,4;105,1
2220050;KRD100154033;6,2;0,3;28,3;296,3;248,8;8,4;0,06;0,43;0,11;0,02;0,02;0,01;0,04;0,04;0,06;0;0;0;0,02;0;0;0;0;0;0;0;0;0;99,01;0;0;0,15;12219;2136;99,9;4;1223;1229,4;1224,8;1223;1226,5;1097,1;233,5;2325,2;2349,5;938,1;913,6;61,7;29,3;38,2;177;90;105,1
2220050;KRD100154033;6,2;0,3;28,3;296,3;248,8;8,4;0,06;0,43;0,11;0,02;0,02;0,01;0,04;0,04;0,06;0;0;0;0,02;0;0;0;0;0;0;0;0;0;99,01;0;0;0,15;12152;2136;100,9;3;1222;1228,5;1224,7;1222;1226,5;1101;233,9;2327,5;2344,9;928;909,5;61,4;29,6;37,6;177;89,9;105,1
2220050;KRD100154033;6,2;0,3;28,3;296,3;248,8;8,4;0,06;0,43;0,11;0,02;0,02;0,01;0,04;0,04;0,06;0;0;0;0,02;0;0;0;0;0;0;0;0;0;99,01;0;0;0,15;12175;2136;100;4;1222;1228,5;1224,8;1222;1226,5;1099,6;234,6;2334,5;2357,6;928,9;912;60,8;29,4;37,9;177;89,9;105,1
2220050;KRD100154033;6,2;0,3;28,3;296,3;248,8;8,4;0,06;0,43;0,11;0,02;0,02;0,01;0,04;0,04;0,06;0;0;0;0,02;0;0;0;0;0;0;0;0;0;99,01;0;0;0,15;12169;2136;101;3;1222;1230,5;1224,7;1222;1226,5;1095,6;234,7;2336,8;2355,3;928,6;911,7;60,5;29;38,4;177;89,6;105,1
2220050;KRD100154033;6,2;0,3;28,3;296,3;248,8;8,4;0,06;0,43;0,11;0,02;0,02;0,01;0,04;0,04;0,06;0;0;0;0,02;0;0;0;0;0;0;0;0;0;99,01;0;0;0,15;12132;2136;100,6;4;1222;1228,9;1224,6;1222;1226,5;1105;234,2;2334,5;2349,5;930,8;919,4;60,1;28,8;38,1;177;89,5;105,1
2220050;KRD100154033;6,2;0,3;28,3;296,3;248,8;8,4;0,06;0,43;0,11;0,02;0,02;0,01;0,04;0,04;0,06;0;0;0;0,02;0;0;0;0;0;0;0;0;0;99,01;0;0;0,15;12132;2136;100;4;1221,5;1231,5;1224,6;1221,5;1226,5;1097,6;234,3;2338;2354,2;929,2;914,6;59,6;28,7;37,5;177;89,3;105,1
2220050;KRD100154033;6,2;0,3;28,3;296,3;248,8;8,4;0,06;0,43;0,11;0,02;0,02;0,01;0,04;0,04;0,06;0;0;0;0,02;0;0;0;0;0;0;0;0;0;99,01;0;0;0,15;12134;2136;100,9;3;1221,5;1230,5;1224,5;1221,5;1226,5;1096,1;234,5;2332,2;2354,2;928,9;916,5;59,4;28,7;37,5;177;89,9;105,1
2220050;KRD100154033;6,2;0,3;28,3;296,3;248,8;8,4;0,06;0,43;0,11;0,02;0,02;0,01;0,04;0,04;0,06;0;0;0;0,02;0;0;0;0;0;0;0;0;0;99,01;0;0;0,15;12159;2136;100;4;1223;1228,9;1224,5;1221,5;1226,5;1097,1;233,8;2326,4;2351,9;934,3;861,7;59,1;28,7;37,8;177;89,7;105,1
2220050;KRD100154033;6,2;0,3;28,3;296,3;248,8;8,4;0,06;0,43;0,11;0,02;0,02;0,01;0,04;0,04;0,06;0;0;0;0,02;0;0;0;0;0;0;0;0;0;99,01;0;0;0,15;12177;2136;101;3;1223;1228,9;1224,5;1221,5;1226,5;1103;233,3;2327,5;2338;933,7;915,2;58,8;28,5;38,3;177;89,5;105,1
2220050;KRD100154033;6,2;0,3;28,3;296,3;248,8;8,4;0,06;0,43;0,11;0,02;0,02;0,01;0,04;0,04;0,06;0;0;0;0,02;0;0;0;0;0;0;0;0;0;99,01;0;0;0,15;12148;2136;100;4;1223;1227,9;1224,5;1221,5;1226,5;1101;233,7;2331;2344,9;935,6;915,9;58,9;28,3;38,5;177;89,7;105,1
2220050;KRD100154033;6,2;0,3;28,3;296,3;248,8;8,4;0,06;0,43;0,11;0,02;0,02;0,01;0,04;0,04;0,06;0;0;0;0,02;0;0;0;0;0;0;0;0;0;99,01;0;0;0,15;12236;2136;100;3,5;1223;1228,5;1224,4;1221,5;1226,5;1099,6;233,5;2321,8;2346,1;929,5;909,8;58,8;28,4;37,6;177;89,8;105,1
2220050;KRD100154033;6,2;0,3;28,3;296,3;248,8;8,4;0,06;0,43;0,11;0,02;0,02;0,01;0,04;0,04;0,06;0;0;0;0,02;0;0;0;0;0;0;0;0;0;99,01;0;0;0,15;12163;2136;100;3;1222,5;1219,4;1224,4;1221,5;1226,5;1098,1;233,6;2322,9;2348,4;929,2;906,9;58,7;28,6;36,7;177;89,7;105,1
2220050;KRD100154033;6,2;0,3;28,3;296,3;248,8;8,4;0,06;0,43;0,11;0,02;0,02;0,01;0,04;0,04;0,06;0;0;0;0,02;0;0;0;0;0;0;0;0;0;99,01;0;0;0,15;12149;2136;100;4;1223;1230,5;1224,4;1221,5;1226,5;1097,6;234,1;2320,6;2349,5;938,1;908,5;58,8;28,7;36,8;177;90;105,1
2220050;KRD100154033;6,2;0,3;28,3;296,3;248,8;8,4;0,06;0,43;0,11;0,02;0,02;0,01;0,04;0,04;0,06;0;0;0;0,02;0;0;0;0;0;0;0;0;0;99,01;0;0;0,15;12147;2136;100,1;3;1222,5;1228,9;1224,3;1221,5;1226,5;1097,1;232,8;2320,6;2333,3;930,5;913,3;58,9;28,6;37,6;177;90,1;105,1
2220050;KRD100154033;6,2;0,3;28,3;296,3;248,8;8,4;0,06;0,43;0,11;0,02;0,02;0,01;0,04;0,04;0,06;0;0;0;0,02;0;0;0;0;0;0;0;0;0;99,01;0;0;0,15;12168;2136;100;4;1223;1229,4;1224,4;1221,5;1226,5;1097,1;233,9;2333,3;2349,5;930,8;915,2;58,9;28,5;37,8;177;89,9;105,1
2220050;KRD100154033;6,2;0,3;28,3;296,3;248,8;8,4;0,06;0,43;0,11;0,02;0,02;0,01;0,04;0,04;0,06;0;0;0;0,02;0;0;0;0;0;0;0;0;0;99,01;0;0;0,15;12153;2136;100;4;1223;1225,7;1224,3;1221,5;1226,5;1101;234;2321,8;2350,7;929,5;909,5;58,9;28,4;37,8;177;90;105,1
2220050;KRD100154033;6,2;0,3;28,3;296,3;248,8;8,4;0,06;0,43;0,11;0,02;0,02;0,01;0,04;0,04;0,06;0;0;0;0,02;0;0;0;0;0;0;0;0;0;99,01;0;0;0,15;12158;2136;99,3;3;1222,5;1227,3;1224,2;1221,5;1226,5;1104,5;233,2;2320,6;2342,6;934,3;910,4;59;28,4;38,3;177;89,4;105,1
2220050;KRD100154033;6,2;0,3;28,3;296,3;248,8;8,4;0,06;0,43;0,11;0,02;0,02;0,01;0,04;0,04;0,06;0;0;0;0,02;0;0;0;0;0;0;0;0;0;99,01;0;0;0,15;12224;2136;100;4;1222,5;1227,3;1224,2;1221,5;1226,5;1097,6;233,1;2322,9;2342,6;931,1;910,1;59,5;28,4;38,6;177;89,4;105,1
2220050;KRD100154033;6,2;0,3;28,3;296,3;248,8;8,4;0,06;0,43;0,11;0,02;0,02;0,01;0,04;0,04;0,06;0;0;0;0,02;0;0;0;0;0;0;0;0;0;99,01;0;0;0,15;12199;2136;100;3;1223,5;1224,6;1224,2;1221,5;1226,5;1100,1;232,9;2325,2;2333,3;934;907,3;60;28,5;38,5;177;89,5;105,1
2220050;KRD100154033;6,2;0,3;28,3;296,3;248,8;8,4;0,06;0,43;0,11;0,02;0,02;0,01;0,04;0,04;0,06;0;0;0;0,02;0;0;0;0;0;0;0;0;0;99,01;0;0;0,15;12152;2136;100;4;1223,5;1228,9;1224,1;1221,5;1226,5;1102;233,1;2316;2343,8;932,1;906,3;59,5;28,4;37,7;177;89,6;105,1
2220050;KRD100154033;6,2;0,3;28,3;296,3;248,8;8,4;0,06;0,43;0,11;0,02;0,02;0,01;0,04;0,04;0,06;0;0;0;0,02;0;0;0;0;0;0;0;0;0;99,01;0;0;0,15;12110;2136;100,2;4;1224;1229,4;1224,1;1221,5;1226,5;1098,1;233;2313,7;2339,1;930,8;911,4;58,9;28,3;37,3;177;89,5;105,1
2220050;KRD100154033;6,2;0,3;28,3;296,3;248,8;8,4;0,06;0,43;0,11;0,02;0,02;0,01;0,04;0,04;0,06;0;0;0;0,02;0;0;0;0;0;0;0;0;0;99,01;0;0;0,15;12169;2136;100;3;1223,5;1229,4;1224,1;1221,5;1226,5;1096,1;233;2316;2346,1;930,2;903,4;58,8;28,2;36,8;177;89,5;105,1
2220050;KRD100154033;6,2;0,3;28,3;296,3;248,8;8,4;0,06;0,43;0,11;0,02;0,02;0,01;0,04;0,04;0,06;0;0;0;0,02;0;0;0;0;0;0;0;0;0;99,01;0;0;0,15;12214;2136;100;4;1223;1228,9;1224,1;1221,5;1226,5;1096,1;233,1;2319,4;2344,9;932,7;906,3;59,5;28,3;36,9;177;89,4;105,1
2220050;KRD100154033;6,2;0,3;28,3;296,3;248,8;8,4;0,06;0,43;0,11;0,02;0,02;0,01;0,04;0,04;0,06;0;0;0;0,02;0;0;0;0;0;0;0;0;0;99,01;0;0;0,15;12170;2136;100;3;1223;1230;1224;1221,5;1226,5;1096,1;232,8;2317,1;2336,8;935,6;912,7;60,7;28,4;37,4;177;89,4;105,1
2220050;KRD100154033;6,2;0,3;28,3;296,3;248,8;8,4;0,06;0,43;0,11;0,02;0,02;0,01;0,04;0,04;0,06;0;0;0;0,02;0;0;0;0;0;0;0;0;0;99,01;0;0;0,15;12184;2136;100;4;1223,5;1228,5;1224;1221,5;1226,5;1100,6;232,4;2316;2327,5;934,3;910,4;61,9;28,7;38;177;90;105,1
2220050;KRD100154033;6,2;0,3;28,3;296,3;248,8;8,4;0,06;0,43;0,11;0,02;0,02;0,01;0,04;0,04;0,06;0;0;0;0,02;0;0;0;0;0;0;0;0;0;99,01;0;0;0,15;12138;2136;100,1;3;1223,5;1227,9;1224;1221,5;1226,5;1100,6;233;2317,1;2343,8;929,5;856;62,1;28,8;38,5;177;89,8;105,1
2220050;KRD100154033;6,2;0,3;28,3;296,3;248,8;8,4;0,06;0,43;0,11;0,02;0,02;0,01;0,04;0,04;0,06;0;0;0;0,02;0;0;0;0;0;0;0;0;0;99,01;0;0;0,15;12193;2136;99,3;4;1223;1230;1223,9;1221,5;1226,5;1098,6;232,7;2317,1;2334,5;929,2;907,9;61,6;28,8;38,6;177;89,5;105,1
2220050;KRD100154033;6,2;0,3;28,3;296,3;248,8;8,4;0,06;0,43;0,11;0,02;0,02;0,01;0,04;0,04;0,06;0;0;0;0,02;0;0;0;0;0;0;0;0;0;99,01;0;0;0,15;12072;2136;100;4;1223;1222,5;1223,9;1221,5;1226,5;1098,1;233,2;2325,2;2342,6;930,2;911,4;60,9;28,4;38,7;177;90;105,1
2220050;KRD100154033;6,2;0,3;28,3;296,3;248,8;8,4;0,06;0,43;0,11;0,02;0,02;0,01;0,04;0,04;0,06;0;0;0;0,02;0;0;0;0;0;0;0;0;0;99,01;0;0;0,15;12143;2136;100;3;1223;1230,5;1223,8;1221,5;1226,5;1099,6;233,2;2322,9;2338;936,5;903,1;60;28,2;37,8;177;89,5;105,1
2220050;KRD100154033;6,2;0,3;28,3;296,3;248,8;8,4;0,06;0,43;0,11;0,02;0,02;0,01;0,04;0,04;0,06;0;0;0;0,02;0;0;0;0;0;0;0;0;0;99,01;0;0;0,15;12132;2136;100;4;1223,5;1234,2;1223,8;1221,5;1226,5;1098,1;233;2325,2;2334,5;929,5;819,7;59,2;28;37;177;89,1;105,1
2220050;KRD100154033;6,2;0,3;28,3;296,3;248,8;8,4;0,06;0,43;0,11;0,02;0,02;0,01;0,04;0,04;0,06;0;0;0;0,02;0;0;0;0;0;0;0;0;0;99,01;0;0;0,15;12202;2136;100;3;1223,5;1228,5;1223,8;1221,5;1226,5;1098,1;233,3;2321,8;2343,8;928;813,4;58,7;27,8;36,6;177;89,8;105,1
2220050;KRD100154033;6,2;0,3;28,3;296,3;248,8;8,4;0,06;0,43;0,11;0,02;0,02;0,01;0,04;0,04;0,06;0;0;0;0,02;0;0;0;0;0;0;0;0;0;99,01;0;0;0,15;12172;2136;100;4;1222,5;1228,9;1223,7;1221,5;1226,5;1100,1;233,3;2321,8;2343,8;929,2;906,6;58;27,7;36,5;177;90;105,1
2220050;KRD100154033;6,2;0,3;28,3;296,3;248,8;8,4;0,06;0,43;0,11;0,02;0,02;0,01;0,04;0,04;0,06;0;0;0;0,02;0;0;0;0;0;0;0;0;0;99,01;0;0;0,15;12133;2136;100;4;1222;1230;1223,7;1221,5;1226;1099,6;231,6;2304,4;2322,9;931,8;816,2;57,4;27,8;36,7;177;90,2;105,1
2220050;KRD100154033;6,2;0,3;28,3;296,3;248,8;8,4;0,06;0,43;0,11;0,02;0,02;0,01;0,04;0,04;0,06;0;0;0;0,02;0;0;0;0;0;0;0;0;0;99,01;0;0;0,15;12155;2136;100;3;1222,5;1232;1223,6;1221,5;1226;1097,6;233,1;2322,9;2343,8;929,2;905;57,3;27,9;37;177;89,5;105,1
2220050;KRD100154033;6,2;0,3;28,3;296,3;248,8;8,4;0,06;0,43;0,11;0,02;0,02;0,01;0,04;0,04;0,06;0;0;0;0,02;0;0;0;0;0;0;0;0;0;99,01;0;0;0,15;12142;2136;100;4;1223;1230,5;1223,6;1221,5;1226;1100,6;233,1;2325,2;2338;927,6;889,4;57,4;28;37,7;177;89,7;105,1
2220054;KRD100154072;6,2;0,3;113;296,3;248,8;8,4;0,07;0,45;0,12;0,01;0,01;0,01;0,04;0,04;0,06;0;0;0;0,02;0;0;0;0;0;0;0;0;0;98,94;0;0;0,16;12107;2136;100;3,9;1223;1226,3;1223,6;1221,5;1226;1098,6;233,6;2325,2;2348,4;937,6;866,5;57,3;28;37,8;177;89,5;105,1
2220054;KRD100154072;6,2;0,3;113;296,3;248,8;8,4;0,07;0,45;0,12;0,01;0,01;0,01;0,04;0,04;0,06;0;0;0;0,02;0;0;0;0;0;0;0;0;0;98,94;0;0;0,16;12151;2136;100;4;1223;1229,4;1223,6;1221,5;1226;1104,5;232,7;2317,1;2338;930,5;908,2;57,3;28,1;37,3;177;89,2;105,1
2220054;KRD100154072;6,2;0,3;113;296,3;248,8;8,4;0,07;0,45;0,12;0,01;0,01;0,01;0,04;0,04;0,06;0;0;0;0,02;0;0;0;0;0;0;0;0;0;98,94;0;0;0,16;12210;2136;100;4,1;1223,5;1227,9;1223,5;1221,5;1226;1099,6;233,1;2320,6;2340,3;928;912;57,4;28,1;36,5;177;89,6;105,1
2220054;KRD100154072;6,2;0,3;113;296,3;248,8;8,4;0,07;0,45;0,12;0,01;0,01;0,01;0,04;0,04;0,06;0;0;0;0,02;0;0;0;0;0;0;0;0;0;98,94;0;0;0,16;12199;2136;100;3;1223,5;1224,2;1223,5;1221,5;1226;1103,5;233,3;2325,2;2344,9;928,6;833,4;57,7;28,2;36,1;177;89,9;105,1
2220054;KRD100154072;6,2;0,3;113;296,3;248,8;8,4;0,07;0,45;0,12;0,01;0,01;0,01;0,04;0,04;0,06;0;0;0;0,02;0;0;0;0;0;0;0;0;0;98,94;0;0;0,16;12250;2136;100;3,3;1223,5;1228,8;1223,5;1221,5;1226;1100,6;233,5;2320,6;2344,9;932,7;905,7;57,9;28;36,2;177;89,7;105,1
2220054;KRD100154072;6,2;0,3;113;296,3;248,8;8,4;0,07;0,45;0,12;0,01;0,01;0,01;0,04;0,04;0,06;0;0;0;0,02;0;0;0;0;0;0;0;0;0;98,94;0;0;0,16;12193;2136;100;3;1224;1228,5;1223,5;1221,5;1226;1098,1;233,6;2326,4;2343,8;929,2;908,5;57,7;28;36,5;177;89,4;105,1
2220054;KRD100154072;6,2;0,3;113;296,3;248,8;8,4;0,07;0,45;0,12;0,01;0,01;0,01;0,04;0,04;0,06;0;0;0;0,02;0;0;0;0;0;0;0;0;0;98,94;0;0;0,16;12163;2136;100;4;1223;1232;1223,4;1221,5;1226;1097,6;233,5;2326,4;2344,9;928;909,8;57,9;27,9;36,4;177;89,7;105,1
2220054;KRD100154072;6,2;0,3;113;296,3;248,8;8,4;0,07;0,45;0,12;0,01;0,01;0,01;0,04;0,04;0,06;0;0;0;0,02;0;0;0;0;0;0;0;0;0;98,94;0;0;0,16;12163;2136;99,7;4;1222,5;1228,5;1223,4;1221,5;1225,5;1098,6;233;2317,1;2339,1;927,3;901,5;58,3;27,8;36,2;177;89,6;105,1
2220054;KRD100154072;6,2;0,3;113;296,3;248,8;8,4;0,07;0,45;0,12;0,01;0,01;0,01;0,04;0,04;0,06;0;0;0;0,02;0;0;0;0;0;0;0;0;0;98,94;0;0;0,16;12145;2136;100,8;3;1222;1225,7;1223,3;1221,5;1225;1098,1;233,5;2325,2;2339,1;928,6;901,5;58,7;27,7;36,3;177;89,6;105,1
2220054;KRD100154072;6,2;0,3;113;296,3;248,8;8,4;0,07;0,45;0,12;0,01;0,01;0,01;0,04;0,04;0,06;0;0;0;0,02;0;0;0;0;0;0;0;0;0;98,94;0;0;0,16;12210;2136;100;4;1222,5;1228,9;1223,3;1221,5;1225;1098,6;232,7;2314,8;2333,3;929,5;908,5;59,3;2,8;36,4;177;89,6;105,1
2220054;KRD100154072;6,2;0,3;113;296,3;248,8;8,4;0,07;0,45;0,12;0,01;0,01;0,01;0,04;0,04;0,06;0;0;0;0,02;0;0;0;0;0;0;0;0;0;98,94;0;0;0,16;12215;2136;99;3;1223;1228,5;1223,2;1221,5;1225;1105;232,8;2316;2336,8;928,6;906,9;59,7;27,6;36,4;177;89,7;105,1
2220054;KRD100154072;6,2;0,3;113;296,3;248,8;8,4;0,07;0,45;0,12;0,01;0,01;0,01;0,04;0,04;0,06;0;0;0;0,02;0;0;0;0;0;0;0;0;0;98,94;0;0;0,16;12193;2136;100,5;4;1222,5;1228,8;1223,2;1221,5;1225;1100,1;233,5;2325,2;2343,8;934,3;899,9;60,4;27,8;36,2;177;89,6;105,1
2220054;KRD100154072;6,2;0,3;113;296,3;248,8;8,4;0,07;0,45;0,12;0,01;0,01;0,01;0,04;0,04;0,06;0;0;0;0,02;0;0;0;0;0;0;0;0;0;98,94;0;0;0,16;12220;2136;100;3;1222;1227,3;1223,2;1221,5;1225;1096,1;233,7;2327,5;2346,1;929,2;912,7;60,8;28,2;35,8;177;89,6;105,1
2220054;KRD100154072;6,2;0,3;113;296,3;248,8;8,4;0,07;0,45;0,12;0,01;0,01;0,01;0,04;0,04;0,06;0;0;0;0,02;0;0;0;0;0;0;0;0;0;98,94;0;0;0,16;12194;2136;100,7;3;1222;1224,6;1223,1;1221,5;1225;1097,6;233,2;2320,6;2339,1;927,3;907,3;61,2;28,4;35,5;177;89,6;105,1
2220054;KRD100154072;6,2;0,3;113;296,3;248,8;8,4;0,07;0,45;0,12;0,01;0,01;0,01;0,04;0,04;0,06;0;0;0;0,02;0;0;0;0;0;0;0;0;0;98,94;0;0;0,16;12234;2136;100;4;1222,5;1227,9;1223,1;1221,5;1225;1100,1;233,3;2325,2;2344,9;929,5;915,2;61,9;28,4;35,8;177;89,6;105,1
2220054;KRD100154072;6,2;0,3;113;296,3;248,8;8,4;0,07;0,45;0,12;0,01;0,01;0,01;0,04;0,04;0,06;0;0;0;0,02;0;0;0;0;0;0;0;0;0;98,94;0;0;0,16;12207;2136;99;3;1222,5;1230,5;1223,1;1221,5;1225;1104,5;232,4;2314,8;2334,5;930,8;915,9;61,4;28,3;36;177;89,3;105,1
2220054;KRD100154072;6,2;0,3;113;296,3;248,8;8,4;0,07;0,45;0,12;0,01;0,01;0,01;0,04;0,04;0,06;0;0;0;0,02;0;0;0;0;0;0;0;0;0;98,94;0;0;0,16;12211;2136;100;3,2;1222,5;1228,5;1223;1221;1224,5;1102;233,3;2326,4;2340,3;928,9;855,4;59,9;28,1;36,1;177;89,4;105,1
2220054;KRD100154072;6,2;0,3;113;296,3;248,8;8,4;0,07;0,45;0,12;0,01;0,01;0,01;0,04;0,04;0,06;0;0;0;0,02;0;0;0;0;0;0;0;0;0;98,94;0;0;0,16;12211;2136;100;2,6;1223;1228,5;1223;1221;1224,5;1100,1;233,7;2331;2342,6;933,7;862,1;58,9;27,6;36,1;177;89,3;105,1
2220054;KRD100154072;6,2;0,3;113;296,3;248,8;8,4;0,07;0,45;0,12;0,01;0,01;0,01;0,04;0,04;0,06;0;0;0;0,02;0;0;0;0;0;0;0;0;0;98,94;0;0;0,16;12179;2136;100;4;1222,5;1231,1;1223;1221;1224,5;1099,6;233,5;2327,5;2343,8;930,2;917,4;58,5;27,2;36,4;177;89,9;105,1
2220054;KRD100154072;6,2;0,3;113;296,3;248,8;8,4;0,07;0,45;0,12;0,01;0,01;0,01;0,04;0,04;0,06;0;0;0;0,02;0;0;0;0;0;0;0;0;0;98,94;0;0;0,16;12186;2136;100;4,1;1222;1228,9;1222,9;1221;1224,5;1101;233;2314,8;2340,3;930,5;913,6;58,4;27,3;37;177;89,5;105,1
2220054;KRD100154072;6,2;0,3;113;296,3;248,8;8,4;0,07;0,45;0,12;0,01;0,01;0,01;0,04;0,04;0,06;0;0;0;0,02;0;0;0;0;0;0;0;0;0;98,94;0;0;0,16;12207;2136;99;3;1222;1228,9;1222,9;1221;1224,5;1100,6;232,9;2317,1;2334,5;930,8;913,3;57,8;27,4;37;177;89,5;105,1
2220054;KRD100154072;6,2;0,3;113;296,3;248,8;8,4;0,07;0,45;0,12;0,01;0,01;0,01;0,04;0,04;0,06;0;0;0;0,02;0;0;0;0;0;0;0;0;0;98,94;0;0;0,16;12164;2136;100;4;1223;1227,3;1222,9;1221;1224,5;1099,6;232;2310,2;2331;935,3;906,6;55,8;27,1;36,3;177;89,8;105,1
2220054;KRD100154072;6,2;0,3;113;296,3;248,8;8,4;0,07;0,45;0,12;0,01;0,01;0,01;0,04;0,04;0,06;0;0;0;0,02;0;0;0;0;0;0;0;0;0;98,94;0;0;0,16;12134;2136;100;4;1223;1228,9;1222,9;1221;1224,5;1098,1;233,1;2321,8;2343,8;931,8;916,2;51,1;25;35;177;89,6;105,1
2220054;KRD100154072;6,2;0,3;113;296,3;248,8;8,4;0,07;0,45;0,12;0,01;0,01;0,01;0,04;0,04;0,06;0;0;0;0,02;0;0;0;0;0;0;0;0;0;98,94;0;0;0,16;12163;2136;101;3;1223,5;1230;1222,9;1221;1224,5;1102;233,6;2322,9;2340,3;927,6;903,1;55,9;25,4;33,2;177;89;105,1
2220054;KRD100154072;6,2;0,3;113;296,3;248,8;8,4;0,07;0,45;0,12;0,01;0,01;0,01;0,04;0,04;0,06;0;0;0;0,02;0;0;0;0;0;0;0;0;0;98,94;0;0;0,16;12170;2136;101;4;1223;1228,8;1222,9;1221;1224,5;1102;233,5;2322,9;2346,1;932,4;915,2;59,7;27,9;35,1;177;89,1;105,1
2220054;KRD100154072;6,2;0,3;113;296,3;248,8;8,4;0,07;0,45;0,12;0,01;0,01;0,01;0,04;0,04;0,06;0;0;0;0,02;0;0;0;0;0;0;0;0;0;98,94;0;0;0,16;12173;2136;100;3;1220;1229,4;1222,9;1220;1224,5;1103;233,4;2322,9;2346,1;930,2;904,1;59,6;28,4;36,7;177;89;105,1
2220054;KRD100154072;6,2;0,3;113;296,3;248,8;8,4;0,07;0,45;0,12;0,01;0,01;0,01;0,04;0,04;0,06;0;0;0;0,02;0;0;0;0;0;0;0;0;0;98,94;0;0;0,16;12177;2136;101;4;1216,5;1236,3;1222,8;1217;1224,5;1100,6;233,3;2319,4;2343,8;931,8;909,8;59,2;28;36,5;177;89,5;105,1
2220054;KRD100154072;6,2;0,3;113;296,3;248,8;8,4;0,07;0,45;0,12;0,01;0,01;0,01;0,04;0,04;0,06;0;0;0;0,02;0;0;0;0;0;0;0;0;0;98,94;0;0;0,16;12151;2136;101;4;1213,5;1229,4;1222,6;1213,5;1224,5;1100,6;233,8;2325,2;2343,8;930,2;820,7;58,1;28;36,2;177;89,8;105,1
2220054;KRD100154072;6,2;0,3;113;296,3;248,8;8,4;0,07;0,45;0,12;0,01;0,01;0,01;0,04;0,04;0,06;0;0;0;0,02;0;0;0;0;0;0;0;0;0;98,94;0;0;0,16;12159;2136;101;4;1209,5;1227,9;1222,5;1211,5;1224,5;1100,6;233,6;2326,4;2349,5;929,5;905,4;51,1;26,8;36,3;177;89,3;105,1
2220054;KRD100154072;6,2;0,3;113;296,3;248,8;8,4;0,07;0,45;0,12;0,01;0,01;0,01;0,04;0,04;0,06;0;0;0;0,02;0;0;0;0;0;0;0;0;0;98,94;0;0;0,16;12213;2136;122;4;1211;1243,8;1220,2;1206,5;1224,5;1138,9;234,4;2338;2351,9;908,9;889,8;28,4;17,1;22,6;177;103,8;900,2
2220054;KRD100154072;6,2;0,3;113;296,3;248,8;8,4;0,07;0,45;0,12;0,01;0,01;0,01;0,04;0,04;0,06;0;0;0;0,02;0;0;0;0;0;0;0;0;0;98,94;0;0;0,16;12158;2136;124;4;1208,5;1235,1;1220;1206,5;1224,5;1126,6;233,8;2331;2346,1;924,5;893,6;45,6;22,4;26,6;177;97,2;961,8
2220054;KRD100154072;6,2;0,3;113;296,3;248,8;8,4;0,07;0,45;0,12;0,01;0,01;0,01;0,04;0,04;0,06;0;0;0;0,02;0;0;0;0;0;0;0;0;0;98,94;0;0;0,16;12183;2136;125;4;1207,5;1232,6;1219,8;1206,5;1224,5;1117,3;233,5;2322,9;2344,9;925,4;900,9;51,4;26,5;28,6;177;96,8;100,3
2220054;KRD100154072;6,2;0,3;113;296,3;248,8;8,4;0,07;0,45;0,12;0,01;0,01;0,01;0,04;0,04;0,06;0;0;0;0,02;0;0;0;0;0;0;0;0;0;98,94;0;0;0,16;12157;2136;125;3,4;1207;1233,1;1219,5;1206,5;1224,5;1095,6;233,8;2321,8;2343,8;928,9;877;55,4;28,2;30,1;177;96,8;105,1
2220054;KRD100154072;6,2;0,3;113;296,3;248,8;8,4;0,07;0,45;0,12;0,01;0,01;0,01;0,04;0,04;0,06;0;0;0;0,02;0;0;0;0;0;0;0;0;0;98,94;0;0;0,16;12134;2136;125,1;2,6;1205,5;1234,8;1219,3;1205,5;1224,5;1114,8;233,9;2327,5;2343,8;934,3;915,9;57,1;28,3;31,6;177;96,8;106,6
2220054;KRD100154072;6,2;0,3;113;296,3;248,8;8,4;0,07;0,45;0,12;0,01;0,01;0,01;0,04;0,04;0,06;0;0;0;0,02;0;0;0;0;0;0;0;0;0;98,94;0;0;0,16;12148;2136;125;3;1204,5;1232;1219;1204,5;1224,5;1113,3;233,6;2327,5;2342,6;936,9;847,4;53,6;27,5;31,9;177;96,8;108,6
2220054;KRD100154072;6,2;0,3;113;296,3;248,8;8,4;0,07;0,45;0,12;0,01;0,01;0,01;0,04;0,04;0,06;0;0;0;0,02;0;0;0;0;0;0;0;0;0;98,94;0;0;0,16;12220;2136;125;4;1207,5;1234,8;1218,9;1204,5;1224,5;1110,4;233,3;2322,9;2339,1;941,6;871,9;50,4;25,7;31,5;177;96,8;110,7
2220054;KRD100154072;6,2;0,3;113;296,3;248,8;8,4;0,07;0,45;0,12;0,01;0,01;0,01;0,04;0,04;0,06;0;0;0;0,02;0;0;0;0;0;0;0;0;0;98,94;0;0;0,16;12181;2136;126;4;1209,5;1236,9;1218,7;1204,5;1224,5;1108,4;233,3;2321,8;2342,6;940,7;930,2;49,5;24,4;31,8;177;96,8;110,1
2220054;KRD100154072;6,2;0,3;113;296,3;248,8;8,4;0,07;0,45;0,12;0,01;0,01;0,01;0,04;0,04;0,06;0;0;0;0,02;0;0;0;0;0;0;0;0;0;98,94;0;0;0,16;12194;2136;126;4;1212,5;1236,3;1218,5;1204,5;1224,5;1107,4;233,6;2327,5;2343,8;942,9;927,3;51,2;24,3;32,2;177;85,9;110,1
2220054;KRD100154072;6,2;0,3;113;296,3;248,8;8,4;0,07;0,45;0,12;0,01;0,01;0,01;0,04;0,04;0,06;0;0;0;0,02;0;0;0;0;0;0;0;0;0;98,94;0;0;0,16;12194;2136;127;3;1215;1235,7;1218,4;1204,5;1224,5;1106,9;233,7;2326,4;2346,1;940;928;55,3;25,7;32,9;177;85,9;110,1
2220054;KRD100154072;6,2;0,3;113;296,3;248,8;8,4;0,07;0,45;0,12;0,01;0,01;0,01;0,04;0,04;0,06;0;0;0;0,02;0;0;0;0;0;0;0;0;0;98,94;0;0;0,16;12187;2136;126;4;1217;1230,9;1218,3;1204,5;1224,5;1106;233,6;2325,2;2348,4;940,4;930,2;58,2;27,3;33,3;177;86;110,1
2220054;KRD100154072;6,2;0,3;113;296,3;248,8;8,4;0,07;0,45;0,12;0,01;0,01;0,01;0,04;0,04;0,06;0;0;0;0,02;0;0;0;0;0;0;0;0;0;98,94;0;0;0,16;12163;2136;126;4;1217,5;1230;1218,2;1204,5;1224,5;1104,5;233,6;2322,9;2344,9;939,1;819,1;59,2;28,1;33,2;177;86,2;110,1
2220054;KRD100154072;6,2;0,3;113;296,3;248,8;8,4;0,07;0,45;0,12;0,01;0,01;0,01;0,04;0,04;0,06;0;0;0;0,02;0;0;0;0;0;0;0;0;0;98,94;0;0;0,16;12182;2136;126;4;1218,5;1222,5;1218,2;1204,5;1224,5;1107,9;232,9;2317,1;2339,1;938,8;913;59,5;28,2;32,9;177;86,1;110,1
2220054;KRD100154072;6,2;0,3;113;296,3;248,8;8,4;0,07;0,45;0,12;0,01;0,01;0,01;0,04;0,04;0,06;0;0;0;0,02;0;0;0;0;0;0;0;0;0;98,94;0;0;0,16;12204;2136;126;3,6;1218,5;1221,3;1218,1;1204,5;1224,5;1105,5;233,1;2317,1;2343,8;938,8;925,7;59,2;28,2;33,4;177;86,2;110,1
2220054;KRD100154072;6,2;0,3;113;296,3;248,8;8,4;0,07;0,45;0,12;0,01;0,01;0,01;0,04;0,04;0,06;0;0;0;0,02;0;0;0;0;0;0;0;0;0;98,94;0;0;0,16;12204;2136;126;4;1219;1223,1;1218,1;1204,5;1224,5;1103,5;232,9;2319,4;2339,1;938,8;927;58,8;28;33,9;177;86,1;110,1
2220054;KRD100154072;6,2;0,3;113;296,3;248,8;8,4;0,07;0,45;0,12;0,01;0,01;0,01;0,04;0,04;0,06;0;0;0;0,02;0;0;0;0;0;0;0;0;0;98,94;0;0;0,16;12153;2136;126;4,1;1219,5;1224,6;1218,1;1204,5;1224,5;1104,5;231,9;2307,9;2327,5;936,9;920,6;58,5;27,6;33,6;177;86,1;110,1
2220054;KRD100154072;6,2;0,3;113;296,3;248,8;8,4;0,07;0,45;0,12;0,01;0,01;0,01;0,04;0,04;0,06;0;0;0;0,02;0;0;0;0;0;0;0;0;0;98,94;0;0;0,16;12199;2136;125,9;3;1219,5;1221,3;1218;1204,5;1224,5;1099,6;232,7;2313,7;2336,8;936,9;851,6;58,8;27,6;33,5;177;86,6;110,1
2220054;KRD100154072;6,2;0,3;113;296,3;248,8;8,4;0,07;0,45;0,12;0,01;0,01;0,01;0,04;0,04;0,06;0;0;0;0,02;0;0;0;0;0;0;0;0;0;98,94;0;0;0,16;12168;2136;126;4;1220;1221,9;1218;1204,5;1224,5;1100,1;231,8;2307,9;2327,5;935,9;884,7;58,8;27,9;34;177;86,8;110,1
2220054;KRD100154072;6,2;0,3;113;296,3;248,8;8,4;0,07;0,45;0,12;0,01;0,01;0,01;0,04;0,04;0,06;0;0;0;0,02;0;0;0;0;0;0;0;0;0;98,94;0;0;0,16;12137;2136;125,8;3;1220;1223,1;1217,9;1204,5;1224,5;1098,1;232,5;2317,1;2334,5;934;923,2;58,3;27,9;34,3;177;86,2;110,1
2220054;KRD100154072;6,2;0,3;113;296,3;248,8;8,4;0,07;0,45;0,12;0,01;0,01;0,01;0,04;0,04;0,06;0;0;0;0,02;0;0;0;0;0;0;0;0;0;98,94;0;0;0,16;12177;2136;126;4;1221,5;1228,2;1217,9;1204,5;1224,5;1098,6;232,1;2309;2328,7;934;917,8;57,6;27,5;34;177;86,5;110,1
2220054;KRD100154072;6,2;0,3;113;296,3;248,8;8,4;0,07;0,45;0,12;0,01;0,01;0,01;0,04;0,04;0,06;0;0;0;0,02;0;0;0;0;0;0;0;0;0;98,94;0;0;0,16;12190;2136;126;3,9;1222;1226,6;1217,9;1204,5;1224,5;1098,1;232,8;2319,4;2338;935,3;918,1;57,4;27,2;34;177;86,8;110,1
2220054;KRD100154072;6,2;0,3;113;296,3;248,8;8,4;0,07;0,45;0,12;0,01;0,01;0,01;0,04;0,04;0,06;0;0;0;0,02;0;0;0;0;0;0;0;0;0;98,94;0;0;0,16;12135;2136;125;4;1222,5;1226,6;1217,8;1204,5;1224,5;1093,2;232,7;2320,6;2338;937,2;922,2;57,6;27,5;34,2;177;86,9;110,1
2220054;KRD100154072;6,2;0,3;113;296,3;248,8;8,4;0,07;0,45;0,12;0,01;0,01;0,01;0,04;0,04;0,06;0;0;0;0,02;0;0;0;0;0;0;0;0;0;98,94;0;0;0,16;12191;2136;126;3;1223;1226,6;1217,9;1204,5;1224,5;1095,1;233;2319,4;2339,1;933,4;920,6;57,9;27,8;34,4;177;87,4;110,1
2220054;KRD100154072;6,2;0,3;113;296,3;248,8;8,4;0,07;0,45;0,12;0,01;0,01;0,01;0,04;0,04;0,06;0;0;0;0,02;0;0;0;0;0;0;0;0;0;98,94;0;0;0,16;12261;2136;125,8;3,1;1223,5;1226,6;1217,8;1204,5;1224,5;1096,1;232,9;2317,1;2339,1;932,4;910,4;58;27,9;34,4;177;86,8;110,1
2220054;KRD100154072;6,2;0,3;113;296,3;248,8;8,4;0,07;0,45;0,12;0,01;0,01;0,01;0,04;0,04;0,06;0;0;0;0,02;0;0;0;0;0;0;0;0;0;98,94;0;0;0,16;12171;2136;125,5;4;1224;1227,9;1217,8;1204,5;1224,5;1096,1;233,1;2321,8;2339,1;932,4;915,9;58,1;27,9;34,5;177;87,6;110,1
2220054;KRD100154072;6,2;0,3;113;296,3;248,8;8,4;0,07;0,45;0,12;0,01;0,01;0,01;0,04;0,04;0,06;0;0;0;0,02;0;0;0;0;0;0;0;0;0;98,94;0;0;0,16;12191;2136;125;3;1224;1229,4;1217,9;1204,5;1225;1095,6;233,3;2325,2;2340,3;936,5;917,4;58,7;28,3;35,1;177;87,8;110,1
2220054;KRD100154072;6,2;0,3;113;296,3;248,8;8,4;0,07;0,45;0,12;0,01;0,01;0,01;0,04;0,04;0,06;0;0;0;0,02;0;0;0;0;0;0;0;0;0;98,94;0;0;0,16;12178;2136;125;4;1224,5;1227,3;1217,9;1204,5;1225;1095,6;233;2313,7;2340,3;932,1;919,4;58,6;28,5;35,5;177;87,4;110,1
2220054;KRD100154072;6,2;0,3;113;296,3;248,8;8,4;0,07;0,45;0,12;0,01;0,01;0,01;0,04;0,04;0,06;0;0;0;0,02;0;0;0;0;0;0;0;0;0;98,94;0;0;0,16;12163;2136;125;3;1224;1232,6;1217,9;1204,5;1225;1096,1;233,6;2326,4;2344,9;933,7;916,2;58,2;28,2;35,3;177;87,2;110,1
2220054;KRD100154072;6,2;0,3;113;296,3;248,8;8,4;0,07;0,45;0,12;0,01;0,01;0,01;0,04;0,04;0,06;0;0;0;0,02;0;0;0;0;0;0;0;0;0;98,94;0;0;0,16;12129;2136;125;4,3;1224;1227,9;1217,9;1204,5;1225;1093,2;232,9;2317,1;2339,1;934;916,2;58,3;27,8;34,7;177;87,2;110,1
2220084;KRD100154480;6,4;0,4;11;296,3;248,8;8,4;0,08;0,46;0,1;0,02;0,01;0,01;0,08;0,05;0,06;0,01;0,01;0;0,02;0;0;0;0;0;0;0;0;0;98,86;0;0;0,19;12188;2136;98,5;4;1235;1235,4;1234,6;1233;1236,5;1106,9;230,4;2290,5;2316;928,9;896,8;32,4;23;28,1;177;88,7;106
2220084;KRD100154480;6,4;0,4;11;296,3;248,8;8,4;0,08;0,46;0,1;0,02;0,01;0,01;0,08;0,05;0,06;0,01;0,01;0;0,02;0;0;0;0;0;0;0;0;0;98,86;0;0;0,19;12221;2136;98;3;1233,5;1228,9;1234,6;1233;1236,5;1106;230,3;2296,3;2313,7;933,4;856;32,4;23;28;177;89;106
2220084;KRD100154480;6,4;0,4;11;296,3;248,8;8,4;0,08;0,46;0,1;0,02;0,01;0,01;0,08;0,05;0,06;0,01;0,01;0;0,02;0;0;0;0;0;0;0;0;0;98,86;0;0;0,19;12205;2136;98;4;1233;1236,3;1234,6;1233;1236,5;1103,5;229,9;2288,2;2304,4;933,7;913,3;32,5;23,1;28,2;177;88,2;106
2220084;KRD100154480;6,4;0,4;11;296,3;248,8;8,4;0,08;0,46;0,1;0,02;0,01;0,01;0,08;0,05;0,06;0,01;0,01;0;0,02;0;0;0;0;0;0;0;0;0;98,86;0;0;0,19;12137;2136;98;4;1233,5;1235,8;1234,6;1233;1236,5;1103;229,9;2292,8;2305,6;931,1;911,1;32,6;23,1;28,5;177;88,6;106
2220084;KRD100154480;6,4;0,4;11;296,3;248,8;8,4;0,08;0,46;0,1;0,02;0,01;0,01;0,08;0,05;0,06;0,01;0,01;0;0,02;0;0;0;0;0;0;0;0;0;98,86;0;0;0,19;12185;2136;98;3;1234;1231,5;1234,6;1233;1236,5;1107,9;229,9;2294;2303,2;932,4;911,7;32,6;23,1;28,7;177;88,6;106
2220084;KRD100154480;6,4;0,4;11;296,3;248,8;8,4;0,08;0,46;0,1;0,02;0,01;0,01;0,08;0,05;0,06;0,01;0,01;0;0,02;0;0;0;0;0;0;0;0;0;98,86;0;0;0,19;12178;2136;98;4;1234;1233,2;1234,5;1233;1236,5;1105,5;229,5;2285,9;2303,2;932,4;912,7;32,5;23,1;28,6;177;88,8;106
2220084;KRD100154480;6,4;0,4;11;296,3;248,8;8,4;0,08;0,46;0,1;0,02;0,01;0,01;0,08;0,05;0,06;0,01;0,01;0;0,02;0;0;0;0;0;0;0;0;0;98,86;0;0;0,19;12164;2136;99;3;1233;1236,3;1234,5;1233;1236,5;1103;229,7;2287;2305,6;928,6;811,1;32,6;23;28,5;177;88,8;106
2220084;KRD100154480;6,4;0,4;11;296,3;248,8;8,4;0,08;0,46;0,1;0,02;0,01;0,01;0,08;0,05;0,06;0,01;0,01;0;0,02;0;0;0;0;0;0;0;0;0;98,86;0;0;0,19;12138;2136;98;4;1233;1234,8;1234,5;1233;1236,5;1104,5;230;2292,8;2309;928,6;908,5;32,5;22,8;28,7;177;88,4;106
2220084;KRD100154480;6,4;0,4;11;296,3;248,8;8,4;0,08;0,46;0,1;0,02;0,01;0,01;0,08;0,05;0,06;0,01;0,01;0;0,02;0;0;0;0;0;0;0;0;0;98,86;0;0;0,19;12185;2136;98;3;1233,5;1238;1234,5;1233;1236,5;1101;228,9;2274,3;2292,8;932,7;908,9;32,5;22,9;28,9;177;88,8;106
2220084;KRD100154480;6,4;0,4;11;296,3;248,8;8,4;0,08;0,46;0,1;0,02;0,01;0,01;0,08;0,05;0,06;0,01;0,01;0;0,02;0;0;0;0;0;0;0;0;0;98,86;0;0;0,19;12142;2136;98;4,6;1234;1234,8;1234,6;1233;1236,5;1107,4;229,8;2284,7;2307,9;930,8;902,5;32,7;23;29;177;88,7;106
2220084;KRD100154480;6,4;0,4;11;296,3;248,8;8,4;0,08;0,46;0,1;0,02;0,01;0,01;0,08;0,05;0,06;0,01;0,01;0;0,02;0;0;0;0;0;0;0;0;0;98,86;0;0;0,19;12204;2136;97,9;4;1234;1234,2;1234,5;1233;1236,5;1106;229,8;2287;2305,6;930,2;903,8;32,7;22,9;28,8;177;88,7;106
2220084;KRD100154480;6,4;0,4;11;296,3;248,8;8,4;0,08;0,46;0,1;0,02;0,01;0,01;0,08;0,05;0,06;0,01;0,01;0;0,02;0;0;0;0;0;0;0;0;0;98,86;0;0;0,19;12168;2136;98;2,9;1232;1235,4;1234,5;1232,5;1236,5;1103,5;228,1;2265;2287;935;912;32,7;22,7;28,8;177;88,7;106
2220084;KRD100154480;6,4;0,4;11;296,3;248,8;8,4;0,08;0,46;0,1;0,02;0,01;0,01;0,08;0,05;0,06;0,01;0,01;0;0,02;0;0;0;0;0;0;0;0;0;98,86;0;0;0,19;12189;2136;98;4;1233;1233,5;1234,4;1232;1236,5;1105;228,7;2276,6;2297,5;928,6;911,7;32,7;22,8;28,7;177;88,9;106
2220084;KRD100154480;6,4;0,4;11;296,3;248,8;8,4;0,08;0,46;0,1;0,02;0,01;0,01;0,08;0,05;0,06;0,01;0,01;0;0,02;0;0;0;0;0;0;0;0;0;98,86;0;0;0,19;12169;2136;98,2;2,7;1232,5;1232,6;1234,4;1232;1236,5;1105,5;229,1;2281,3;2298,6;928,6;907,3;32,7;22,9;28,5;177;89,1;106
2220084;KRD100154480;6,4;0,4;11;296,3;248,8;8,4;0,08;0,46;0,1;0,02;0,01;0,01;0,08;0,05;0,06;0,01;0,01;0;0,02;0;0;0;0;0;0;0;0;0;98,86;0;0;0,19;12156;2136;98;4;1232,5;1234,2;1234,4;1232;1236,5;1104,5;229,3;2284,7;2299,8;928,6;907,3;32,9;23;28,5;177;89,2;106
2220084;KRD100154480;6,4;0,4;11;296,3;248,8;8,4;0,08;0,46;0,1;0,02;0,01;0,01;0,08;0,05;0,06;0,01;0,01;0;0,02;0;0;0;0;0;0;0;0;0;98,86;0;0;0,19;12181;2136;99;4;1232,5;1230,3;1234,4;1232;1236,5;1108,4;229,2;2287;2302,1;932,1;917,4;33,1;23,1;28,5;177;88,5;106
2220084;KRD100154480;6,4;0,4;11;296,3;248,8;8,4;0,08;0,46;0,1;0,02;0,01;0,01;0,08;0,05;0,06;0,01;0,01;0;0,02;0;0;0;0;0;0;0;0;0;98,86;0;0;0,19;12144;2136;98;3;1232,5;1230,5;1234,4;1232;1236,5;1106,9;228,9;2281,3;2294;932,7;915,9;33,2;23,2;28,6;177;88,9;106
2220084;KRD100154480;6,4;0,4;11;296,3;248,8;8,4;0,08;0,46;0,1;0,02;0,01;0,01;0,08;0,05;0,06;0,01;0,01;0;0,02;0;0;0;0;0;0;0;0;0;98,86;0;0;0,19;12188;2136;98,3;4;1232,5;1234,2;1234,4;1232;1236,5;1103,5;229,4;2290,5;2298,6;932,4;833,4;33,2;23,2;28,8;177;88,4;106
2220084;KRD100154480;6,4;0,4;11;296,3;248,8;8,4;0,08;0,46;0,1;0,02;0,01;0,01;0,08;0,05;0,06;0,01;0,01;0;0,02;0;0;0;0;0;0;0;0;0;98,86;0;0;0,19;12216;2136;98;3;1232;1232;1234,4;1232;1236,5;1106;229,5;2282,4;2307,9;935,3;910,4;33,1;23,3;28,8;177;88,2;106
2220084;KRD100154480;6,4;0,4;11;296,3;248,8;8,4;0,08;0,46;0,1;0,02;0,01;0,01;0,08;0,05;0,06;0,01;0,01;0;0,02;0;0;0;0;0;0;0;0;0;98,86;0;0;0,19;12181;2136;98;4;1232;1234,2;1234,3;1232;1236,5;1109,4;229,7;2290,5;2304,4;932,1;917,4;33,1;23,1;28,8;177;88,8;106
2220084;KRD100154480;6,4;0,4;11;296,3;248,8;8,4;0,08;0,46;0,1;0,02;0,01;0,01;0,08;0,05;0,06;0,01;0,01;0;0,02;0;0;0;0;0;0;0;0;0;98,86;0;0;0,19;12130;2136;99;3;1231;1227,9;1234,3;1231;1236,5;1109,4;229,7;2290,5;2305,6;930,5;913;33,2;23;29,1;177;89,2;106
2220084;KRD100154480;6,4;0,4;11;296,3;248,8;8,4;0,08;0,46;0,1;0,02;0,01;0,01;0,08;0,05;0,06;0,01;0,01;0;0,02;0;0;0;0;0;0;0;0;0;98,86;0;0;0,19;12181;2136;98;4;1230,5;1232;1234,3;1230;1236,5;1106,9;229,7;2285,9;2307,9;934,3;916,8;33,3;23,1;29;177;88,5;106
2220084;KRD100154480;6,4;0,4;11;296,3;248,8;8,4;0,08;0,46;0,1;0,02;0,01;0,01;0,08;0,05;0,06;0,01;0,01;0;0,02;0;0;0;0;0;0;0;0;0;98,86;0;0;0,19;12194;2136;99;4;1231;1234,2;1234,2;1230;1236,5;1103;229,4;2273,1;2310,2;932,1;881,5;33,4;23,2;29,3;177;89,4;106
2220084;KRD100154480;6,4;0,4;11;296,3;248,8;8,4;0,08;0,46;0,1;0,02;0,01;0,01;0,08;0,05;0,06;0,01;0,01;0;0,02;0;0;0;0;0;0;0;0;0;98,86;0;0;0,19;12166;2136;98;3;1230;1233,8;1234,2;1230;1236,5;1109,9;229,7;2288,2;2314,8;935;915,2;33,4;23,2;29,2;177;88,6;106
2220084;KRD100154480;6,4;0,4;11;296,3;248,8;8,4;0,08;0,46;0,1;0,02;0,01;0,01;0,08;0,05;0,06;0,01;0,01;0;0,02;0;0;0;0;0;0;0;0;0;98,86;0;0;0,19;12223;2136;99;4;1229,5;1230,5;1234,1;1229,5;1236,5;1106,9;229,9;2281,3;2309;933,4;915,9;33,5;23,2;28,8;177;88,5;106
2220084;KRD100154480;6,4;0,4;11;296,3;248,8;8,4;0,08;0,46;0,1;0,02;0,01;0,01;0,08;0,05;0,06;0,01;0,01;0;0,02;0;0;0;0;0;0;0;0;0;98,86;0;0;0,19;12197;2136;98;3;1229;1233,8;1234;1229,5;1236,5;1102;230,1;2292,8;2309;936,9;919;33,4;23,2;28,3;177;89,1;106
2220084;KRD100154480;6,4;0,4;11;296,3;248,8;8,4;0,08;0,46;0,1;0,02;0,01;0,01;0,08;0,05;0,06;0,01;0,01;0;0,02;0;0;0;0;0;0;0;0;0;98,86;0;0;0,19;12158;2136;98,5;4;1228,5;1230,5;1233,9;1229;1236,5;1102,5;229,8;2285,9;2310,2;933,7;900,3;33,3;23,2;28,1;177;88,9;106
2220084;KRD100154480;6,4;0,4;11;296,3;248,8;8,4;0,08;0,46;0,1;0,02;0,01;0,01;0,08;0,05;0,06;0,01;0,01;0;0,02;0;0;0;0;0;0;0;0;0;98,86;0;0;0,19;12138;2136;99;3;1227,5;1232,3;1233,8;1227,5;1236,5;1107,4;229,9;2285,9;2314,8;933,7;916,5;33,2;23,1;27,8;177;88,7;106
2220084;KRD100154480;6,4;0,4;11;296,3;248,8;8,4;0,08;0,46;0,1;0,02;0,01;0,01;0,08;0,05;0,06;0,01;0,01;0;0,02;0;0;0;0;0;0;0;0;0;98,86;0;0;0,19;12184;2136;98;4;1227,5;1231,5;1233,7;1227,5;1236,5;1112,4;229,8;2291,7;2310,2;934,3;919;33;22,9;28;177;88,2;106
2220084;KRD100154480;6,4;0,4;11;296,3;248,8;8,4;0,08;0,46;0,1;0,02;0,01;0,01;0,08;0,05;0,06;0,01;0,01;0;0,02;0;0;0;0;0;0;0;0;0;98,86;0;0;0,19;12145;2136;99;4;1228;1233,5;1233,6;1227,5;1236,5;1105;229,6;2287;2305,6;931,8;846,2;32,9;22,7;27,9;177;87,9;106
2220084;KRD100154480;6,4;0,4;11;296,3;248,8;8,4;0,08;0,46;0,1;0,02;0,01;0,01;0,08;0,05;0,06;0,01;0,01;0;0,02;0;0;0;0;0;0;0;0;0;98,86;0;0;0,19;12142;2136;118;17;1209,5;1232,6;1212,8;1209;1229;1122,7;288,3;2865,7;2894,7;924,5;849;54,6;48,9;48,2;177;69,9;500,8
2220084;KRD100154480;6,4;0,4;11;296,3;248,8;8,4;0,08;0,46;0,1;0,02;0,01;0,01;0,08;0,05;0,06;0,01;0,01;0;0,02;0;0;0;0;0;0;0;0;0;98,86;0;0;0,19;12185;2136;118;17;1210;1230,5;1212,5;1209;1228;1115,8;287,4;2861,1;2888,9;925,4;894,2;56,1;49,1;47,8;177;68,4;500,8
2220084;KRD100154480;6,4;0,4;11;296,3;248,8;8,4;0,08;0,46;0,1;0,02;0,01;0,01;0,08;0,05;0,06;0,01;0,01;0;0,02;0;0;0;0;0;0;0;0;0;98,86;0;0;0,19;12215;2136;118;16;1209,5;1233,5;1212,2;1209;1226;1117,8;287,1;2849,5;2888,9;926,4;880,2;56,9;50;47,7;177;69,1;500,8
2220084;KRD100154480;6,4;0,4;11;296,3;248,8;8,4;0,08;0,46;0,1;0,02;0,01;0,01;0,08;0,05;0,06;0,01;0,01;0;0,02;0;0;0;0;0;0;0;0;0;98,86;0;0;0,19;12115;2136;119;16;1209,5;1228,8;1212;1209;1224;1112,8;287,4;2865,7;2881,9;926,4;864,9;57,8;51,3;47,8;177;68,9;500,8
2220084;KRD100154480;6,4;0,4;11;296,3;248,8;8,4;0,08;0,46;0,1;0,02;0,01;0,01;0,08;0,05;0,06;0,01;0,01;0;0,02;0;0;0;0;0;0;0;0;0;98,86;0;0;0,19;12152;2136;119;17;1209;1231,5;1211,9;1209;1223;1120,7;287,7;2865,7;2890;928;866,5;58,3;52,3;48,4;177;68,6;500,8
2220084;KRD100154480;6,4;0,4;11;296,3;248,8;8,4;0,08;0,46;0,1;0,02;0,01;0,01;0,08;0,05;0,06;0,01;0,01;0;0,02;0;0;0;0;0;0;0;0;0;98,86;0;0;0,19;12163;2136;119;17;1209,5;1233,1;1211,7;1209;1222;1115,3;287,3;2866,9;2878,5;926,4;863,7;58,6;53,1;49,2;177;69,5;500,8
2220084;KRD100154480;6,4;0,4;11;296,3;248,8;8,4;0,08;0,46;0,1;0,02;0,01;0,01;0,08;0,05;0,06;0,01;0,01;0;0,02;0;0;0;0;0;0;0;0;0;98,86;0;0;0,19;12156;2136;119;15,7;1209,5;1232;1211,5;1209;1220,5;1114,3;287,8;2861,1;2890;928,9;899;58,8;53,6;49,9;177;69,5;500,8
2220084;KRD100154480;6,4;0,4;11;296,3;248,8;8,4;0,08;0,46;0,1;0,02;0,01;0,01;0,08;0,05;0,06;0,01;0,01;0;0,02;0;0;0;0;0;0;0;0;0;98,86;0;0;0,19;12132;2136;119;16;1209;1232,6;1211,3;1208,5;1219;1106;287,6;2865,7;2888,9;926,4;846,5;58,4;53,9;50,5;177;68,6;500,8
2220084;KRD100154480;6,4;0,4;11;296,3;248,8;8,4;0,08;0,46;0,1;0,02;0,01;0,01;0,08;0,05;0,06;0,01;0,01;0;0,02;0;0;0;0;0;0;0;0;0;98,86;0;0;0,19;12176;2136;118;17;1209;1233,2;1211,1;1208,5;1217,5;1112,4;287,6;2864,6;2890;924,5;852,8;58,2;53,9;50,9;177;68,2;500,8
2220084;KRD100154480;6,4;0,4;11;296,3;248,8;8,4;0,08;0,46;0,1;0,02;0,01;0,01;0,08;0,05;0,06;0,01;0,01;0;0,02;0;0;0;0;0;0;0;0;0;98,86;0;0;0,19;12189;2136;117;16;1208,5;1231,5;1210,9;1208,5;1215,5;1115,3;287,6;2858,8;2893,5;928,6;825,5;58,2;53,2;51,2;177;69,2;500,8
2220084;KRD100154480;6,4;0,4;11;296,3;248,8;8,4;0,08;0,46;0,1;0,02;0,01;0,01;0,08;0,05;0,06;0,01;0,01;0;0,02;0;0;0;0;0;0;0;0;0;98,86;0;0;0,19;12156;2136;117;16;1209;1231,1;1210,8;1208,5;1215,5;1116,8;287,6;2863,4;2887,7;925,7;879,9;58,2;53;51,2;177;68,8;500,8
2220084;KRD100154480;6,4;0,4;11;296,3;248,8;8,4;0,08;0,46;0,1;0,02;0,01;0,01;0,08;0,05;0,06;0,01;0,01;0;0,02;0;0;0;0;0;0;0;0;0;98,86;0;0;0,19;12176;2136;117;17;1209;1232,6;1210,8;1208,5;1215,5;1112,4;288;2872,7;2888,9;926;875,4;58,2;53;50,9;177;69;500,8
2220084;KRD100154480;6,4;0,4;11;296,3;248,8;8,4;0,08;0,46;0,1;0,02;0,01;0,01;0,08;0,05;0,06;0,01;0,01;0;0,02;0;0;0;0;0;0;0;0;0;98,86;0;0;0,19;12117;2136;116;16;1209,5;1231,5;1210,7;1208,5;1215,5;1112,8;287,1;2858,8;2884,3;925,4;847,4;58,2;53;50,6;177;69,2;500,8
2220084;KRD100154480;6,4;0,4;11;296,3;248,8;8,4;0,08;0,46;0,1;0,02;0,01;0,01;0,08;0,05;0,06;0,01;0,01;0;0,02;0;0;0;0;0;0;0;0;0;98,86;0;0;0,19;12117;2136;116,4;16;1209,5;1234,2;1210,7;1208,5;1215,5;1109,4;287,7;2869,2;2886,6;926;850,6;58,2;53;50,6;177;68,7;500,8
2220084;KRD100154480;6,4;0,4;11;296,3;248,8;8,4;0,08;0,46;0,1;0,02;0,01;0,01;0,08;0,05;0,06;0,01;0,01;0;0,02;0;0;0;0;0;0;0;0;0;98,86;0;0;0,19;12146;2136;100;2;1234,5;1238,4;1233,8;1225,5;1238;1151,2;301,2;3002,3;3023,1;923,8;900,3;25;17,9;29,6;177;60,1;852,7
2220084;KRD100154480;6,4;0,4;11;296,3;248,8;8,4;0,08;0,46;0,1;0,02;0,01;0,01;0,08;0,05;0,06;0,01;0,01;0;0,02;0;0;0;0;0;0;0;0;0;98,86;0;0;0,19;12191;2136;100;2;1234,5;1226,3;1233,8;1225,5;1238;1154,2;301,6;3005,8;3026,6;917,8;893,9;18,8;14,9;30,5;177;58,7;850,5
2220084;KRD100154480;6,4;0,4;11;296,3;248,8;8,4;0,08;0,46;0,1;0,02;0,01;0,01;0,08;0,05;0,06;0,01;0,01;0;0,02;0;0;0;0;0;0;0;0;0;98,86;0;0;0,19;12148;2136;108;1,1;1235,5;1243,8;1233,8;1225,5;1238;1152,7;302;3004,6;3032,4;918,1;848,1;18,4;14,8;26,3;177;60,3;850,5
2220084;KRD100154480;6,4;0,4;11;296,3;248,8;8,4;0,08;0,46;0,1;0,02;0,01;0,01;0,08;0,05;0,06;0,01;0,01;0;0,02;0;0;0;0;0;0;0;0;0;98,86;0;0;0,19;12147;2136;111,2;2;1235;1246,9;1233,8;1225,5;1238;1152,7;301,6;3004,6;3031,3;920,6;881,5;19;14,9;28,1;177;59,6;850,5
2220084;KRD100154480;6,4;0,4;11;296,3;248,8;8,4;0,08;0,46;0,1;0,02;0,01;0,01;0,08;0,05;0,06;0,01;0,01;0;0,02;0;0;0;0;0;0;0;0;0;98,86;0;0;0,19;12201;2136;85,4;2;1203;1241,1;1230,8;1199,5;1241;1137,4;298,8;2976,9;3003,5;917,8;900,3;20,5;15,4;28,4;177;61,2;850,5
2220084;KRD100154480;6,4;0,4;11;296,3;248,8;8,4;0,08;0,46;0,1;0,02;0,01;0,01;0,08;0,05;0,06;0,01;0,01;0;0,02;0;0;0;0;0;0;0;0;0;98,86;0;0;0,19;12159;2136;87;2;1204;1245,3;1229,3;1199,5;1241;1137,9;298,3;2973,4;3002,3;906,9;887,5;22,5;15,6;28,9;177;61;830,2
