Repository: furkanbitik/kardemir

File: final_birlesik_veri2.csv (part 21 of 29)
dokum_no;numune_no;cap;ovalite;elastikiyet;rel_alt_akma_dayanimi;reh_ust_akma_dayanimi;tufal_orani;C;MN;SI;S;P;N;CR;NI;CU;MO;V;TI;AS;SN;SB;AL;NB;CA;ZN;B;PB;ZR;FE;ALSOL;ALINS;CEV;firin_giris_uzunluk;firin_giris_agirlik;firin_kalis_suresi;lcc_kalma_suresi;firin_cikis_sicakligi;kutuk_desarj_sicakligi;tavlama_ortalama_sicaklik;tavlama_min_sicaklik;tavlama_max_sicaklik;dr10_kutuk_sicakligi;ortalama_descaler_basinci;min_descaler_basinci;max_descaler_basinci;max_meerdrive_giris_sicakligi;min_ meerdrive_giris_sicakligi;ortam_hava_sicakligi1;ortam_hava_sicakligi2;ortam_hava_sicakligi3;unit_agirlik;haddeleme_suresi;haddeleme_hizi
2220084;KRD100154480;6,4;0,4;11;296,3;248,8;8,4;0,08;0,46;0,1;0,02;0,01;0,01;0,08;0,05;0,06;0,01;0,01;0;0,02;0;0;0;0;0;0;0;0;0;98,86;0;0;0,19;12133;2136;88;2;1204;1228;1228,4;1199,5;1241;1138,9;298,2;2969,9;2994,2;903,4;858,6;35,2;19,7;32,2;177;61,9;830,2
2220084;KRD100154480;6,4;0,4;11;296,3;248,8;8,4;0,08;0,46;0,1;0,02;0,01;0,01;0,08;0,05;0,06;0,01;0,01;0;0,02;0;0;0;0;0;0;0;0;0;98,86;0;0;0,19;12150;2136;88;2;1205;1243,3;1227,8;1199,5;1240,5;1137;298,4;2971,1;2997,7;910,4;893,9;39,2;23,1;35,7;177;61,6;830,2
2220084;KRD100154480;6,4;0,4;11;296,3;248,8;8,4;0,08;0,46;0,1;0,02;0,01;0,01;0,08;0,05;0,06;0,01;0,01;0;0,02;0;0;0;0;0;0;0;0;0;98,86;0;0;0,19;12205;2136;89;2;1205;1229,4;1227,4;1199,5;1240,5;1133;298,1;2968,8;3002,3;903,8;852,5;37,6;23,9;38,2;177;61,2;830,2
2220084;KRD100154480;6,4;0,4;11;296,3;248,8;8,4;0,08;0,46;0,1;0,02;0,01;0,01;0,08;0,05;0,06;0,01;0,01;0;0,02;0;0;0;0;0;0;0;0;0;98,86;0;0;0,19;12155;2136;88,2;2;1206;1220,4;1227;1199,5;1240,5;1132;298,2;2967,6;2990,7;913,6;892;34,8;23,4;38,6;177;61,4;830,2
2220084;KRD100154480;6,4;0,4;11;296,3;248,8;8,4;0,08;0,46;0,1;0,02;0,01;0,01;0,08;0,05;0,06;0,01;0,01;0;0,02;0;0;0;0;0;0;0;0;0;98,86;0;0;0,19;12182;2136;88;2;1207,5;1221,6;1226,7;1199,5;1240,5;1132,5;297,7;2968,8;2987,3;909,8;889,1;35,7;23,2;38,9;177;60,7;830,2
2220084;KRD100154480;6,4;0,4;11;296,3;248,8;8,4;0,08;0,46;0,1;0,02;0,01;0,01;0,08;0,05;0,06;0,01;0,01;0;0,02;0;0;0;0;0;0;0;0;0;98,86;0;0;0,19;12153;2136;88;2;1208;1197,6;1225,9;1199,5;1240,5;1129,6;298,1;2973,4;2987,3;912;892,6;36,1;23,3;40,6;177;61,1;830,2
2220084;KRD100154480;6,4;0,4;11;296,3;248,8;8,4;0,08;0,46;0,1;0,02;0,01;0,01;0,08;0,05;0,06;0,01;0,01;0;0,02;0;0;0;0;0;0;0;0;0;98,86;0;0;0,19;12152;2136;88;2;1210;1218,8;1225,6;1199,5;1240,5;1131,5;297,3;2968,8;2975,7;912,7;890,7;35,9;23,1;41,5;177;60,6;840,4
2220084;KRD100154480;6,4;0,4;11;296,3;248,8;8,4;0,08;0,46;0,1;0,02;0,01;0,01;0,08;0,05;0,06;0,01;0,01;0;0,02;0;0;0;0;0;0;0;0;0;98,86;0;0;0,19;12170;2136;86,9;1,4;1209;1219,7;1225,3;1199,5;1240,5;1129,1;297,7;2965,3;2985;916,5;888,8;35,6;23;41,5;177;60,6;840,4
2221943;KRD100185203;6,2;0,4;180;299;31;6;0,06;0,5;0,15;0,03;0,01;0,01;0,07;0,04;0,08;0,01;0;0;0,04;0;0;0;0;0;0;0;0;0,01;98,9;0;0;0,17;12174;2124;96,1;3,9;1198,5;1214,8;1194,9;1189,5;1200;1097,1;209;2070,6;2106,5;932,7;923,8;25,5;17,4;23;178;83,8;1130,5
2221943;KRD100185203;6,2;0,4;180;299;31;6;0,06;0,5;0,15;0,03;0,01;0,01;0,07;0,04;0,08;0,01;0;0;0,04;0;0;0;0;0;0;0;0;0,01;98,9;0;0;0,17;11999;2124;96,1;3,9;1198;1214,8;1194,7;1187,5;1200;1093,7;209,2;2074,1;2101,9;931,1;911,4;25,2;17,2;23,1;178;82,8;1130,5
2221943;KRD100185203;6,2;0,4;180;299;31;6;0,06;0,5;0,15;0,03;0,01;0,01;0,07;0,04;0,08;0,01;0;0;0,04;0;0;0;0;0;0;0;0;0,01;98,9;0;0;0,17;12099;2124;96,2;3,9;1197,5;1214,8;1194,5;1184,5;1200;1098,6;207,9;2066;2089,1;931,8;918,1;25,1;17,2;23,3;178;83,3;1130,5
2221943;KRD100185203;6,2;0,4;180;299;31;6;0,06;0,5;0,15;0,03;0,01;0,01;0,07;0,04;0,08;0,01;0;0;0,04;0;0;0;0;0;0;0;0;0,01;98,9;0;0;0,17;12008;2124;96,2;3,9;1197,5;1214,8;1194,3;1183,5;1200;1094,6;209,5;2083,3;2108,8;932,1;924,1;25,1;17,2;23,2;178;83;1130,5
2221943;KRD100185203;6,2;0,4;180;299;31;6;0,06;0,5;0,15;0,03;0,01;0,01;0,07;0,04;0,08;0,01;0;0;0,04;0;0;0;0;0;0;0;0;0,01;98,9;0;0;0,17;12004;2124;96,2;3,9;1197,5;1214,8;1194;1183;1200;1097,6;209,4;2083,3;2103;932,4;924,1;25,1;17,2;23,1;178;83,3;1130,5
2221943;KRD100185203;6,2;0,4;180;299;31;6;0,06;0,5;0,15;0,03;0,01;0,01;0,07;0,04;0,08;0,01;0;0;0,04;0;0;0;0;0;0;0;0;0,01;98,9;0;0;0,17;12019;2124;96,9;3,9;1197,5;1214,8;1193,7;1182,5;1200;1102;209,6;2079,9;2106,5;933,7;924,1;25;17,1;22,9;178;83,7;1130,5
2221943;KRD100185203;6,2;0,4;180;299;31;6;0,06;0,5;0,15;0,03;0,01;0,01;0,07;0,04;0,08;0,01;0;0;0,04;0;0;0;0;0;0;0;0;0,01;98,9;0;0;0,17;12187;2124;100;3,9;1196,5;1214,8;1193,2;1179,5;1200;1100,6;209,7;2082,2;2107,6;932,1;925,4;25;17,1;22,9;178;83,9;1130,5
2221943;KRD100185203;6,2;0,4;180;299;31;6;0,06;0,5;0,15;0,03;0,01;0,01;0,07;0,04;0,08;0,01;0;0;0,04;0;0;0;0;0;0;0;0;0,01;98,9;0;0;0,17;12138;2124;100,2;3,9;1195,5;1214,8;1192,8;1178;1200;1098,1;209,5;2085,6;2105,3;935,3;887,2;25,1;17,1;22,5;178;83,6;1130,5
2221943;KRD100185203;6,2;0,4;180;299;31;6;0,06;0,5;0,15;0,03;0,01;0,01;0,07;0,04;0,08;0,01;0;0;0,04;0;0;0;0;0;0;0;0;0,01;98,9;0;0;0,17;11997;2124;100,3;3,9;1196,5;1214,8;1192,5;1178;1200;1102;209,4;2078,7;2108,8;931,8;926,4;25,1;17,1;22,1;178;83,8;1130,5
2221943;KRD100185203;6,2;0,4;180;299;31;6;0,06;0,5;0,15;0,03;0,01;0,01;0,07;0,04;0,08;0,01;0;0;0,04;0;0;0;0;0;0;0;0;0,01;98,9;0;0;0,17;12036;2124;100,4;3,9;1196,5;1214,8;1192,3;1178;1200;1097,6;210,2;2085,6;2114,6;933,4;903,4;25,3;17,2;22,1;178;83,9;1130,5
2221943;KRD100185203;6,2;0,4;180;299;31;6;0,06;0,5;0,15;0,03;0,01;0,01;0,07;0,04;0,08;0,01;0;0;0,04;0;0;0;0;0;0;0;0;0,01;98,9;0;0;0,17;12072;2124;101,9;3,9;1196;1214,8;1192;1178;1200;1098,6;209,9;2088;2120,4;930,8;922,9;25,7;17,4;22,5;178;84,4;1130,5
2221943;KRD100185203;6,2;0,4;180;299;31;6;0,06;0,5;0,15;0,03;0,01;0,01;0,07;0,04;0,08;0,01;0;0;0,04;0;0;0;0;0;0;0;0;0,01;98,9;0;0;0,17;12002;2124;148,6;3,9;1196,5;1214,8;1190,8;1178;1200;1095,1;209,8;2088;2107,6;932,7;920,6;26,4;17,7;22,7;178;85,3;1120,3
2221943;KRD100185203;6,2;0,4;180;299;31;6;0,06;0,5;0,15;0,03;0,01;0,01;0,07;0,04;0,08;0,01;0;0;0,04;0;0;0;0;0;0;0;0;0,01;98,9;0;0;0,17;12099;2124;148,6;3,9;1195;1214,8;1190,7;1178;1200;1097,6;209,7;2084,5;2103;930,5;922,9;27,3;18;22,8;178;85,4;1110
2221943;KRD100185203;6,2;0,4;180;299;31;6;0,06;0,5;0,15;0,03;0,01;0,01;0,07;0,04;0,08;0,01;0;0;0,04;0;0;0;0;0;0;0;0;0,01;98,9;0;0;0,17;12071;2124;148,6;3,8;1195;1214,8;1190,7;1178;1200;1100,6;210,4;2091,4;2114,6;930,8;918,4;27,7;18,1;22,9;178;85,5;1102,5
2221943;KRD100185203;6,2;0,4;180;299;31;6;0,06;0,5;0,15;0,03;0,01;0,01;0,07;0,04;0,08;0,01;0;0;0,04;0;0;0;0;0;0;0;0;0,01;98,9;0;0;0,17;11979;2124;148,5;3,9;1194,5;1214,8;1190,6;1178;1200;1103,5;210,2;2090,3;2107,6;929,2;872,9;28;18,2;23,2;178;85,8;1102,5
2221943;KRD100185203;6,2;0,4;180;299;31;6;0,06;0,5;0,15;0,03;0,01;0,01;0,07;0,04;0,08;0,01;0;0;0,04;0;0;0;0;0;0;0;0;0,01;98,9;0;0;0,17;12030;2124;148,5;3,8;1194,5;1214,8;1190,6;1178;1200;1106,9;210,3;2097,2;2108,8;929,5;908,5;28,1;18,1;23,1;178;85,5;1102,5
2221943;KRD100185203;6,2;0,4;180;299;31;6;0,06;0,5;0,15;0,03;0,01;0,01;0,07;0,04;0,08;0,01;0;0;0,04;0;0;0;0;0;0;0;0;0,01;98,9;0;0;0,17;12109;2124;148,5;3,9;1193,5;1214,8;1190,6;1178;1200;1092,7;210,5;2097,2;2108,8;930,2;917,4;28,1;18;23;178;85,7;1102,5
2221943;KRD100185203;6,2;0,4;180;299;31;6;0,06;0,5;0,15;0,03;0,01;0,01;0,07;0,04;0,08;0,01;0;0;0,04;0;0;0;0;0;0;0;0;0,01;98,9;0;0;0,17;11972;2124;148,5;3,8;1193,5;1214,8;1190,6;1178;1200;1099,6;211,3;2103;2122,7;930,5;922,9;27,9;17,8;22,8;178;85,4;1102,5
2221943;KRD100185203;6,2;0,4;180;299;31;6;0,06;0,5;0,15;0,03;0,01;0,01;0,07;0,04;0,08;0,01;0;0;0,04;0;0;0;0;0;0;0;0;0,01;98,9;0;0;0,17;12011;2124;148,5;3,9;1195;1214,8;1190,6;1178;1200;1107,4;211,5;2105,3;2123,8;929,2;917,8;27,6;17,7;22,9;178;85,6;1102,5
2221943;KRD100185203;6,2;0,4;180;299;31;6;0,06;0,5;0,15;0,03;0,01;0,01;0,07;0,04;0,08;0,01;0;0;0,04;0;0;0;0;0;0;0;0;0,01;98,9;0;0;0,17;12214;2124;148,5;3,8;1195,5;1214,8;1190,6;1178;1200;1102,5;211,7;2106,5;2129,6;931,8;893,6;27,4;17,7;22,6;178;85,5;1102,5
2221943;KRD100185203;6,2;0,4;180;299;31;6;0,06;0,5;0,15;0,03;0,01;0,01;0,07;0,04;0,08;0,01;0;0;0,04;0;0;0;0;0;0;0;0;0,01;98,9;0;0;0,17;11983;2124;148,5;3,9;1194,5;1214,8;1190,5;1178;1200;1102;211,6;2108,8;2120,4;931,1;899,3;27,3;17,6;21,8;178;85,8;1102,5
2221943;KRD100185203;6,2;0,4;180;299;31;6;0,06;0,5;0,15;0,03;0,01;0,01;0,07;0,04;0,08;0,01;0;0;0,04;0;0;0;0;0;0;0;0;0,01;98,9;0;0;0,17;12018;2124;148,5;3,9;1193;1214,8;1190,5;1178;1200;1098,1;211,9;2112,3;2125,1;930,8;916,8;27,1;17,3;21,4;178;85,7;1102,5
2221943;KRD100185203;6,2;0,4;180;299;31;6;0,06;0,5;0,15;0,03;0,01;0,01;0,07;0,04;0,08;0,01;0;0;0,04;0;0;0;0;0;0;0;0;0,01;98,9;0;0;0,17;11992;2124;148,5;3,9;1192;1214,8;1190,5;1178;1200;1103;212;2111,1;2126,2;929,5;920;26,7;17,2;21,7;178;85,6;1102,5
2221943;KRD100185203;6,2;0,4;180;299;31;6;0,06;0,5;0,15;0,03;0,01;0,01;0,07;0,04;0,08;0,01;0;0;0,04;0;0;0;0;0;0;0;0;0,01;98,9;0;0;0,17;12112;2124;148,4;3,8;1191,5;1214,8;1190,5;1178;1200;1105,5;211,7;2112,3;2126,2;930,2;912;26,5;17,2;22,5;178;85,9;1102,5
2221943;KRD100185203;6,2;0,4;180;299;31;6;0,06;0,5;0,15;0,03;0,01;0,01;0,07;0,04;0,08;0,01;0;0;0,04;0;0;0;0;0;0;0;0;0,01;98,9;0;0;0,17;12098;2124;148,4;3,8;1191,5;1214,8;1190,4;1178;1200;1103;212,7;2119,2;2131,9;929,2;919,4;26,5;17;23,2;178;85,6;1102,5
2221943;KRD100185203;6,2;0,4;180;299;31;6;0,06;0,5;0,15;0,03;0,01;0,01;0,07;0,04;0,08;0,01;0;0;0,04;0;0;0;0;0;0;0;0;0,01;98,9;0;0;0,17;11984;2124;148,4;3,9;1191;1214,8;1190,4;1178;1200;1103,5;212,6;2107,6;2142,4;930,8;920;26,5;16,9;23,3;178;86,3;1102,5
2221943;KRD100185203;6,2;0,4;180;299;31;6;0,06;0,5;0,15;0,03;0,01;0,01;0,07;0,04;0,08;0,01;0;0;0,04;0;0;0;0;0;0;0;0;0,01;98,9;0;0;0,17;12092;2124;148,4;3,8;1191,5;1214,8;1190,3;1178;1200;1102,5;212,6;2113,4;2137,7;931,1;920,6;26,3;16,9;23;178;86;1102,5
2221943;KRD100185203;6,2;0,4;180;299;31;6;0,06;0,5;0,15;0,03;0,01;0,01;0,07;0,04;0,08;0,01;0;0;0,04;0;0;0;0;0;0;0;0;0,01;98,9;0;0;0,17;12148;2124;148,4;3,9;1191;1214,8;1190,3;1178;1200;1106,9;212,8;2112,3;2137,7;932,1;919;26,2;16,8;22,5;178;85,2;1102,5
2221943;KRD100185203;6,2;0,4;180;299;31;6;0,06;0,5;0,15;0,03;0,01;0,01;0,07;0,04;0,08;0,01;0;0;0,04;0;0;0;0;0;0;0;0;0,01;98,9;0;0;0,17;11989;2124;148,4;3,9;1193;1214,8;1190,2;1178;1200;1109,9;212,3;2103;2140;932,1;920;26,1;16,7;22,1;178;85,7;1102,5
2221943;KRD100185203;6,2;0,4;180;299;31;6;0,06;0,5;0,15;0,03;0,01;0,01;0,07;0,04;0,08;0,01;0;0;0,04;0;0;0;0;0;0;0;0;0,01;98,9;0;0;0,17;11991;2124;148,4;3,9;1192;1214,8;1190,2;1178;1200;1105;213,2;2114,6;2145,8;930,2;919;25,9;16,6;21,6;178;85,4;1102,5
2221943;KRD100185203;6,2;0,4;180;299;31;6;0,06;0,5;0,15;0,03;0,01;0,01;0,07;0,04;0,08;0,01;0;0;0,04;0;0;0;0;0;0;0;0;0,01;98,9;0;0;0,17;12167;2124;148,4;3,9;1192,5;1214,8;1190,1;1178;1200;1104,5;213,7;2123,8;2148,1;930,5;916,8;25,5;16,4;21,3;178;86;1102,5
2221943;KRD100185203;6,2;0,4;180;299;31;6;0,06;0,5;0,15;0,03;0,01;0,01;0,07;0,04;0,08;0,01;0;0;0,04;0;0;0;0;0;0;0;0;0,01;98,9;0;0;0,17;12172;2124;148,4;3,9;1192;1214,8;1190;1178;1200;1106;214,1;2130,8;2152,8;935,3;921,3;25,2;16,3;21;178;85,2;1102,5
2221943;KRD100185203;6,2;0,4;180;299;31;6;0,06;0,5;0,15;0,03;0,01;0,01;0,07;0,04;0,08;0,01;0;0;0,04;0;0;0;0;0;0;0;0;0,01;98,9;0;0;0,17;11974;2124;148,4;3,8;1191;1214,8;1189,9;1178;1200;1107,4;214,3;2134,3;2153,9;932,4;918,4;25;16,2;21,1;178;85,3;1102,5
2221943;KRD100185203;6,2;0,4;180;299;31;6;0,06;0,5;0,15;0,03;0,01;0,01;0,07;0,04;0,08;0,01;0;0;0,04;0;0;0;0;0;0;0;0;0,01;98,9;0;0;0,17;12001;2124;148,4;3,9;1192;1214,8;1189,9;1178;1200;1104,5;214,4;2129,6;2155,1;932,4;919;25,1;16,2;21,2;178;85,6;1102,5
2221943;KRD100185203;6,2;0,4;180;299;31;6;0,06;0,5;0,15;0,03;0,01;0,01;0,07;0,04;0,08;0,01;0;0;0,04;0;0;0;0;0;0;0;0;0,01;98,9;0;0;0,17;12189;2124;148,4;3,9;1191,5;1214,8;1189,8;1178;1200;1107,4;214,6;2131,9;2153,9;932,4;924,1;25,2;16,1;21,2;178;85,5;1102,5
2221943;KRD100185203;6,2;0,4;180;299;31;6;0,06;0,5;0,15;0,03;0,01;0,01;0,07;0,04;0,08;0,01;0;0;0,04;0;0;0;0;0;0;0;0;0,01;98,9;0;0;0,17;11979;2124;148,5;3,8;1192;1214,8;1189,7;1178;1200;1107,4;214,2;2129,6;2149,3;930,8;816,2;25,1;16,1;21,4;178;85,4;1102,5
2221943;KRD100185203;6,2;0,4;180;299;31;6;0,06;0,5;0,15;0,03;0,01;0,01;0,07;0,04;0,08;0,01;0;0;0,04;0;0;0;0;0;0;0;0;0,01;98,9;0;0;0,17;12152;2124;148,5;3,9;1191;1214,8;1189,6;1178;1200;1104,5;214,6;2131,9;2163,2;932,1;918,4;25;16,1;21,4;178;86,1;1102,5
2221943;KRD100185203;6,2;0,4;180;299;31;6;0,06;0,5;0,15;0,03;0,01;0,01;0,07;0,04;0,08;0,01;0;0;0,04;0;0;0;0;0;0;0;0;0,01;98,9;0;0;0,17;12129;2124;149;3,9;1192,5;1214,8;1189,4;1178;1200;1105;214,7;2135,4;2159,7;935,3;920,9;24,8;16,1;21,1;178;86,3;1102,5
2221943;KRD100185203;6,2;0,4;180;299;31;6;0,06;0,5;0,15;0,03;0,01;0,01;0,07;0,04;0,08;0,01;0;0;0,04;0;0;0;0;0;0;0;0;0,01;98,9;0;0;0,17;11967;2124;149,1;3,8;1193;1214,8;1189,3;1178;1200;1104,5;215,8;2147;2170,1;931,1;920,9;24,9;16,3;20,6;178;85,9;1102,5
2221943;KRD100185203;6,2;0,4;180;299;31;6;0,06;0,5;0,15;0,03;0,01;0,01;0,07;0,04;0,08;0,01;0;0;0,04;0;0;0;0;0;0;0;0;0,01;98,9;0;0;0,17;12064;2124;149,5;3,9;1195,5;1214,8;1189,1;1178;1200;1106;213,3;2120,4;2142,4;932,4;918,4;25,2;16,4;20,5;178;85,5;1102,5
2221943;KRD100185203;6,2;0,4;180;299;31;6;0,06;0,5;0,15;0,03;0,01;0,01;0,07;0,04;0,08;0,01;0;0;0,04;0;0;0;0;0;0;0;0;0,01;98,9;0;0;0,17;12223;2124;149,8;3,9;1195,5;1214,8;1188,9;1178;1200;1107,9;216,1;2151,6;2169;932,4;923,2;25,3;16,3;21,1;178;85,8;1102,5
2221943;KRD100185203;6,2;0,4;180;299;31;6;0,06;0,5;0,15;0,03;0,01;0,01;0,07;0,04;0,08;0,01;0;0;0,04;0;0;0;0;0;0;0;0;0,01;98,9;0;0;0,17;11972;2124;150,3;3,9;1196,5;1214,8;1188,7;1178;1200;1106,9;215,9;2145,8;2171,3;935,9;920,9;25,2;16,1;21,7;178;86,2;1102,5
2221943;KRD100185203;6,2;0,4;180;299;31;6;0,06;0,5;0,15;0,03;0,01;0,01;0,07;0,04;0,08;0,01;0;0;0,04;0;0;0;0;0;0;0;0;0,01;98,9;0;0;0,17;12152;2124;150,7;3,9;1196,5;1214,8;1188,5;1178;1200;1108,4;215,8;2145,8;2166,7;933,7;919,4;25;16;21,3;178;85,5;1102,5
2221943;KRD100185203;6,2;0,4;180;299;31;6;0,06;0,5;0,15;0,03;0,01;0,01;0,07;0,04;0,08;0,01;0;0;0,04;0;0;0;0;0;0;0;0;0,01;98,9;0;0;0,17;11944;2124;151,4;3,9;1196;1214,8;1188,3;1177,5;1200;1106,9;216,4;2153,9;2177,1;932,4;921,3;25;15,9;20,8;178;85,9;1102,5
2221943;KRD100185203;6,2;0,4;180;299;31;6;0,06;0,5;0,15;0,03;0,01;0,01;0,07;0,04;0,08;0,01;0;0;0,04;0;0;0;0;0;0;0;0;0,01;98,9;0;0;0,17;11991;2124;152,6;3,9;1196,5;1214,8;1188;1177;1200;1106;216,9;2160,9;2181,7;932,7;873,2;24,8;15,6;20,4;178;85,5;1102,5
2221943;KRD100185203;6,2;0,4;180;299;31;6;0,06;0,5;0,15;0,03;0,01;0,01;0,07;0,04;0,08;0,01;0;0;0,04;0;0;0;0;0;0;0;0;0,01;98,9;0;0;0,17;12036;2124;155,3;3,9;1195,5;1214,8;1187,6;1177;1200;1111,9;218,2;2171,3;2193,3;935,6;916,8;24,3;15,4;20,2;178;85,7;1102,5
2221943;KRD100185203;6,2;0,4;180;299;31;6;0,06;0,5;0,15;0,03;0,01;0,01;0,07;0,04;0,08;0,01;0;0;0,04;0;0;0;0;0;0;0;0;0,01;98,9;0;0;0,17;12139;2124;220,5;3,9;1197;1214,8;1185,4;1176;1200;1105;218,3;2171,3;2194,4;930,8;921,6;24;15,3;20;178;85,6;1102,5
2221943;KRD100185203;6,2;0,4;180;299;31;6;0,06;0,5;0,15;0,03;0,01;0,01;0,07;0,04;0,08;0,01;0;0;0,04;0;0;0;0;0;0;0;0;0,01;98,9;0;0;0,17;11983;2124;220,6;3,9;1196,5;1214,8;1185,4;1176;1200;1104,5;218,9;2174,8;2197,9;935,3;917,4;24;15,4;20,4;178;85,7;1102,5
2221943;KRD100185203;6,2;0,4;180;299;31;6;0,06;0,5;0,15;0,03;0,01;0,01;0,07;0,04;0,08;0,01;0;0;0,04;0;0;0;0;0;0;0;0;0,01;98,9;0;0;0,17;12004;2124;221,6;3,9;1196,5;1214,8;1185,4;1176;1200;1108,4;219;2181,7;2197,9;929,2;912,7;24,1;15,6;20,7;178;85,7;1102,5
2221943;KRD100185203;6,2;0,4;180;299;31;6;0,06;0,5;0,15;0,03;0,01;0,01;0,07;0,04;0,08;0,01;0;0;0,04;0;0;0;0;0;0;0;0;0,01;98,9;0;0;0,17;12133;2124;221,5;3,9;1199;1214,8;1185,4;1176;1200;1108,4;219;2181,7;2197,9;934;882,4;24,4;15,6;20,4;178;85,8;1102,5
2221943;KRD100185203;6,2;0,4;180;299;31;6;0,06;0,5;0,15;0,03;0,01;0,01;0,07;0,04;0,08;0,01;0;0;0,04;0;0;0;0;0;0;0;0;0,01;98,9;0;0;0,17;11971;2124;221,6;3,9;1199,5;1214,8;1185,4;1176;1200;1107,4;216,9;2163,2;2174,8;929,5;914,9;24,4;15,4;19,9;178;85,4;1102,5
2221943;KRD100185203;6,2;0,4;180;299;31;6;0,06;0,5;0,15;0,03;0,01;0,01;0,07;0,04;0,08;0,01;0;0;0,04;0;0;0;0;0;0;0;0;0,01;98,9;0;0;0,17;11999;2124;221,6;3,9;1199,5;1214,8;1185,3;1176;1200;1105,5;219,5;2180,6;2201,4;929,5;919,4;24,3;15,2;20,2;178;85,1;1102,5
2221943;KRD100185203;6,2;0,4;180;299;31;6;0,06;0,5;0,15;0,03;0,01;0,01;0,07;0,04;0,08;0,01;0;0;0,04;0;0;0;0;0;0;0;0;0,01;98,9;0;0;0,17;12073;2124;221,6;3,9;1199;1214,8;1185,3;1176;1199;1105;219,3;2182,9;2203,7;935,6;900,6;24,1;15,1;20,8;178;85,8;1102,5
2221949;KRD100185036;6,2;0,4;2;296,3;248,8;6;0,07;0,5;0,13;0,02;0,02;0,01;0,04;0,04;0,06;0,01;0;0;0,03;0;0;0;0;0;0;0;0;0;98,89;0;0;0,16;12087;2124;221,6;3,8;1198;1214,8;1185,2;1176;1198;1109,9;216,6;2152,8;2178,2;930,5;913,6;24;15,2;21,1;178;85,5;1102,5
2221949;KRD100185036;6,2;0,4;2;296,3;248,8;6;0,07;0,5;0,13;0,02;0,02;0,01;0,04;0,04;0,06;0,01;0;0;0,03;0;0;0;0;0;0;0;0;0;98,89;0;0;0,16;12087;2124;221,6;3,9;1197,5;1214,8;1185,3;1176;1198;1107,4;219,8;2177,1;2209,5;930,2;918,1;24,1;15,4;20,8;178;85,3;1102,5
2221949;KRD100185036;6,2;0,4;2;296,3;248,8;6;0,07;0,5;0,13;0,02;0,02;0,01;0,04;0,04;0,06;0,01;0;0;0,03;0;0;0;0;0;0;0;0;0;98,89;0;0;0,16;12103;2124;221,5;3,9;1197;1214,8;1185,2;1176;1196,5;1106,9;220,4;2181,7;2222,2;930,8;917,8;24,2;15,4;20,1;178;85,5;1102,5
2221949;KRD100185036;6,2;0,4;2;296,3;248,8;6;0,07;0,5;0,13;0,02;0,02;0,01;0,04;0,04;0,06;0,01;0;0;0,03;0;0;0;0;0;0;0;0;0;98,89;0;0;0,16;11964;2124;221,6;3,9;1195;1214,8;1185,2;1176;1197;1106,9;220,7;2178,2;2222,2;932,1;916,8;24,2;15,2;19,5;178;85,9;1102,5
2221949;KRD100185036;6,2;0,4;2;296,3;248,8;6;0,07;0,5;0,13;0,02;0,02;0,01;0,04;0,04;0,06;0,01;0;0;0,03;0;0;0;0;0;0;0;0;0;98,89;0;0;0,16;11982;2124;221,6;3,9;1194,5;1214,8;1185,2;1176;1198,5;1100,6;220,7;2188,7;2224,5;931,8;919,7;24;15,1;19,1;178;85,6;1102,5
2221949;KRD100185036;6,2;0,4;2;296,3;248,8;6;0,07;0,5;0,13;0,02;0,02;0,01;0,04;0,04;0,06;0,01;0;0;0,03;0;0;0;0;0;0;0;0;0;98,89;0;0;0,16;11960;2124;221,6;3,9;1192;1214,8;1185,3;1176;1199,5;1107,9;221,1;2197,9;2228;931,1;914,9;23,8;15;19,1;178;85,5;1102,5
2221949;KRD100185036;6,2;0,4;2;296,3;248,8;6;0,07;0,5;0,13;0,02;0,02;0,01;0,04;0,04;0,06;0,01;0;0;0,03;0;0;0;0;0;0;0;0;0;98,89;0;0;0,16;12046;2124;221,6;3,9;1193;1214,8;1185,4;1176;1199,5;1108,4;221,7;2209,5;2233,8;932,4;916,8;23,6;14,9;18,9;178;85,7;1102,5
2221949;KRD100185036;6,2;0,4;2;296,3;248,8;6;0,07;0,5;0,13;0,02;0,02;0,01;0,04;0,04;0,06;0,01;0;0;0,03;0;0;0;0;0;0;0;0;0;98,89;0;0;0,16;11950;2124;221,6;3,9;1192,5;1214,8;1185,4;1176;1199,5;1109,9;222,4;2216,4;2238,4;931,1;916,5;23,4;14,8;18,4;178;85,8;1102,5
2221949;KRD100185036;6,2;0,4;2;296,3;248,8;6;0,07;0,5;0,13;0,02;0,02;0,01;0,04;0,04;0,06;0,01;0;0;0,03;0;0;0;0;0;0;0;0;0;98,89;0;0;0,16;12082;2124;221,6;3,9;1191;1214,8;1185,5;1176;1199,5;1110,9;222,4;2216,4;2233,8;933,4;918,4;23,2;14,7;17,6;178;85,5;1102,5
2221949;KRD100185036;6,2;0,4;2;296,3;248,8;6;0,07;0,5;0,13;0,02;0,02;0,01;0,04;0,04;0,06;0,01;0;0;0,03;0;0;0;0;0;0;0;0;0;98,89;0;0;0,16;12082;2124;221,6;3,9;1189,5;1214,8;1185,5;1176;1199,5;1113,3;222,3;2216,4;2232,6;933,4;913,6;23;14,5;17,2;178;85,8;1102,5
2221949;KRD100185036;6,2;0,4;2;296,3;248,8;6;0,07;0,5;0,13;0,02;0,02;0,01;0,04;0,04;0,06;0,01;0;0;0,03;0;0;0;0;0;0;0;0;0;98,89;0;0;0,16;12009;2124;221,6;3,9;1187;1214,8;1185,6;1176;1199,5;1114,8;222,7;2218,8;2236,1;933,4;918,4;22,6;14,3;17,1;178;86;1102,5
2221949;KRD100185036;6,2;0,4;2;296,3;248,8;6;0,07;0,5;0,13;0,02;0,02;0,01;0,04;0,04;0,06;0,01;0;0;0,03;0;0;0;0;0;0;0;0;0;98,89;0;0;0,16;11995;2124;221,6;3,9;1185;1214,8;1185,6;1176;1199,5;1116,8;223,1;2218,8;2240,7;934;890,7;22;14,1;17;178;85,1;1102,5
2221949;KRD100185036;6,2;0,4;2;296,3;248,8;6;0,07;0,5;0,13;0,02;0,02;0,01;0,04;0,04;0,06;0,01;0;0;0,03;0;0;0;0;0;0;0;0;0;98,89;0;0;0,16;12063;2124;221,6;3,9;1183,5;1214,8;1185,7;1176;1199,5;1119,7;223,3;2222,2;2253,2;935,3;926;21,7;13,9;16,8;178;85,4;1102,5
2221949;KRD100185036;6,2;0,4;2;296,3;248,8;6;0,07;0,5;0,13;0,02;0,02;0,01;0,04;0,04;0,06;0,01;0;0;0,03;0;0;0;0;0;0;0;0;0;98,89;0;0;0,16;11971;2124;221,6;3,9;1183,5;1214,8;1185,8;1176;1199,5;1120,2;223,5;2226,9;2247,7;934;926;21,4;13,4;15,9;178;85;1102,5
2221949;KRD100185036;6,2;0,4;2;296,3;248,8;6;0,07;0,5;0,13;0,02;0,02;0,01;0,04;0,04;0,06;0,01;0;0;0,03;0;0;0;0;0;0;0;0;0;98,89;0;0;0,16;12137;2124;221,7;3,9;1183;1214,8;1185,9;1176;1199,5;1120,2;223,6;2224,5;2245,4;940,7;918,1;20,3;12,2;14,7;178;84,7;1102,5
2221949;KRD100185036;6,2;0,4;2;296,3;248,8;6;0,07;0,5;0,13;0,02;0,02;0,01;0,04;0,04;0,06;0,01;0;0;0,03;0;0;0;0;0;0;0;0;0;98,89;0;0;0,16;12037;2124;221;3,9;1181,5;1214,8;1185,9;1176;1199,5;1121,7;224,5;2235;2252,3;935;923,8;17,8;97,1;13,1;178;84,7;1102,5
2221949;KRD100185036;6,2;0,4;2;296,3;248,8;6;0,07;0,5;0,13;0,02;0,02;0,01;0,04;0,04;0,06;0,01;0;0;0,03;0;0;0;0;0;0;0;0;0;98,89;0;0;0,16;12016;2124;217,9;4;1180,5;1214,8;1186,1;1176;1199,5;1122,7;224,1;2235;2247,7;932,7;921,6;18,8;13,7;16,4;178;86,3;1079,3
2221949;KRD100185036;6,2;0,4;2;296,3;248,8;6;0,07;0,5;0,13;0,02;0,02;0,01;0,04;0,04;0,06;0,01;0;0;0,03;0;0;0;0;0;0;0;0;0;98,89;0;0;0,16;12063;2124;217,8;3,9;1180;1214,8;1186,1;1176;1199,5;1130,6;224,4;2232,6;2256,9;932,1;919,4;21,5;14,6;16;178;87,5;1079,3
2221949;KRD100185036;6,2;0,4;2;296,3;248,8;6;0,07;0,5;0,13;0,02;0,02;0,01;0,04;0,04;0,06;0,01;0;0;0,03;0;0;0;0;0;0;0;0;0;98,89;0;0;0,16;12023;2124;217,7;3,9;1180,5;1214,8;1186,1;1176;1199,5;1130,1;224,9;2235;2259,3;928,6;902,5;22,1;14,2;14,6;178;88,5;1079,3
2221949;KRD100185036;6,2;0,4;2;296,3;248,8;6;0,07;0,5;0,13;0,02;0,02;0,01;0,04;0,04;0,06;0,01;0;0;0,03;0;0;0;0;0;0;0;0;0;98,89;0;0;0,16;12023;2124;217,7;3,9;1181,5;1214,8;1186,2;1176;1199,5;1132,5;225,2;2236,1;2261,6;930,8;892;20,6;12,1;12,9;178;88,4;1052,6
2221949;KRD100185036;6,2;0,4;2;296,3;248,8;6;0,07;0,5;0,13;0,02;0,02;0,01;0,04;0,04;0,06;0,01;0;0;0,03;0;0;0;0;0;0;0;0;0;98,89;0;0;0,16;12051;2124;216;3,9;1181,5;1214,8;1186,2;1176;1199,5;1129,6;226;2251,2;2269,7;926;912,7;14,8;86;10,1;178;90,5;1052,6
2221949;KRD100185036;6,2;0,4;2;296,3;248,8;6;0,07;0,5;0,13;0,02;0,02;0,01;0,04;0,04;0,06;0,01;0;0;0,03;0;0;0;0;0;0;0;0;0;98,89;0;0;0,16;12007;2124;169,6;0;1192;1214,8;1185,5;1176;1199,5;1103,5;225,4;2240,7;2267,4;936,6;910,4;33,2;20,4;24,9;178;88,2;1173,6
2221949;KRD100185036;6,2;0,4;2;296,3;248,8;6;0,07;0,5;0,13;0,02;0,02;0,01;0,04;0,04;0,06;0,01;0;0;0,03;0;0;0;0;0;0;0;0;0;98,89;0;0;0,16;12032;2124;169,6;6,6;1191,5;1214,8;1185,4;1176;1199,5;1104,5;226,2;2247,7;2273,1;931,8;918,4;15,5;10,4;15,4;178;86;1100,4
2221949;KRD100185036;6,2;0,4;2;296,3;248,8;6;0,07;0,5;0,13;0,02;0,02;0,01;0,04;0,04;0,06;0,01;0;0;0,03;0;0;0;0;0;0;0;0;0;98,89;0;0;0,16;12005;2124;169,7;4;1192,5;1214,8;1185,2;1176;1199,5;1100,6;226,5;2253,5;2278,9;933,7;916,5;18,9;12,4;16,5;178;85,6;1100,4
2221949;KRD100185036;6,2;0,4;2;296,3;248,8;6;0,07;0,5;0,13;0,02;0,02;0,01;0,04;0,04;0,06;0,01;0;0;0,03;0;0;0;0;0;0;0;0;0;98,89;0;0;0,16;12005;2124;169,7;3,9;1191,5;1214,8;1185,1;1176;1199,5;1107,4;227,1;2255,8;2282,4;934;879,9;21,4;12,7;16,3;178;85,6;1100,4
2221949;KRD100185036;6,2;0,4;2;296,3;248,8;6;0,07;0,5;0,13;0,02;0,02;0,01;0,04;0,04;0,06;0,01;0;0;0,03;0;0;0;0;0;0;0;0;0;98,89;0;0;0,16;12002;2124;170,1;3,9;1191;1214,8;1185;1176;1199,5;1107,9;227,7;2255,8;2296,3;933,7;908,5;21,7;12,6;16;178;85,9;1100,4
2221949;KRD100185036;6,2;0,4;2;296,3;248,8;6;0,07;0,5;0,13;0,02;0,02;0,01;0,04;0,04;0,06;0,01;0;0;0,03;0;0;0;0;0;0;0;0;0;98,89;0;0;0,16;11991;2124;170,4;3,9;1195;1214,8;1184,8;1176;1199,5;1103;227,6;2261,6;2291,7;935,3;918,4;21,6;12,7;15,5;178;85,1;1100,4
2221949;KRD100185036;6,2;0,4;2;296,3;248,8;6;0,07;0,5;0,13;0,02;0,02;0,01;0,04;0,04;0,06;0,01;0;0;0,03;0;0;0;0;0;0;0;0;0;98,89;0;0;0,16;12029;2124;170,7;3,9;1193;1214,8;1184,6;1175,5;1199,5;1038,6;228,6;2269,7;2294;934;921,6;21,4;12,7;15,2;178;85,1;1100,4
2221949;KRD100185036;6,2;0,4;2;296,3;248,8;6;0,07;0,5;0,13;0,02;0,02;0,01;0,04;0,04;0,06;0,01;0;0;0,03;0;0;0;0;0;0;0;0;0;98,89;0;0;0,16;12023;2124;171;3,9;1193;1214,8;118,4;1175;1199,5;1105,5;228,1;2269,7;2297,5;934,3;896,1;21,3;12,6;15;178;85;1100,4
2221949;KRD100185036;6,2;0,4;2;296,3;248,8;6;0,07;0,5;0,13;0,02;0,02;0,01;0,04;0,04;0,06;0,01;0;0;0,03;0;0;0;0;0;0;0;0;0;98,89;0;0;0,16;12052;2124;171,2;3,9;1192;1214,8;1184,3;1174;1199,5;1114,8;229;2281,3;2302,1;933,4;919,4;21,3;12,6;15,6;178;84,9;1100,4
2221949;KRD100185036;6,2;0,4;2;296,3;248,8;6;0,07;0,5;0,13;0,02;0,02;0,01;0,04;0,04;0,06;0,01;0;0;0,03;0;0;0;0;0;0;0;0;0;98,89;0;0;0,16;12052;2124;172;3,9;1191;1214,8;1184,1;1174;1199,5;1105;229,5;2285,9;2304,4;932,1;919,4;21,3;12,5;16,4;178;85,3;1100,4
2221949;KRD100185036;6,2;0,4;2;296,3;248,8;6;0,07;0,5;0,13;0,02;0,02;0,01;0,04;0,04;0,06;0,01;0;0;0,03;0;0;0;0;0;0;0;0;0;98,89;0;0;0,16;12057;2124;174,9;3,9;1190;1214,8;1183,8;1174;1199,5;1105;229,7;2292,8;2299,8;936,5;919;21,3;12,5;16,6;178;85,3;1100,4
2221949;KRD100185036;6,2;0,4;2;296,3;248,8;6;0,07;0,5;0,13;0,02;0,02;0,01;0,04;0,04;0,06;0,01;0;0;0,03;0;0;0;0;0;0;0;0;0;98,89;0;0;0,16;12057;2124;200,7;3,9;1189;1214,8;1184,6;1174;1199,5;1105,3;230;2292,8;2305,6;932,4;921,3;21,3;12,5;16,1;178;85,1;1100,4
2221964;KRD100185276;6,1;0,4;17;276;276;6;0,07;0,47;0,13;0,02;0,01;0,01;0,02;0,04;0,06;0;0;0;0,03;0;0;0;0;0;0;0;0;0;98,97;0;0;0,16;12065;2124;200,8;4;1187;1214,8;1184,6;1174;1199,5;1103,5;231,2;2297,5;2321,8;935;920;21;12,4;14,8;178;84,9;1100,4
2221964;KRD100185276;6,1;0,4;17;276;276;6;0,07;0,47;0,13;0,02;0,01;0,01;0,02;0,04;0,06;0;0;0;0,03;0;0;0;0;0;0;0;0;0;98,97;0;0;0,16;12055;2124;200,7;3,9;1186;1214,8;1184,7;1174;1199,5;1105,5;231,3;2305,6;2326,4;937,5;919,7;20,7;12,2;14,3;178;84,7;1100,4
2221964;KRD100185276;6,1;0,4;17;276;276;6;0,07;0,47;0,13;0,02;0,01;0,01;0,02;0,04;0,06;0;0;0;0,03;0;0;0;0;0;0;0;0;0;98,97;0;0;0,16;12089;2124;200,8;3,9;1187,5;1214,8;1184,8;1174;1199,5;1106,9;231,4;2303,2;2320,6;938,1;914,9;20,6;12,1;14,3;178;84,9;1100,4
2221964;KRD100185276;6,1;0,4;17;276;276;6;0,07;0,47;0,13;0,02;0,01;0,01;0,02;0,04;0,06;0;0;0;0,03;0;0;0;0;0;0;0;0;0;98,97;0;0;0,16;12094;2124;200,8;3,9;1187;1214,8;1184,8;1174;1199,5;1104,5;231,7;2307,9;2327,5;938,1;917,8;20,6;12,1;14,2;178;85,2;1100,4
2221964;KRD100185276;6,1;0,4;17;276;276;6;0,07;0,47;0,13;0,02;0,01;0,01;0,02;0,04;0,06;0;0;0;0,03;0;0;0;0;0;0;0;0;0;98,97;0;0;0,16;12079;2124;200,9;3,9;1186,5;1214,8;1184,8;1174;1199,5;1107,4;232,6;2316;2336,8;935,3;919,4;20,5;12;14,5;178;85;1100,4
2221964;KRD100185276;6,1;0,4;17;276;276;6;0,07;0,47;0,13;0,02;0,01;0,01;0,02;0,04;0,06;0;0;0;0,03;0;0;0;0;0;0;0;0;0;98,97;0;0;0,16;12053;2124;200,9;3,9;1185,5;1214,8;1184,9;1174;1199,5;1106;232,6;2314,8;2336,8;935,3;918,4;20,2;11,9;15;178;84,7;1100,4
2221964;KRD100185276;6,1;0,4;17;276;276;6;0,07;0,47;0,13;0,02;0,01;0,01;0,02;0,04;0,06;0;0;0;0,03;0;0;0;0;0;0;0;0;0;98,97;0;0;0,16;12032;2124;200,8;3,9;1184,5;1214,8;1185;1174;1199,5;1110,4;233,3;2319,4;2349,5;935,9;892,3;19,9;11,8;15,8;178;85,6;1100,4
2221964;KRD100185276;6,1;0,4;17;276;276;6;0,07;0,47;0,13;0,02;0,01;0,01;0,02;0,04;0,06;0;0;0;0,03;0;0;0;0;0;0;0;0;0;98,97;0;0;0,16;12159;2124;200,9;3,9;1183,5;1214,8;1185,1;1174;1199,5;1110,4;235,7;2343,8;2365,7;936,5;919;19,9;11,8;16,2;178;85,7;1100,4
2221964;KRD100185276;6,1;0,4;17;276;276;6;0,07;0,47;0,13;0,02;0,01;0,01;0,02;0,04;0,06;0;0;0;0,03;0;0;0;0;0;0;0;0;0;98,97;0;0;0,16;12083;2124;200,9;3,9;1182,5;1214,8;1185,1;1174;1199,5;1110,9;236,1;2349,5;2371,5;932,4;913,6;20,2;11,7;16;178;85,2;1100,4
2221964;KRD100185276;6,1;0,4;17;276;276;6;0,07;0,47;0,13;0,02;0,01;0,01;0,02;0,04;0,06;0;0;0;0,03;0;0;0;0;0;0;0;0;0;98,97;0;0;0,16;12160;2124;200,9;3,9;1182,5;1214,8;1185,2;1174;1199,5;1114,8;236,7;2351,9;2380,8;930,2;917,4;2;11,6;15,4;178;85,4;1100,4
2221964;KRD100185276;6,1;0,4;17;276;276;6;0,07;0,47;0,13;0,02;0,01;0,01;0,02;0,04;0,06;0;0;0;0,03;0;0;0;0;0;0;0;0;0;98,97;0;0;0,16;12121;2124;200,9;3,9;1182;1214,8;1185,3;1174;1199,5;1112,8;237,7;2365,7;2385,4;930,5;918,1;19,6;11,5;15,4;178;85,2;1100,4
2221964;KRD100185276;6,1;0,4;17;276;276;6;0,07;0,47;0,13;0,02;0,01;0,01;0,02;0,04;0,06;0;0;0;0,03;0;0;0;0;0;0;0;0;0;98,97;0;0;0,16;12089;2124;200,8;3,9;1181,5;1214,8;1185,4;1174;1199,5;1109,9;238;2372,7;2390;929,5;917,8;19,3;11,2;14,9;178;85,3;1100,4
2221964;KRD100185276;6,1;0,4;17;276;276;6;0,07;0,47;0,13;0,02;0,01;0,01;0,02;0,04;0,06;0;0;0;0,03;0;0;0;0;0;0;0;0;0;98,97;0;0;0,16;12112;2124;200,8;3,9;1182,5;1214,8;1185,5;1174;1199,5;1112,8;238,6;2372,7;2392,4;928,6;916,8;18,9;10,8;14,6;178;85,6;1100,4
2221964;KRD100185276;6,1;0,4;17;276;276;6;0,07;0,47;0,13;0,02;0,01;0,01;0,02;0,04;0,06;0;0;0;0,03;0;0;0;0;0;0;0;0;0;98,97;0;0;0,16;12074;2124;200,3;3,9;1181;1214,8;1185,6;1174;1199,5;1115,8;239,5;2379,6;2402,8;928,6;916,5;18,1;10,7;14,3;178;87,5;1085,4
2221964;KRD100185276;6,1;0,4;17;276;276;6;0,07;0,47;0,13;0,02;0,01;0,01;0,02;0,04;0,06;0;0;0;0,03;0;0;0;0;0;0;0;0;0;98,97;0;0;0,16;12147;2124;200,2;3,9;1180;1214,8;1185,7;1174;1199,5;1113,3;240,9;2398,1;2419;924,8;914,6;18;11,1;14,5;178;88,5;1077,2
2221964;KRD100185276;6,1;0,4;17;276;276;6;0,07;0,47;0,13;0,02;0,01;0,01;0,02;0,04;0,06;0;0;0;0,03;0;0;0;0;0;0;0;0;0;98,97;0;0;0,16;12089;2124;199,9;3,9;1179;1214,8;1185,8;1174;1199,5;1118,3;241,9;2409,7;2427,1;920,6;914,3;19;11,3;14,2;178;89,1;1060,1
2221964;KRD100185276;6,1;0,4;17;276;276;6;0,07;0,47;0,13;0,02;0,01;0,01;0,02;0,04;0,06;0;0;0;0,03;0;0;0;0;0;0;0;0;0;98,97;0;0;0,16;12071;2124;199,5;3,9;1178,5;1214,8;1186;1174;1199,5;1114,8;241,5;2400,5;2432,9;925,4;909,8;19,3;11,5;13,4;178;89,5;1051,3
2221964;KRD100185276;6,1;0,4;17;276;276;6;0,07;0,47;0,13;0,02;0,01;0,01;0,02;0,04;0,06;0;0;0;0,03;0;0;0;0;0;0;0;0;0;98,97;0;0;0,16;12078;2124;199,1;3,9;1178;1214,8;1186,1;1174;1199,5;1114,8;243,2;2419;2449,1;917,4;907,9;19,3;11,8;13,1;178;90,5;1040,3
2221964;KRD100185276;6,1;0,4;17;276;276;6;0,07;0,47;0,13;0,02;0,01;0,01;0,02;0,04;0,06;0;0;0;0,03;0;0;0;0;0;0;0;0;0;98,97;0;0;0,16;12053;2124;198,7;3,9;1177,5;1214,8;1186,2;1174;1199,5;1121,7;243,8;2417,8;2450,2;918,4;900,6;19,3;11,6;12,9;178;93,7;1021,2
2221964;KRD100185276;6,1;0,4;17;276;276;6;0,07;0,47;0,13;0,02;0,01;0,01;0,02;0,04;0,06;0;0;0;0,03;0;0;0;0;0;0;0;0;0;98,97;0;0;0,16;12102;2124;197,9;3,9;1177;1214,8;1186,4;1174;1199,5;1120,7;251,2;2501,2;2522;922,5;905,7;18,9;10,6;11,7;178;96,8;984,3
2221964;KRD100185276;6,1;0,4;17;276;276;6;0,07;0,47;0,13;0,02;0,01;0,01;0,02;0,04;0,06;0;0;0;0,03;0;0;0;0;0;0;0;0;0;98,97;0;0;0,16;12050;2124;196,8;3,9;1177,5;1214,8;1186,6;1174;1199,5;1121,7;253,4;2527,8;2539,4;913;897,4;17,7;87,7;10,2;178;99,7;950,2
2221964;KRD100185276;6,1;0,4;17;276;276;6;0,07;0,47;0,13;0,02;0,01;0,01;0,02;0,04;0,06;0;0;0;0,03;0;0;0;0;0;0;0;0;0;98,97;0;0;0,16;12081;2124;194,1;3,9;1178,5;1214,8;1186,8;1174;1199,5;1118,3;253,8;2533,6;2541,7;887,2;870,3;12,2;70,3;85,9;178;120,9;909,2
2221964;KRD100185276;6,1;0,4;17;276;276;6;0,07;0,47;0,13;0,02;0,01;0,01;0,02;0,04;0,06;0;0;0;0,03;0;0;0;0;0;0;0;0;0;98,97;0;0;0,16;12079;2124;129;4;1194;1214,8;1190,2;1174;1199,5;1102;201,7;2008,1;2031,3;933,7;917,8;18,8;12,1;17,1;178;86,1;1100,4
2221964;KRD100185276;6,1;0,4;17;276;276;6;0,07;0,47;0,13;0,02;0,01;0,01;0,02;0,04;0,06;0;0;0;0,03;0;0;0;0;0;0;0;0;0;98,97;0;0;0,16;12133;2124;128,8;3,9;1194,5;1214,8;1190,2;1174;1199,5;1107,9;201,7;2012,7;2031,3;934,3;920,9;21,9;12,4;17,4;178;86,6;1100,4
2221964;KRD100185276;6,1;0,4;17;276;276;6;0,07;0,47;0,13;0,02;0,01;0,01;0,02;0,04;0,06;0;0;0;0,03;0;0;0;0;0;0;0;0;0;98,97;0;0;0,16;12166;2124;127,9;3,9;1194;1214,8;1190,1;1174;1199,5;1098,6;201,8;2012,7;2025,5;933,7;868,4;22,3;13,1;18,4;178;86,3;1100,4
2221964;KRD100185276;6,1;0,4;17;276;276;6;0,07;0,47;0,13;0,02;0,01;0,01;0,02;0,04;0,06;0;0;0;0,03;0;0;0;0;0;0;0;0;0;98,97;0;0;0,16;12106;2124;127,9;3,9;1195;1214,8;1190,1;1174;1199,5;1105;202,3;2016,2;2030,1;932,7;918,4;23,4;14,1;19,3;178;86,3;1100,4
2221964;KRD100185276;6,1;0,4;17;276;276;6;0,07;0,47;0,13;0,02;0,01;0,01;0,02;0,04;0,06;0;0;0;0,03;0;0;0;0;0;0;0;0;0;98,97;0;0;0,16;12105;2124;127,9;3,9;1194,5;1214,8;1190,1;1174;1199,5;1100,6;202,3;2015;2035,9;934;922,5;24,4;14,3;19,7;178;86;1100,4
2221964;KRD100185276;6,1;0,4;17;276;276;6;0,07;0,47;0,13;0,02;0,01;0,01;0,02;0,04;0,06;0;0;0;0,03;0;0;0;0;0;0;0;0;0;98,97;0;0;0,16;12107;2124;127,9;3,9;1194,5;1214,8;1190,1;1174;1199,5;1104,5;202,3;2015;2037;933,4;818,1;24,8;14,4;19,9;178;86,3;1100,4
2221964;KRD100185276;6,1;0,4;17;276;276;6;0,07;0,47;0,13;0,02;0,01;0,01;0,02;0,04;0,06;0;0;0;0,03;0;0;0;0;0;0;0;0;0;98,97;0;0;0,16;12089;2124;127,9;3,9;1195;1214,8;1190,1;1174;1199,5;1103;202,1;2010,4;2032,4;932,1;902,2;25;14,5;19,7;178;86,7;1100,4
2221964;KRD100185276;6,1;0,4;17;276;276;6;0,07;0,47;0,13;0,02;0,01;0,01;0,02;0,04;0,06;0;0;0;0,03;0;0;0;0;0;0;0;0;0;98,97;0;0;0,16;12125;2124;127,9;3,9;1195;1214,8;1190,1;1174;1199,5;1097,6;202,4;2016,2;2032,4;932,4;922,5;25,1;14,5;19,4;178;86,7;1100,4
2221964;KRD100185276;6,1;0,4;17;276;276;6;0,07;0,47;0,13;0,02;0,01;0,01;0,02;0,04;0,06;0;0;0;0,03;0;0;0;0;0;0;0;0;0;98,97;0;0;0,16;12071;2124;127,9;3,9;1196;1214,8;1190;1174;1199,5;1107,4;202,5;2010,4;2032,4;932,7;923,2;25;14,5;19,2;178;86,7;1100,4
2221964;KRD100185276;6,1;0,4;17;276;276;6;0,07;0,47;0,13;0,02;0,01;0,01;0,02;0,04;0,06;0;0;0;0,03;0;0;0;0;0;0;0;0;0;98,97;0;0;0,16;12062;2124;127,9;3,9;1196;1214,8;1190;1174;1199,5;1103;202,2;2010,4;2033,6;933,7;905,7;25;14,4;19,2;178;86,6;1100,4
2221964;KRD100185276;6,1;0,4;17;276;276;6;0,07;0,47;0,13;0,02;0,01;0,01;0,02;0,04;0,06;0;0;0;0,03;0;0;0;0;0;0;0;0;0;98,97;0;0;0,16;12077;2124;127,9;3,9;1199;1214,8;1190;1174;1199,5;1101;202,4;2009,3;2035,9;932,4;918,1;24,8;14,4;19,3;178;86,5;1100,4
2221964;KRD100185276;6,1;0,4;17;276;276;6;0,07;0,47;0,13;0,02;0,01;0,01;0,02;0,04;0,06;0;0;0;0,03;0;0;0;0;0;0;0;0;0;98,97;0;0;0,16;12063;2124;127,9;3,9;1199,5;1214,8;1189,9;1174;1199,5;1100,1;203;2018,5;2038,2;932,7;921,3;24,7;14,2;19;178;86,4;1100,4
2221964;KRD100185276;6,1;0,4;17;276;276;6;0,07;0,47;0,13;0,02;0,01;0,01;0,02;0,04;0,06;0;0;0;0,03;0;0;0;0;0;0;0;0;0;98,97;0;0;0,16;12080;2124;127,9;3,9;1199,5;1214,8;1189,8;1174;1199;1106,9;202,6;2018,5;2032,4;932,7;920,6;24,5;14,1;18,6;178;86,2;1100,4
2221964;KRD100185276;6,1;0,4;17;276;276;6;0,07;0,47;0,13;0,02;0,01;0,01;0,02;0,04;0,06;0;0;0;0,03;0;0;0;0;0;0;0;0;0;98,97;0;0;0,16;12133;2124;127,9;3,8;1198,5;1214,8;1189,8;1174;1199;1107,9;202,9;2016,2;2039,4;932,1;876,7;24,2;13,9;18,4;178;86,2;1100,4
2221964;KRD100185276;6,1;0,4;17;276;276;6;0,07;0,47;0,13;0,02;0,01;0,01;0,02;0,04;0,06;0;0;0;0,03;0;0;0;0;0;0;0;0;0;98,97;0;0;0,16;12052;2124;127,9;3,9;1198,5;1214,8;1189,7;1174;1199;1107,9;203,1;2020,8;2041,7;933,4;921,6;24,2;13,9;18,3;178;86,1;1100,4
2221964;KRD100185276;6,1;0,4;17;276;276;6;0,07;0,47;0,13;0,02;0,01;0,01;0,02;0,04;0,06;0;0;0;0,03;0;0;0;0;0;0;0;0;0;98,97;0;0;0,16;12131;2124;128;3,9;1198,5;1214,8;1189,7;1174;1199;1110,9;203,2;2019,7;2039,4;933,4;923,8;24,3;13,9;17,9;178;86,2;1100,4
2221964;KRD100185276;6,1;0,4;17;276;276;6;0,07;0,47;0,13;0,02;0,01;0,01;0,02;0,04;0,06;0;0;0;0,03;0;0;0;0;0;0;0;0;0;98,97;0;0;0,16;12091;2124;128;3,9;1198,5;1214,8;1189,6;1174;1198,5;1106,9;203,1;2018,5;2044;931,8;921,3;24,4;14;17,7;178;86;1100,4
2221964;KRD100185276;6,1;0,4;17;276;276;6;0,07;0,47;0,13;0,02;0,01;0,01;0,02;0,04;0,06;0;0;0;0,03;0;0;0;0;0;0;0;0;0;98,97;0;0;0,16;12113;2124;128;3,9;1197,5;1214,8;1189,6;1174;1198;1103;203,1;2015;2050,9;933,4;920,9;24,4;14,1;17,3;178;86,3;1100,4
2221964;KRD100185276;6,1;0,4;17;276;276;6;0,07;0,47;0,13;0,02;0,01;0,01;0,02;0,04;0,06;0;0;0;0,03;0;0;0;0;0;0;0;0;0;98,97;0;0;0,16;12101;2124;128;3,9;1196,5;1214,8;1189,5;1174;1197;1103;203;2019,7;2037;932,7;921,6;24,6;14;17,2;178;86,6;1100,4
2221964;KRD100185276;6,1;0,4;17;276;276;6;0,07;0,47;0,13;0,02;0,01;0,01;0,02;0,04;0,06;0;0;0;0,03;0;0;0;0;0;0;0;0;0;98,97;0;0;0,16;12110;2124;128;3,9;1194;1214,8;1189,5;1174;1197;1106,9;203,2;2015;2048,6;933,7;923,2;24,3;13,5;16,7;178;86,3;1100,4
2221964;KRD100185276;6,1;0,4;17;276;276;6;0,07;0,47;0,13;0,02;0,01;0,01;0,02;0,04;0,06;0;0;0;0,03;0;0;0;0;0;0;0;0;0;98,97;0;0;0,16;12113;2124;128;3,9;1193,5;1214,8;1189,6;1174;1197;1102;204,1;2025,5;2056,7;933,4;919;23,5;13;16,6;178;86,6;1100,4
2221964;KRD100185276;6,1;0,4;17;276;276;6;0,07;0,47;0,13;0,02;0,01;0,01;0,02;0,04;0,06;0;0;0;0,03;0;0;0;0;0;0;0;0;0;98,97;0;0;0,16;12125;2124;128;3,9;1191;1214,8;1189,6;1174;1197;1107,9;204,2;2030,1;2053,2;932,4;920;22,6;12,8;16,5;178;86;1100,4
2221964;KRD100185276;6,1;0,4;17;276;276;6;0,07;0,47;0,13;0,02;0,01;0,01;0,02;0,04;0,06;0;0;0;0,03;0;0;0;0;0;0;0;0;0;98,97;0;0;0,16;12096;2124;128;3,9;1188,5;1214,8;1189,7;1174;1197;1106,9;204,6;2038,2;2059;932,1;922,5;22,3;12,9;16,5;178;85,8;1100,4
2221964;KRD100185276;6,1;0,4;17;276;276;6;0,07;0,47;0,13;0,02;0,01;0,01;0,02;0,04;0,06;0;0;0;0,03;0;0;0;0;0;0;0;0;0;98,97;0;0;0,16;12096;2124;128,1;3,9;1185,5;1214,8;1189,8;1174;1197;1109,4;204,8;2038,2;2055,6;932,4;919;22,3;12,8;16,5;178;86,1;1100,4
2221964;KRD100185276;6,1;0,4;17;276;276;6;0,07;0,47;0,13;0,02;0,01;0,01;0,02;0,04;0,06;0;0;0;0,03;0;0;0;0;0;0;0;0;0;98,97;0;0;0,16;12129;2124;128;3,9;1184,5;1214,8;1189,9;1174;1197;1112,4;205,3;2047,5;2060,2;932,4;911,7;22,3;12,8;16,5;178;86,5;1100,4
2221964;KRD100185276;6,1;0,4;17;276;276;6;0,07;0,47;0,13;0,02;0,01;0,01;0,02;0,04;0,06;0;0;0;0,03;0;0;0;0;0;0;0;0;0;98,97;0;0;0,16;12115;2124;128,1;3,9;1183,5;1214,8;1190;1174;1197;1106,9;202,1;2018,5;2026,6;935,3;907,9;22,2;12,7;16,4;178;86,1;1100,4
2221964;KRD100185276;6,1;0,4;17;276;276;6;0,07;0,47;0,13;0,02;0,01;0,01;0,02;0,04;0,06;0;0;0;0,03;0;0;0;0;0;0;0;0;0;98,97;0;0;0,16;12115;2124;128;3,9;1182;1214,8;1190,1;1174;1197;1106,9;205,5;2049,8;2060,2;935,3;922,5;21,9;12,6;16,2;178;86,2;1100,4
2221964;KRD100185276;6,1;0,4;17;276;276;6;0,07;0,47;0,13;0,02;0,01;0,01;0,02;0,04;0,06;0;0;0;0,03;0;0;0;0;0;0;0;0;0;98,97;0;0;0,16;12107;2124;128;3,9;1181;1214,8;1190,3;1174;1197;1111,9;204,7;2035,9;2062,5;934;920,9;21,7;12,5;15,9;178;86,7;1100,4
2221964;KRD100185276;6,1;0,4;17;276;276;6;0,07;0,47;0,13;0,02;0,01;0,01;0,02;0,04;0,06;0;0;0;0,03;0;0;0;0;0;0;0;0;0;98,97;0;0;0,16;12093;2124;128;3,9;1179,5;1214,8;1190,4;1174;1197;1114,8;205;2037;2067,1;935,3;922,5;21,5;12,5;15,7;178;86,5;1100,4
2221964;KRD100185276;6,1;0,4;17;276;276;6;0,07;0,47;0,13;0,02;0,01;0,01;0,02;0,04;0,06;0;0;0;0,03;0;0;0;0;0;0;0;0;0;98,97;0;0;0,16;12099;2124;128;3,9;1178,5;1214,8;1190,6;1174;1197;1119,7;205,2;2042,8;2066;935,6;922,5;21,3;12,5;15,5;178;86,8;1100,4
2221964;KRD100185276;6,1;0,4;17;276;276;6;0,07;0,47;0,13;0,02;0,01;0,01;0,02;0,04;0,06;0;0;0;0,03;0;0;0;0;0;0;0;0;0;98,97;0;0;0,16;12101;2124;128;3,9;1178,5;1214,8;1190,9;1174;1197;1113,3;205,3;2047,5;2060,2;935,6;925,7;21,1;12,3;15,6;178;87,1;1100,4
2221964;KRD100185276;6,1;0,4;17;276;276;6;0,07;0,47;0,13;0,02;0,01;0,01;0,02;0,04;0,06;0;0;0;0,03;0;0;0;0;0;0;0;0;0;98,97;0;0;0,16;12013;2124;128;3,9;1178;1214,8;1191;1174;1197;1117,3;205,2;2044;2060,2;936,5;930,2;20,5;11,8;16;178;87,5;1100,4
2221964;KRD100185276;6,1;0,4;17;276;276;6;0,07;0,47;0,13;0,02;0,01;0,01;0,02;0,04;0,06;0;0;0;0,03;0;0;0;0;0;0;0;0;0;98,97;0;0;0,16;12085;2124;127,5;3,9;1176;1214,8;1191,3;1174;1197;1115,8;205,3;2042,8;2064,8;939,7;914,6;19,4;11,7;16,5;178;87,7;1100,4
2221964;KRD100185276;6,1;0,4;17;276;276;6;0,07;0,47;0,13;0,02;0,01;0,01;0,02;0,04;0,06;0;0;0;0,03;0;0;0;0;0;0;0;0;0;98,97;0;0;0,16;12159;2124;127,2;3,9;1176;1214,8;1191,5;1174;1197;1118,3;205,9;2047,5;2074,1;938,5;920;19,7;12,8;16,3;178;95,1;1100,4
2221964;KRD100185276;6,1;0,4;17;276;276;6;0,07;0,47;0,13;0,02;0,01;0,01;0,02;0,04;0,06;0;0;0;0,03;0;0;0;0;0;0;0;0;0;98,97;0;0;0,16;12117;2124;127;3,9;1175;1214,8;1191,8;1174;1197;1117,3;205,7;2045,1;2066;937,2;908,5;21,4;13,7;16;178;95,1;1082
2221973;KRD100185561;6,2;0,3;155;332;332;6;0,06;0,49;0,15;0,02;0,01;0,01;0,03;0,04;0,06;0;0;0;0,03;0;0;0;0;0;0;0;0;0;98,94;0;0;0,15;12018;2124;126,7;3,9;1174;1214,8;1192,1;1175;1197;1124,2;205,6;2045,1;2066;928;909,5;22,8;14;15,4;178;95,1;1060,1
2221973;KRD100185561;6,2;0,3;155;332;332;6;0,06;0,49;0,15;0,02;0,01;0,01;0,03;0,04;0,06;0;0;0;0,03;0;0;0;0;0;0;0;0;0;98,94;0;0;0,15;12072;2124;126,4;3,9;1175;1214,8;1192,2;1175;1197;1122,2;205,4;2041,7;2067,1;923,2;912,7;22,9;13,2;14,2;178;98,4;1032,8
2221973;KRD100185561;6,2;0,3;155;332;332;6;0,06;0,49;0,15;0,02;0,01;0,01;0,03;0,04;0,06;0;0;0;0,03;0;0;0;0;0;0;0;0;0;98,94;0;0;0,15;12094;2124;125,7;3,9;1176;1214,8;1192,6;1177;1197;1124,2;206,2;2048,6;2072,9;916,5;901,5;21,3;10,7;12,4;178;99,4;962,5
2221973;KRD100185561;6,2;0,3;155;332;332;6;0,06;0,49;0,15;0,02;0,01;0,01;0,03;0,04;0,06;0;0;0;0,03;0;0;0;0;0;0;0;0;0;98,94;0;0;0,15;12113;2124;122,8;3,9;1179,5;1214,8;1193,1;1180,5;1197;1133;206,8;2056,7;2078,7;901,5;890,7;13,6;82,7;11,6;178;106,3;901
2221973;KRD100185561;6,2;0,3;155;332;332;6;0,06;0,49;0,15;0,02;0,01;0,01;0,03;0,04;0,06;0;0;0;0,03;0;0;0;0;0;0;0;0;0;98,94;0;0;0,15;12048;2124;97,1;3,9;1192,5;1214,8;1194,1;1192;1197;1097,1;206,5;2054,4;2077,5;934,3;922,2;22,3;14,6;18,4;178;87,2;1100,5
2221973;KRD100185561;6,2;0,3;155;332;332;6;0,06;0,49;0,15;0,02;0,01;0,01;0,03;0,04;0,06;0;0;0;0,03;0;0;0;0;0;0;0;0;0;98,94;0;0;0,15;12082;2124;97;3,9;1195;1214,8;1194,1;1192;1197;1102;206,3;2059;2070,6;934,3;923,8;26,2;15,5;18,6;178;86,8;1100,5
2221973;KRD100185561;6,2;0,3;155;332;332;6;0,06;0,49;0,15;0,02;0,01;0,01;0,03;0,04;0,06;0;0;0;0,03;0;0;0;0;0;0;0;0;0;98,94;0;0;0,15;12013;2124;97,1;3,9;1194;1214,8;1194,1;1192;1197;1098,6;206,3;2059;2067,1;934,3;922,5;27,5;15,3;18,2;178;86,6;1100,5
