Repository: furkanbitik/kardemir

File: final_birlesik_veri2.csv (part 22 of 29)
dokum_no;numune_no;cap;ovalite;elastikiyet;rel_alt_akma_dayanimi;reh_ust_akma_dayanimi;tufal_orani;C;MN;SI;S;P;N;CR;NI;CU;MO;V;TI;AS;SN;SB;AL;NB;CA;ZN;B;PB;ZR;FE;ALSOL;ALINS;CEV;firin_giris_uzunluk;firin_giris_agirlik;firin_kalis_suresi;lcc_kalma_suresi;firin_cikis_sicakligi;kutuk_desarj_sicakligi;tavlama_ortalama_sicaklik;tavlama_min_sicaklik;tavlama_max_sicaklik;dr10_kutuk_sicakligi;ortalama_descaler_basinci;min_descaler_basinci;max_descaler_basinci;max_meerdrive_giris_sicakligi;min_ meerdrive_giris_sicakligi;ortam_hava_sicakligi1;ortam_hava_sicakligi2;ortam_hava_sicakligi3;unit_agirlik;haddeleme_suresi;haddeleme_hizi
2221973;KRD100185561;6,2;0,3;155;332;332;6;0,06;0,49;0,15;0,02;0,01;0,01;0,03;0,04;0,06;0;0;0;0,03;0;0;0;0;0;0;0;0;0;98,94;0;0;0,15;12092;2124;97;3,9;1193,5;1214,8;1194,1;1192;1197;1100,1;206,1;2050,9;2071,8;935,3;924,5;27,4;15,2;18,5;178;86,9;1100,5
2221973;KRD100185561;6,2;0,3;155;332;332;6;0,06;0,49;0,15;0,02;0,01;0,01;0,03;0,04;0,06;0;0;0;0,03;0;0;0;0;0;0;0;0;0;98,94;0;0;0,15;12049;2124;97,1;3,9;1193;1214,8;1194,1;1192;1197;1101;206,1;2049,8;2078,7;934;832,1;27,3;15,2;18,8;178;87,1;1100,5
2221973;KRD100185561;6,2;0,3;155;332;332;6;0,06;0,49;0,15;0,02;0,01;0,01;0,03;0,04;0,06;0;0;0;0,03;0;0;0;0;0;0;0;0;0;98,94;0;0;0,15;12085;2124;97;3,9;1192,5;1214,8;1194,1;1192;1197;1100,6;206,5;2055,6;2082,2;935,6;921,6;27,2;15,3;19,1;178;87,2;1100,5
2221973;KRD100185561;6,2;0,3;155;332;332;6;0,06;0,49;0,15;0,02;0,01;0,01;0,03;0,04;0,06;0;0;0;0,03;0;0;0;0;0;0;0;0;0;98,94;0;0;0,15;12076;2124;97;3,9;1193,5;1214,8;1194,1;1192;1197;1102,5;206,3;2055,6;2074,1;934;916,5;27,2;15,4;19;178;86,8;1100,5
2221973;KRD100185561;6,2;0,3;155;332;332;6;0,06;0,49;0,15;0,02;0,01;0,01;0,03;0,04;0,06;0;0;0;0,03;0;0;0;0;0;0;0;0;0;98,94;0;0;0,15;12089;2124;97;3,9;1193,5;1214,8;1194,1;1192;1197;1102,5;206,3;2050,9;2070,6;934,3;922,5;27,2;15,5;18,9;178;86,7;1100,5
2221973;KRD100185561;6,2;0,3;155;332;332;6;0,06;0,49;0,15;0,02;0,01;0,01;0,03;0,04;0,06;0;0;0;0,03;0;0;0;0;0;0;0;0;0;98,94;0;0;0,15;12106;2124;97,1;3,9;1193,5;1214,8;1194;1192;1197;1103,5;206,4;2056,7;2071,8;935;827,4;27,3;15,6;18,9;178;87,5;1100,5
2221973;KRD100185561;6,2;0,3;155;332;332;6;0,06;0,49;0,15;0,02;0,01;0,01;0,03;0,04;0,06;0;0;0;0,03;0;0;0;0;0;0;0;0;0;98,94;0;0;0,15;12111;2124;97;3,9;1192,5;1214,8;1194;1192;1197;1099,6;206,6;2053,2;2078,7;934,3;924,5;27,3;15,4;18,8;178;86,9;1100,5
2221973;KRD100185561;6,2;0,3;155;332;332;6;0,06;0,49;0,15;0,02;0,01;0,01;0,03;0,04;0,06;0;0;0;0,03;0;0;0;0;0;0;0;0;0;98,94;0;0;0,15;12035;2124;97;3,9;1193;1214,8;1194,1;1191;1197;1103;206,6;2056,7;2076,4;934;895,2;27,3;15,2;18,5;178;87,1;1100,5
2221973;KRD100185561;6,2;0,3;155;332;332;6;0,06;0,49;0,15;0,02;0,01;0,01;0,03;0,04;0,06;0;0;0;0,03;0;0;0;0;0;0;0;0;0;98,94;0;0;0,15;12020;2124;97;3,9;1194,5;1214,8;1194;1191;1197;1102,5;206,6;2056,7;2078,7;933,7;910,4;27,2;15,2;18;178;87,1;1100,5
2221973;KRD100185561;6,2;0,3;155;332;332;6;0,06;0,49;0,15;0,02;0,01;0,01;0,03;0,04;0,06;0;0;0;0,03;0;0;0;0;0;0;0;0;0;98,94;0;0;0,15;12020;2124;97;3,9;1195;1214,8;1194;1191;1197;1105,5;206,8;2055,6;2076,4;933,7;915,9;27,1;15,2;17,8;178;86,7;1100,5
2221973;KRD100185561;6,2;0,3;155;332;332;6;0,06;0,49;0,15;0,02;0,01;0,01;0,03;0,04;0,06;0;0;0;0,03;0;0;0;0;0;0;0;0;0;98,94;0;0;0,15;12069;2124;97;3,8;1195;1214,8;1193,9;1191;1197;1103,5;207,2;2048,6;2082,2;934;922,5;27,1;15,3;18,2;178;86,9;1100,5
2221973;KRD100185561;6,2;0,3;155;332;332;6;0,06;0,49;0,15;0,02;0,01;0,01;0,03;0,04;0,06;0;0;0;0,03;0;0;0;0;0;0;0;0;0;98,94;0;0;0,15;12055;2124;97;3,8;1195;1214,8;1193,9;1191;1197;1109,4;206,6;2053,2;2078,7;934,3;923,8;27,2;15,3;18,7;178;87,2;1100,5
2221973;KRD100185561;6,2;0,3;155;332;332;6;0,06;0,49;0,15;0,02;0,01;0,01;0,03;0,04;0,06;0;0;0;0,03;0;0;0;0;0;0;0;0;0;98,94;0;0;0,15;12075;2124;97;3,8;1194;1214,8;1193,9;1191;1197;1105;206,7;2055,6;2077,5;934;921,6;27,4;15,5;19,1;178;87,1;1100,5
2221973;KRD100185561;6,2;0,3;155;332;332;6;0,06;0,49;0,15;0,02;0,01;0,01;0,03;0,04;0,06;0;0;0;0,03;0;0;0;0;0;0;0;0;0;98,94;0;0;0,15;12120;2124;97;3,9;1194;1214,8;1193,9;1191;1197;1103,5;207,5;2067,1;2082,2;934,3;921,6;27,5;15,7;19,3;178;87,1;1100,5
2221973;KRD100185561;6,2;0,3;155;332;332;6;0,06;0,49;0,15;0,02;0,01;0,01;0,03;0,04;0,06;0;0;0;0,03;0;0;0;0;0;0;0;0;0;98,94;0;0;0,15;12029;2124;97;3,9;1194;1214,8;1193,8;1191;1197;1102,5;207,3;2061,3;2085,6;933,7;925,4;27,5;15,7;19,6;178;87,1;1100,5
2221973;KRD100185561;6,2;0,3;155;332;332;6;0,06;0,49;0,15;0,02;0,01;0,01;0,03;0,04;0,06;0;0;0;0,03;0;0;0;0;0;0;0;0;0;98,94;0;0;0,15;12103;2124;97;3,9;1194;1214,8;1193,8;1191;1197;1098,1;208;2067,1;2091,4;934;814,3;27,5;15,6;19,8;178;86,9;1100,5
2221973;KRD100185561;6,2;0,3;155;332;332;6;0,06;0,49;0,15;0,02;0,01;0,01;0,03;0,04;0,06;0;0;0;0,03;0;0;0;0;0;0;0;0;0;98,94;0;0;0,15;12074;2124;97;3,9;1193,5;1214,8;1193,8;1191;1197;1106;208,3;2071,8;2090,3;934;907,3;27,5;15,6;19,7;178;87,1;1100,5
2221973;KRD100185561;6,2;0,3;155;332;332;6;0,06;0,49;0,15;0,02;0,01;0,01;0,03;0,04;0,06;0;0;0;0,03;0;0;0;0;0;0;0;0;0;98,94;0;0;0,15;12114;2124;97;3,9;1193;1214,8;1193,7;1191;1197;1100,1;207,6;2061,3;2085,6;933,4;920,6;27,5;15,6;19,6;178;87,2;1100,5
2221973;KRD100185561;6,2;0,3;155;332;332;6;0,06;0,49;0,15;0,02;0,01;0,01;0,03;0,04;0,06;0;0;0;0,03;0;0;0;0;0;0;0;0;0;98,94;0;0;0,15;12069;2124;97;3,9;1195;1214,8;1193,8;1191;1197;1105;207,9;2062,5;2096,1;934;920,9;27,5;15,6;19,8;178;86,9;1100,5
2221973;KRD100185561;6,2;0,3;155;332;332;6;0,06;0,49;0,15;0,02;0,01;0,01;0,03;0,04;0,06;0;0;0;0,03;0;0;0;0;0;0;0;0;0;98,94;0;0;0,15;12020;2124;97;3,9;1194,5;1214,8;1193,7;1191;1197;1105;208,3;2062,5;2101,9;933,4;924,1;27,2;15,4;19,9;178;87;1100,5
2221973;KRD100185561;6,2;0,3;155;332;332;6;0,06;0,49;0,15;0,02;0,01;0,01;0,03;0,04;0,06;0;0;0;0,03;0;0;0;0;0;0;0;0;0;98,94;0;0;0,15;12020;2124;97;3,9;1194,5;1214,8;1193,7;1191;1197;1112,4;208,7;2067,1;2101,9;933,4;919;26,9;15,5;19,9;178;86,8;1100,5
2221973;KRD100185561;6,2;0,3;155;332;332;6;0,06;0,49;0,15;0,02;0,01;0,01;0,03;0,04;0,06;0;0;0;0,03;0;0;0;0;0;0;0;0;0;98,94;0;0;0,15;12095;2124;97;3,8;1195;1214,8;1193,6;1191;1197;1100,6;208,3;2064,8;2100,7;935;916,5;26,9;15,7;19,8;178;86,7;1100,5
2221973;KRD100185561;6,2;0,3;155;332;332;6;0,06;0,49;0,15;0,02;0,01;0,01;0,03;0,04;0,06;0;0;0;0,03;0;0;0;0;0;0;0;0;0;98,94;0;0;0,15;12019;2124;97;3,9;1194,5;1214,8;1193,6;1191;1197;1105;208,4;2067,1;2094,9;934,3;918,4;27,1;15,7;20,4;178;86,2;1100,5
2221973;KRD100185561;6,2;0,3;155;332;332;6;0,06;0,49;0,15;0,02;0,01;0,01;0,03;0,04;0,06;0;0;0;0,03;0;0;0;0;0;0;0;0;0;98,94;0;0;0,15;12026;2124;97;3,9;1194;1214,8;1193,5;1191;1197;1097,6;209,1;2077,5;2101,9;933,4;923,2;27,2;15,7;20,6;178;86,5;1100,5
2221973;KRD100185561;6,2;0,3;155;332;332;6;0,06;0,49;0,15;0,02;0,01;0,01;0,03;0,04;0,06;0;0;0;0,03;0;0;0;0;0;0;0;0;0;98,94;0;0;0,15;12061;2124;97;3,8;1194;1214,8;1193,5;1190,5;1197;1106;209,2;2084,5;2100,7;932,7;924,1;27,3;15,7;20,2;178;86,8;1100,5
2221973;KRD100185561;6,2;0,3;155;332;332;6;0,06;0,49;0,15;0,02;0,01;0,01;0,03;0,04;0,06;0;0;0;0,03;0;0;0;0;0;0;0;0;0;98,94;0;0;0,15;12053;2124;97;3,9;1194;1214,8;1193,4;1190,5;1197;1100,6;209,3;2088;2101,9;934;922,2;27,1;15,7;19,7;178;87,2;1100,5
2221973;KRD100185561;6,2;0,3;155;332;332;6;0,06;0,49;0,15;0,02;0,01;0,01;0,03;0,04;0,06;0;0;0;0,03;0;0;0;0;0;0;0;0;0;98,94;0;0;0,15;12079;2124;97;3,8;1194;1214,8;1193,4;1190;1197;1101;209,7;2090,3;2101,9;933,4;924,8;27,1;15,7;19,3;178;86,7;1100,5
2221973;KRD100185561;6,2;0,3;155;332;332;6;0,06;0,49;0,15;0,02;0,01;0,01;0,03;0,04;0,06;0;0;0;0,03;0;0;0;0;0;0;0;0;0;98,94;0;0;0,15;12061;2124;97;3,8;1192,5;1214,8;1193,3;1189;1197;1097,1;209,7;2085,6;2106,5;933,4;923,2;27,2;15,6;18,9;178;87,1;1100,5
2221973;KRD100185561;6,2;0,3;155;332;332;6;0,06;0,49;0,15;0,02;0,01;0,01;0,03;0,04;0,06;0;0;0;0,03;0;0;0;0;0;0;0;0;0;98,94;0;0;0,15;12098;2124;97;3,9;1194;1214,8;1193,3;1189;1197;1099,6;209,3;2079,9;2103;933,4;903,1;27,3;15,6;18,2;178;87;1100,5
2221973;KRD100185561;6,2;0,3;155;332;332;6;0,06;0,49;0,15;0,02;0,01;0,01;0,03;0,04;0,06;0;0;0;0,03;0;0;0;0;0;0;0;0;0;98,94;0;0;0,15;12089;2124;97;3,9;1194;1214,8;1193,2;1189;1197;1104,5;209,6;2085,6;2106,5;935,9;905,4;27,1;15,5;18,3;178;87;1100,5
2221973;KRD100185561;6,2;0,3;155;332;332;6;0,06;0,49;0,15;0,02;0,01;0,01;0,03;0,04;0,06;0;0;0;0,03;0;0;0;0;0;0;0;0;0;98,94;0;0;0,15;12004;2124;97;3,9;1194;1214,8;1193,1;1189;1197;1107,4;209,8;2089,1;2111,1;931,8;918,1;27;15,5;19;178;87,4;1100,5
2221973;KRD100185561;6,2;0,3;155;332;332;6;0,06;0,49;0,15;0,02;0,01;0,01;0,03;0,04;0,06;0;0;0;0,03;0;0;0;0;0;0;0;0;0;98,94;0;0;0,15;12010;2124;96,9;3,9;1194;1214,8;1193,1;1189;1197;1107,9;209,5;2083,3;2103;933,4;917,4;27;15,5;19,2;178;87,6;1100,5
2221973;KRD100185561;6,2;0,3;155;332;332;6;0,06;0,49;0,15;0,02;0,01;0,01;0,03;0,04;0,06;0;0;0;0,03;0;0;0;0;0;0;0;0;0;98,94;0;0;0,15;12073;2124;97;3,9;1194;1214,8;1193;1189;1197;1112,4;210,3;2094,9;2111,1;932,7;919,4;27;15,6;18,9;178;87,3;1100,5
2221973;KRD100185561;6,2;0,3;155;332;332;6;0,06;0,49;0,15;0,02;0,01;0,01;0,03;0,04;0,06;0;0;0;0,03;0;0;0;0;0;0;0;0;0;98,94;0;0;0,15;12036;2124;97;3,8;1194;1214,8;1193;1189;1197;1107,4;209,8;2090,3;2108,8;933,7;900,9;27;15,7;18,8;178;87,3;1100,5
2221973;KRD100185561;6,2;0,3;155;332;332;6;0,06;0,49;0,15;0,02;0,01;0,01;0,03;0,04;0,06;0;0;0;0,03;0;0;0;0;0;0;0;0;0;98,94;0;0;0,15;12081;2124;97;3,8;1194,5;1214,8;1192,9;1189;1197;1109,9;209,5;2085,6;2106,5;934;826,7;26,9;15,7;19,2;178;87,2;1100,5
2221973;KRD100185561;6,2;0,3;155;332;332;6;0,06;0,49;0,15;0,02;0,01;0,01;0,03;0,04;0,06;0;0;0;0,03;0;0;0;0;0;0;0;0;0;98,94;0;0;0,15;12100;2124;96,9;3,9;1194;1214,8;1192,8;1188;1197;1114,3;209,9;2089,1;2113,4;932,4;917,4;26,9;15,7;19,7;178;86,9;1100,5
2221973;KRD100185561;6,2;0,3;155;332;332;6;0,06;0,49;0,15;0,02;0,01;0,01;0,03;0,04;0,06;0;0;0;0,03;0;0;0;0;0;0;0;0;0;98,94;0;0;0,15;12011;2124;96,9;3,9;1194;1214,8;1192,7;1188;1197;1106;209,9;2083,3;2108,8;932,1;919,7;27;15,8;19,9;178;86,7;1100,5
2221973;KRD100185561;6,2;0,3;155;332;332;6;0,06;0,49;0,15;0,02;0,01;0,01;0,03;0,04;0,06;0;0;0;0,03;0;0;0;0;0;0;0;0;0;98,94;0;0;0,15;12013;2124;97;3,9;1193,5;1214,8;1192,6;1188;1197;1109,4;209,9;2084,5;2114,6;933,7;922,9;27,1;15,8;20,2;178;86,5;1100,5
2221973;KRD100185561;6,2;0,3;155;332;332;6;0,06;0,49;0,15;0,02;0,01;0,01;0,03;0,04;0,06;0;0;0;0,03;0;0;0;0;0;0;0;0;0;98,94;0;0;0,15;12077;2124;97;3,9;1197;1214,8;1192,5;1188;1197;1109,9;209,7;2090,3;2105,3;932,7;920,9;27,1;15,9;20,2;178;86,7;1100,5
2221973;KRD100185561;6,2;0,3;155;332;332;6;0,06;0,49;0,15;0,02;0,01;0,01;0,03;0,04;0,06;0;0;0;0,03;0;0;0;0;0;0;0;0;0;98,94;0;0;0,15;12108;2124;96,9;3,9;1196;1214,8;1192,4;1188;1196;1106;210,8;2096,1;2118,1;932,1;914,3;27,1;15,8;20,3;178;86,9;1100,5
2221973;KRD100185561;6,2;0,3;155;332;332;6;0,06;0,49;0,15;0,02;0,01;0,01;0,03;0,04;0,06;0;0;0;0,03;0;0;0;0;0;0;0;0;0;98,94;0;0;0,15;12035;2124;96,9;3,9;1196;1214,8;1192,3;1188;1196;1103;210,5;2094,9;2116,9;932,7;920,9;27;15,8;20,1;178;86,6;1100,5
2221973;KRD100185561;6,2;0,3;155;332;332;6;0,06;0,49;0,15;0,02;0,01;0,01;0,03;0,04;0,06;0;0;0;0,03;0;0;0;0;0;0;0;0;0;98,94;0;0;0,15;12053;2124;96,9;3,9;1196;1214,8;1192,1;1187;1196;1107,4;210,9;2094,9;2118,1;932,4;921,3;27;15,9;20,1;178;86,7;1100,5
2221973;KRD100185561;6,2;0,3;155;332;332;6;0,06;0,49;0,15;0,02;0,01;0,01;0,03;0,04;0,06;0;0;0;0,03;0;0;0;0;0;0;0;0;0;98,94;0;0;0,15;12092;2124;96,8;3,9;1196;1214,8;1192;1187;1196;1098,1;210,8;2093,8;2119,2;932,1;925,4;27,2;16;20;178;87,6;1100,5
2221975;KRD100185550;6,2;0,3;17;294;297;6;0,05;0,47;0,1;0,03;0,02;0,01;0,04;0,05;0,06;0,01;0;0;0,03;0;0;0;0;0;0;0;0;0;99,02;0;0;0,15;12080;2124;96,8;3,9;1194,5;1214,8;1191,7;1186,5;1195;1097,6;211,5;2101,9;2125,1;932,1;923,2;27,3;16;19,4;178;87,3;1100,5
2221975;KRD100185550;6,2;0,3;17;294;297;6;0,05;0,47;0,1;0,03;0,02;0,01;0,04;0,05;0,06;0,01;0;0;0,03;0;0;0;0;0;0;0;0;0;99,02;0;0;0,15;12016;2124;96,8;3,9;1194,5;1214,8;1191,6;1186,5;1195;1099,6;211,7;2100,7;2130,8;931,8;920,9;27,3;16;19,5;178;87,6;1100,5
2221975;KRD100185550;6,2;0,3;17;294;297;6;0,05;0,47;0,1;0,03;0,02;0,01;0,04;0,05;0,06;0,01;0;0;0,03;0;0;0;0;0;0;0;0;0;99,02;0;0;0,15;12038;2124;96,8;3,8;1194;1214,8;1191,5;1185,5;1195;1101;211,4;2093,8;2131,9;931,8;877,7;27,2;16,2;19,3;178;87;1100,5
2221975;KRD100185550;6,2;0,3;17;294;297;6;0,05;0,47;0,1;0,03;0,02;0,01;0,04;0,05;0,06;0,01;0;0;0,03;0;0;0;0;0;0;0;0;0;99,02;0;0;0,15;12088;2124;96,8;3,9;1193,5;1214,8;1191,3;1185,5;1195;1098,1;211,2;2094,9;2131,9;932,4;920,6;27,3;16,3;19;178;86,8;1100,5
2221975;KRD100185550;6,2;0,3;17;294;297;6;0,05;0,47;0,1;0,03;0,02;0,01;0,04;0,05;0,06;0,01;0;0;0,03;0;0;0;0;0;0;0;0;0;99,02;0;0;0,15;12034;2124;96,8;3,9;1193;1214,8;1191,2;1185,5;1195;1100,6;211,4;2100,7;2126,2;931,8;818,8;27,4;16,2;18,6;178;86,5;1100,5
2221975;KRD100185550;6,2;0,3;17;294;297;6;0,05;0,47;0,1;0,03;0,02;0,01;0,04;0,05;0,06;0,01;0;0;0,03;0;0;0;0;0;0;0;0;0;99,02;0;0;0,15;12059;2124;96,8;3,9;1194,5;1214,8;1191,2;1185,5;1195;1105,5;211,5;2101,9;2125,1;931,1;881,5;27,4;16,1;18,5;178;86,6;1100,5
2221975;KRD100185550;6,2;0,3;17;294;297;6;0,05;0,47;0,1;0,03;0,02;0,01;0,04;0,05;0,06;0,01;0;0;0,03;0;0;0;0;0;0;0;0;0;99,02;0;0;0,15;12009;2124;96,8;3,9;1194,5;1214,8;1191;1185,5;1194,5;1103,5;211,6;2107,6;2123,8;931,1;920,9;27,2;16;18,7;178;86,4;1100,5
2221975;KRD100185550;6,2;0,3;17;294;297;6;0,05;0,47;0,1;0,03;0,02;0,01;0,04;0,05;0,06;0,01;0;0;0,03;0;0;0;0;0;0;0;0;0;99,02;0;0;0,15;12011;2124;96,8;3,9;1194,5;1214,8;1190,9;1185,5;1194,5;1103,5;212,3;2112,3;2135,4;931,8;922,2;27,2;16;19;178;86,9;1100,5
2221975;KRD100185550;6,2;0,3;17;294;297;6;0,05;0,47;0,1;0,03;0,02;0,01;0,04;0,05;0,06;0,01;0;0;0,03;0;0;0;0;0;0;0;0;0;99,02;0;0;0,15;12048;2124;96,8;3,9;1194;1214,8;1190,8;1185,5;1194,5;1102,5;212,4;2113,4;2129,6;930,2;921,3;27,2;16;19,1;178;86,7;1100,5
2221975;KRD100185550;6,2;0,3;17;294;297;6;0,05;0,47;0,1;0,03;0,02;0,01;0,04;0,05;0,06;0,01;0;0;0,03;0;0;0;0;0;0;0;0;0;99,02;0;0;0,15;12097;2124;96,8;3,9;1193,5;1214,8;1190,8;1185,5;1194,5;1105;209,9;2093,8;2107,6;930,5;921,6;27,1;16,1;19,1;178;86,6;1100,5
2221975;KRD100185550;6,2;0,3;17;294;297;6;0,05;0,47;0,1;0,03;0,02;0,01;0,04;0,05;0,06;0,01;0;0;0,03;0;0;0;0;0;0;0;0;0;99,02;0;0;0,15;12025;2124;96,8;3,9;1193,5;1214,8;1190,6;1185,5;1194,5;1093,7;212,6;2118,1;2140;932,7;922,9;27;16,1;19,4;178;86,2;1100,5
2221975;KRD100185550;6,2;0,3;17;294;297;6;0,05;0,47;0,1;0,03;0,02;0,01;0,04;0,05;0,06;0,01;0;0;0,03;0;0;0;0;0;0;0;0;0;99,02;0;0;0,15;12125;2124;97,6;3,9;1193;1214,8;1190,6;1185,5;1194,5;1101;212,4;2114,6;2136,6;932,1;906,9;26,9;16,1;20,2;178;86,4;1100,5
2221975;KRD100185550;6,2;0,3;17;294;297;6;0,05;0,47;0,1;0,03;0,02;0,01;0,04;0,05;0,06;0,01;0;0;0,03;0;0;0;0;0;0;0;0;0;99,02;0;0;0,15;12064;2124;98,8;3,9;1193,5;1214,8;1190,4;1185,5;1194,5;1099,6;212,7;2114,6;2136,6;932,4;922,5;27;16,1;20,5;178;86,5;1100,5
2221975;KRD100185550;6,2;0,3;17;294;297;6;0,05;0,47;0,1;0,03;0,02;0,01;0,04;0,05;0,06;0,01;0;0;0,03;0;0;0;0;0;0;0;0;0;99,02;0;0;0,15;12080;2124;98,8;3,9;1192,5;1214,8;1190,3;1185,5;1194,5;1093,2;213,2;2123,8;2137,7;932,1;922,2;27,2;16,2;19,9;178;86,1;1100,5
2221975;KRD100185550;6,2;0,3;17;294;297;6;0,05;0,47;0,1;0,03;0,02;0,01;0,04;0,05;0,06;0,01;0;0;0,03;0;0;0;0;0;0;0;0;0;99,02;0;0;0,15;12038;2124;98,7;3,9;1192;1214,8;1190,2;1185,5;1194,5;1101;212,5;2120,4;2130,8;932,1;924,1;27,2;16,2;19,4;178;86,3;1100,5
2221975;KRD100185550;6,2;0,3;17;294;297;6;0,05;0,47;0,1;0,03;0,02;0,01;0,04;0,05;0,06;0,01;0;0;0,03;0;0;0;0;0;0;0;0;0;99,02;0;0;0,15;12042;2124;98,8;3,9;1195;1214,8;1190,1;1185,5;1194,5;1103;213,1;2119,2;2136,6;932,1;922,9;27,2;16,1;19,1;178;86,8;1100,5
2221975;KRD100185550;6,2;0,3;17;294;297;6;0,05;0,47;0,1;0,03;0,02;0,01;0,04;0,05;0,06;0,01;0;0;0,03;0;0;0;0;0;0;0;0;0;99,02;0;0;0,15;12097;2124;98,8;3,9;1194;1214,8;1190,1;1185,5;1194;1099,6;212,8;2116,9;2136,6;932,7;920,6;27,2;16,1;18,8;178;87;1100,5
2221975;KRD100185550;6,2;0,3;17;294;297;6;0,05;0,47;0,1;0,03;0,02;0,01;0,04;0,05;0,06;0,01;0;0;0,03;0;0;0;0;0;0;0;0;0;99,02;0;0;0,15;12097;2124;98,8;3,9;1194;1214,8;1190;1185,5;1194;1100,6;212,6;2116,9;2141,2;932,4;911,7;27,3;16,1;19,1;178;86,7;1100,5
2221975;KRD100185550;6,2;0,3;17;294;297;6;0,05;0,47;0,1;0,03;0,02;0,01;0,04;0,05;0,06;0,01;0;0;0,03;0;0;0;0;0;0;0;0;0;99,02;0;0;0,15;12085;2124;98,8;3,9;1194;1214,8;1189,9;1185,5;1194;1100,1;212,7;2119,2;2141,2;932,4;922,2;27,5;16,2;19,4;178;86,9;1100,5
2221975;KRD100185550;6,2;0,3;17;294;297;6;0,05;0,47;0,1;0,03;0,02;0,01;0,04;0,05;0,06;0,01;0;0;0,03;0;0;0;0;0;0;0;0;0;99,02;0;0;0,15;12085;2124;98,8;3,9;1192,5;1214,8;1189,8;1185,5;1193,5;1097,1;212,8;2119,2;2136,6;932,1;922,5;27,5;16,3;19,8;178;87;1100,5
2221975;KRD100185550;6,2;0,3;17;294;297;6;0,05;0,47;0,1;0,03;0,02;0,01;0,04;0,05;0,06;0,01;0;0;0,03;0;0;0;0;0;0;0;0;0;99,02;0;0;0,15;12089;2124;98,8;3,9;1192,5;1214,8;1189,8;1185,5;1193,5;1102,5;212,8;2112,3;2143,5;932,1;923,8;27,7;16,2;19,6;178;86,8;1100,5
2221975;KRD100185550;6,2;0,3;17;294;297;6;0,05;0,47;0,1;0,03;0,02;0,01;0,04;0,05;0,06;0,01;0;0;0,03;0;0;0;0;0;0;0;0;0;99,02;0;0;0,15;12143;2124;98,8;3,8;1192;1214,8;1189,8;1185,5;1193,5;1098,6;212,8;2116,9;2137,7;932,1;878,3;27,6;16;19,4;178;86,8;1100,5
2221975;KRD100185550;6,2;0,3;17;294;297;6;0,05;0,47;0,1;0,03;0,02;0,01;0,04;0,05;0,06;0,01;0;0;0,03;0;0;0;0;0;0;0;0;0;99,02;0;0;0,15;12053;2124;98,9;3,9;1192,5;1214,8;1189,8;1185,5;1193,5;1104,5;210,3;2091,4;2114,6;932,1;891,3;27,5;16,1;19,8;178;86,5;1100,5
2221975;KRD100185550;6,2;0,3;17;294;297;6;0,05;0,47;0,1;0,03;0,02;0,01;0,04;0,05;0,06;0,01;0;0;0,03;0;0;0;0;0;0;0;0;0;99,02;0;0;0,15;12076;2124;98,8;3,9;1192;1214,8;1189,9;1185,5;1197,5;1099,6;213,3;2123,8;2143,5;932,1;922,2;27,4;16,2;20,2;178;87;1100,5
2221975;KRD100185550;6,2;0,3;17;294;297;6;0,05;0,47;0,1;0,03;0,02;0,01;0,04;0,05;0,06;0,01;0;0;0,03;0;0;0;0;0;0;0;0;0;99,02;0;0;0,15;12094;2124;99,6;3,9;1192;1214,8;1190;1185,5;1199,5;1102,5;213,7;2125,2;2147;932,4;923,8;27,5;16,3;20,5;178;87;1100,5
2221975;KRD100185550;6,2;0,3;17;294;297;6;0,05;0,47;0,1;0,03;0,02;0,01;0,04;0,05;0,06;0,01;0;0;0,03;0;0;0;0;0;0;0;0;0;99,02;0;0;0,15;12108;2124;100,3;3,9;1193,5;1214,8;1190,2;1185,5;1201,5;1099,6;213,3;2122,7;2145,8;932,7;922,9;27,5;16,3;20,3;178;86,6;1100,5
2221975;KRD100185550;6,2;0,3;17;294;297;6;0,05;0,47;0,1;0,03;0,02;0,01;0,04;0,05;0,06;0,01;0;0;0,03;0;0;0;0;0;0;0;0;0;99,02;0;0;0,15;12067;2124;101,1;3,9;1193,5;1214,8;1190,5;1185,5;1203;1100,6;213,7;2123,8;2149,3;932,7;916,2;27,5;16,3;20;178;86,4;1100,5
2221975;KRD100185550;6,2;0,3;17;294;297;6;0,05;0,47;0,1;0,03;0,02;0,01;0,04;0,05;0,06;0,01;0;0;0,03;0;0;0;0;0;0;0;0;0;99,02;0;0;0,15;12142;2124;102;3,8;1193;1214,8;1190,8;1185,5;1203,5;1105,5;213,3;2120,4;2147;931,1;922,2;27,3;16,2;19,8;178;86,7;1100,5
2221975;KRD100185550;6,2;0,3;17;294;297;6;0,05;0,47;0,1;0,03;0,02;0,01;0,04;0,05;0,06;0,01;0;0;0,03;0;0;0;0;0;0;0;0;0;99,02;0;0;0,15;12035;2124;104,3;3,9;1193;1214,8;1191,2;1185,5;1203,5;1103,5;213,8;2125,2;2148,1;931,1;923,2;27,2;16,2;19,5;178;86,9;1100,5
2221975;KRD100185550;6,2;0,3;17;294;297;6;0,05;0,47;0,1;0,03;0,02;0,01;0,04;0,05;0,06;0,01;0;0;0,03;0;0;0;0;0;0;0;0;0;99,02;0;0;0,15;12081;2124;106,4;3,9;1193;1214,8;1191,5;1185,5;1203,5;1103;213,7;2123,8;2149,3;931,1;922,2;27,2;16,2;19,2;178;86,6;1100,5
2221975;KRD100185550;6,2;0,3;17;294;297;6;0,05;0,47;0,1;0,03;0,02;0,01;0,04;0,05;0,06;0,01;0;0;0,03;0;0;0;0;0;0;0;0;0;99,02;0;0;0,15;12116;2124;106,4;3,8;1192,5;1214,8;1191,5;1185,5;1203,5;1097,6;214,2;2130,8;2159,7;932,1;922,9;27,2;16,3;19,5;178;87,2;1100,5
2221975;KRD100185550;6,2;0,3;17;294;297;6;0,05;0,47;0,1;0,03;0,02;0,01;0,04;0,05;0,06;0,01;0;0;0,03;0;0;0;0;0;0;0;0;0;99,02;0;0;0,15;12075;2124;106,4;3,9;1192,5;1214,8;1191,7;1185,5;1203,5;1101;214,6;2129,6;2157,4;931,8;920,9;27,2;16,3;20,1;178;86,9;1100,5
2221975;KRD100185550;6,2;0,3;17;294;297;6;0,05;0,47;0,1;0,03;0,02;0,01;0,04;0,05;0,06;0,01;0;0;0,03;0;0;0;0;0;0;0;0;0;99,02;0;0;0,15;12115;2124;106,4;3,9;1191,5;1214,8;1191,7;1185,5;1203,5;1097,6;214,7;2131,9;2155,1;931,1;922,2;27,3;16,2;20,2;178;87,2;1100,5
2221975;KRD100185550;6,2;0,3;17;294;297;6;0,05;0,47;0,1;0,03;0,02;0,01;0,04;0,05;0,06;0,01;0;0;0,03;0;0;0;0;0;0;0;0;0;99,02;0;0;0,15;12115;2124;106,4;3,9;1191,5;1214,8;1191,8;1185,5;1203,5;1098,6;215,3;2142,4;2160,9;932,4;922,2;27,2;16,3;19,9;178;86,7;1100,5
2221975;KRD100185550;6,2;0,3;17;294;297;6;0,05;0,47;0,1;0,03;0,02;0,01;0,04;0,05;0,06;0,01;0;0;0,03;0;0;0;0;0;0;0;0;0;99,02;0;0;0,15;12057;2124;106,4;3,9;1191,5;1214,8;1191,8;1185,5;1203,5;1100,1;215,3;2142,4;2164,4;932,4;920,9;27,3;16,3;19,4;178;86,4;1100,5
2221975;KRD100185550;6,2;0,3;17;294;297;6;0,05;0,47;0,1;0,03;0,02;0,01;0,04;0,05;0,06;0,01;0;0;0,03;0;0;0;0;0;0;0;0;0;99,02;0;0;0,15;12117;2124;106,4;3,8;1193,5;1214,8;1191,9;1185,5;1203,5;1106;215,3;2143,5;2159,7;932,1;923,8;27,5;16,3;19,1;178;86,7;1100,5
2221975;KRD100185550;6,2;0,3;17;294;297;6;0,05;0,47;0,1;0,03;0,02;0,01;0,04;0,05;0,06;0,01;0;0;0,03;0;0;0;0;0;0;0;0;0;99,02;0;0;0,15;12047;2124;106,4;3,8;1193,5;1214,8;1192;1185,5;1203,5;1105,5;215,3;2147;2158,6;932,1;923,2;27,6;16,3;19,1;178;87,3;1100,5
2221975;KRD100185550;6,2;0,3;17;294;297;6;0,05;0,47;0,1;0,03;0,02;0,01;0,04;0,05;0,06;0,01;0;0;0,03;0;0;0;0;0;0;0;0;0;99,02;0;0;0,15;12108;2124;106,4;3,8;1192,5;1214,8;1192,1;1185,5;1203,5;1102;215,3;2141,2;2164,4;932,4;815,6;27,8;16,3;19,9;178;87,2;1100,5
2221975;KRD100185550;6,2;0,3;17;294;297;6;0,05;0,47;0,1;0,03;0,02;0,01;0,04;0,05;0,06;0,01;0;0;0,03;0;0;0;0;0;0;0;0;0;99,02;0;0;0,15;12120;2124;106,4;3,8;1192;1214,8;1192,2;1185,5;1203,5;1106;215,6;2140;2170,1;932,4;857;27,8;16,4;20,4;178;87,2;1100,5
2221975;KRD100185550;6,2;0,3;17;294;297;6;0,05;0,47;0,1;0,03;0,02;0,01;0,04;0,05;0,06;0,01;0;0;0,03;0;0;0;0;0;0;0;0;0;99,02;0;0;0,15;12080;2124;106,4;3,8;1192,5;1214,8;1192,2;1185,5;1203,5;1098,6;215,6;2145,8;2166,7;933,4;916,5;27,7;16,3;20,5;178;86,5;1100,5
2221975;KRD100185550;6,2;0,3;17;294;297;6;0,05;0,47;0,1;0,03;0,02;0,01;0,04;0,05;0,06;0,01;0;0;0,03;0;0;0;0;0;0;0;0;0;99,02;0;0;0,15;12089;2124;106,4;3,9;1192;1214,8;1192,4;1185,5;1203,5;1103,5;215,9;2151,6;2170,1;932,4;919,7;27,6;16,3;20;178;86,6;1100,5
2221975;KRD100185550;6,2;0,3;17;294;297;6;0,05;0,47;0,1;0,03;0,02;0,01;0,04;0,05;0,06;0,01;0;0;0,03;0;0;0;0;0;0;0;0;0;99,02;0;0;0,15;12089;2124;106,5;3,9;1191;1214,8;1192,4;1185,5;1203,5;1105,5;215,9;2155,1;2163,2;932,1;922,9;27,7;16,3;19,6;178;87,2;1100,5
2221975;KRD100185550;6,2;0,3;17;294;297;6;0,05;0,47;0,1;0,03;0,02;0,01;0,04;0,05;0,06;0,01;0;0;0,03;0;0;0;0;0;0;0;0;0;99,02;0;0;0,15;12120;2124;106,4;3,8;1190,5;1214,8;1192,5;1185,5;1203,5;1098,1;216,4;2157,4;2170,1;932,4;922,9;27,8;16,5;19,5;178;87,2;1100,5
2221975;KRD100185550;6,2;0,3;17;294;297;6;0,05;0,47;0,1;0,03;0,02;0,01;0,04;0,05;0,06;0,01;0;0;0,03;0;0;0;0;0;0;0;0;0;99,02;0;0;0,15;12108;2124;106,4;3,9;1190,5;1214,8;1192,6;1185,5;1203,5;1104,5;216,3;2152,8;2177,1;932,4;924,1;27,9;16,6;19,5;178;86,9;1100,5
2221975;KRD100185550;6,2;0,3;17;294;297;6;0,05;0,47;0,1;0,03;0,02;0,01;0,04;0,05;0,06;0,01;0;0;0,03;0;0;0;0;0;0;0;0;0;99,02;0;0;0,15;12072;2124;106,4;3,9;1190;1214,8;1192,8;1185,5;1203,5;1105;216,4;2157,4;2175,9;932,4;924,1;27,9;16,5;19,4;178;86,7;1100,5
2221975;KRD100185550;6,2;0,3;17;294;297;6;0,05;0,47;0,1;0,03;0,02;0,01;0,04;0,05;0,06;0,01;0;0;0,03;0;0;0;0;0;0;0;0;0;99,02;0;0;0,15;12061;2124;106,4;3,9;1191;1214,8;1193;1185,5;1203,5;1101;216,7;2151,6;2180,6;931,1;923,2;27,8;16,4;19,4;178;86,7;1100,5
2221999;KRD100186007;6,2;0,4;126,5;296,3;33;6;0,06;0,5;0,12;0,02;0,02;0,01;0,02;0,04;0,08;0;0;0;0,04;0;0;0;0;0;0;0;0;0;98,92;0;0;0,15;12072;2124;106,4;3,9;1191;1214,8;1193,1;1185,5;1203,5;1105,5;216,4;2145,8;2172,5;929,2;916,5;27,6;16,4;19,9;178;87;1100,5
2221999;KRD100186007;6,2;0,4;126,5;296,3;33;6;0,06;0,5;0,12;0,02;0,02;0,01;0,02;0,04;0,08;0;0;0;0,04;0;0;0;0;0;0;0;0;0;98,92;0;0;0,15;12059;2124;106,4;3,9;1191;1214,8;1193,2;1185,5;1203,5;1106;216,9;2147;2181,7;931,1;917,8;27,6;16,4;20,3;178;86,8;1100,5
2221999;KRD100186007;6,2;0,4;126,5;296,3;33;6;0,06;0,5;0,12;0,02;0,02;0,01;0,02;0,04;0,08;0;0;0;0,04;0;0;0;0;0;0;0;0;0;98,92;0;0;0,15;12083;2124;106,4;3,9;1191;1214,8;1193,3;1185,5;1203,5;1110,9;216,6;2151,6;2172,5;931,8;921,6;27,6;16,5;20,5;178;86,2;1100,5
2221999;KRD100186007;6,2;0,4;126,5;296,3;33;6;0,06;0,5;0,12;0,02;0,02;0,01;0,02;0,04;0,08;0;0;0;0,04;0;0;0;0;0;0;0;0;0;98,92;0;0;0,15;12082;2124;106,4;3,9;1190;1214,8;1193,3;1185,5;1203,5;1105;216,8;2157,4;2181,7;928,9;919,4;27,7;16,4;20,4;178;86,9;1100,5
2221999;KRD100186007;6,2;0,4;126,5;296,3;33;6;0,06;0,5;0,12;0,02;0,02;0,01;0,02;0,04;0,08;0;0;0;0,04;0;0;0;0;0;0;0;0;0;98,92;0;0;0,15;12063;2124;106,4;3,6;1189,5;1214,8;1193,3;1185,5;1203,5;1108,4;217,5;2165,5;2186,3;930,5;914,6;27,6;16,4;20,3;178;86,7;1100,5
2221999;KRD100186007;6,2;0,4;126,5;296,3;33;6;0,06;0,5;0,12;0,02;0,02;0,01;0,02;0,04;0,08;0;0;0;0,04;0;0;0;0;0;0;0;0;0;98,92;0;0;0,15;12067;2124;106,4;3,8;1189;1214,8;1193,3;1185,5;1203,5;1106,9;217,4;2164,4;2186,3;931,1;913,3;27,7;16,6;20,2;178;86,6;1100,5
2221999;KRD100186007;6,2;0,4;126,5;296,3;33;6;0,06;0,5;0,12;0,02;0,02;0,01;0,02;0,04;0,08;0;0;0;0,04;0;0;0;0;0;0;0;0;0;98,92;0;0;0,15;12096;2124;106,5;3,8;1189;1214,8;1193,3;1185,5;1203,5;1105;217,7;2163,2;2193,3;930,8;920,9;27,9;16,7;20,1;178;86,4;1100,5
2221999;KRD100186007;6,2;0,4;126,5;296,3;33;6;0,06;0,5;0,12;0,02;0,02;0,01;0,02;0,04;0,08;0;0;0;0,04;0;0;0;0;0;0;0;0;0;98,92;0;0;0,15;12109;2124;106,4;3,9;1188;1214,8;1193,2;1185,5;1203,5;1108,4;217,6;2165,5;2182,9;930,2;829,9;28,1;16,7;19,8;178;86,2;1100,5
2221999;KRD100186007;6,2;0,4;126,5;296,3;33;6;0,06;0,5;0,12;0,02;0,02;0,01;0,02;0,04;0,08;0;0;0;0,04;0;0;0;0;0;0;0;0;0;98,92;0;0;0,15;12091;2124;106,5;3,9;1188;1214,8;1193,3;1185,5;1203,5;1107,4;217,4;2165,5;2182,9;932,1;917,8;28;16,8;20;178;86,6;1100,5
2221999;KRD100186007;6,2;0,4;126,5;296,3;33;6;0,06;0,5;0,12;0,02;0,02;0,01;0,02;0,04;0,08;0;0;0;0,04;0;0;0;0;0;0;0;0;0;98,92;0;0;0,15;12013;2124;106,4;3,9;1190;1214,8;1193,2;1185,5;1203,5;1106,9;217,3;2159,7;2184;933,7;920,6;28;16,8;20,2;178;86,3;1100,5
2221999;KRD100186007;6,2;0,4;126,5;296,3;33;6;0,06;0,5;0,12;0,02;0,02;0,01;0,02;0,04;0,08;0;0;0;0,04;0;0;0;0;0;0;0;0;0;98,92;0;0;0,15;12030;2124;106,5;3,9;1188,5;1214,8;1193,1;1183;1203,5;1109,9;217,8;2166,7;2193,3;930,8;919,4;27,9;16,9;20,6;178;86,3;1100,5
2221999;KRD100186007;6,2;0,4;126,5;296,3;33;6;0,06;0,5;0,12;0,02;0,02;0,01;0,02;0,04;0,08;0;0;0;0,04;0;0;0;0;0;0;0;0;0;98,92;0;0;0,15;11981;2124;106,5;3,8;1189;1214,8;1193;1182,5;1203,5;1105,5;218;2171,3;2194,4;932,7;917,4;28;16,8;20,5;178;86,8;1100,5
2221999;KRD100186007;6,2;0,4;126,5;296,3;33;6;0,06;0,5;0,12;0,02;0,02;0,01;0,02;0,04;0,08;0;0;0;0,04;0;0;0;0;0;0;0;0;0;98,92;0;0;0,15;12121;2124;106,5;3,9;1188,5;1214,8;1192,9;1180,5;1203,5;1108,4;214,4;2131,9;2152,8;932,4;920,6;28;16,8;20,3;178;86,6;1100,5
2221999;KRD100186007;6,2;0,4;126,5;296,3;33;6;0,06;0,5;0,12;0,02;0,02;0,01;0,02;0,04;0,08;0;0;0;0,04;0;0;0;0;0;0;0;0;0;98,92;0;0;0,15;12047;2124;106,5;3,9;1187,5;1214,8;1192,8;1180,5;1203,5;1106;218,2;2172,5;2193,3;932,4;918,4;27,9;16,7;20,1;178;86,3;1100,5
2221999;KRD100186007;6,2;0,4;126,5;296,3;33;6;0,06;0,5;0,12;0,02;0,02;0,01;0,02;0,04;0,08;0;0;0;0,04;0;0;0;0;0;0;0;0;0;98,92;0;0;0,15;12044;2124;106,6;3,9;1187;1214,8;1192,7;1180;1203,5;1109,4;218,3;2163,2;2194,4;934,3;921,6;27,8;16,7;19,9;178;86,6;1100,5
2221999;KRD100186007;6,2;0,4;126,5;296,3;33;6;0,06;0,5;0,12;0,02;0,02;0,01;0,02;0,04;0,08;0;0;0;0,04;0;0;0;0;0;0;0;0;0;98,92;0;0;0,15;12005;2124;106,6;3,9;1187;1214,8;1192,7;1179,5;1203,5;1107,4;217,9;2164,4;2188,7;932,4;892;27,7;16,6;19,8;178;86,2;1100,5
2221999;KRD100186007;6,2;0,4;126,5;296,3;33;6;0,06;0,5;0,12;0,02;0,02;0,01;0,02;0,04;0,08;0;0;0;0,04;0;0;0;0;0;0;0;0;0;98,92;0;0;0,15;12057;2124;106,6;3,9;1186,5;1214,8;1192,5;1179,5;1203,5;1107,9;217,8;2170,1;2187,5;934,3;920,9;27,6;16,7;19,9;178;85,7;1100,5
2221999;KRD100186007;6,2;0,4;126,5;296,3;33;6;0,06;0,5;0,12;0,02;0,02;0,01;0,02;0,04;0,08;0;0;0;0,04;0;0;0;0;0;0;0;0;0;98,92;0;0;0,15;12072;2124;106,6;3,9;1186,5;1214,8;1192,5;1179,5;1203,5;1110,4;218,1;2169;2186,3;934,3;920,6;27,7;16,7;20;178;86,1;1100,5
2221999;KRD100186007;6,2;0,4;126,5;296,3;33;6;0,06;0,5;0,12;0,02;0,02;0,01;0,02;0,04;0,08;0;0;0;0,04;0;0;0;0;0;0;0;0;0;98,92;0;0;0,15;11995;2124;106,6;3,9;1185,5;1214,8;1192,4;1179,5;1203,5;1108,4;218,6;2177,1;2192,1;932,4;920,9;27,6;16,7;20;178;86,9;1100,5
2221999;KRD100186007;6,2;0,4;126,5;296,3;33;6;0,06;0,5;0,12;0,02;0,02;0,01;0,02;0,04;0,08;0;0;0;0,04;0;0;0;0;0;0;0;0;0;98,92;0;0;0,15;12061;2124;106,6;3,9;1188;1214,8;1192,3;1179,5;1203,5;1106;218;2169;2188,7;934,3;900,6;27,5;16,6;20,1;178;86,2;1100,5
2221999;KRD100186007;6,2;0,4;126,5;296,3;33;6;0,06;0,5;0,12;0,02;0,02;0,01;0,02;0,04;0,08;0;0;0;0,04;0;0;0;0;0;0;0;0;0;98,92;0;0;0,15;12113;2124;106,6;3,9;1187,5;1214,8;1192,3;1179,5;1203,5;1107,4;218,5;2177,1;2195,6;935;916,5;27,3;16,5;20,5;178;86,5;1100,5
2221999;KRD100186007;6,2;0,4;126,5;296,3;33;6;0,06;0,5;0,12;0,02;0,02;0,01;0,02;0,04;0,08;0;0;0;0,04;0;0;0;0;0;0;0;0;0;98,92;0;0;0,15;12037;2124;106,5;3,9;1187,5;1214,8;1192,3;1179,5;1203,5;1110,4;218,8;2175,9;2192,1;935,9;919;27;16,5;20,6;178;83,9;1100,5
2221999;KRD100186007;6,2;0,4;126,5;296,3;33;6;0,06;0,5;0,12;0,02;0,02;0,01;0,02;0,04;0,08;0;0;0;0,04;0;0;0;0;0;0;0;0;0;98,92;0;0;0,15;12102;2124;107,5;3,8;1187,5;1214,8;1192,3;1179,5;1203,5;1108,4;216,3;2155,1;2169;935,3;915,9;26,9;16,6;20,6;178;86;1100,5
2221999;KRD100186007;6,2;0,4;126,5;296,3;33;6;0,06;0,5;0,12;0,02;0,02;0,01;0,02;0,04;0,08;0;0;0;0,04;0;0;0;0;0;0;0;0;0;98,92;0;0;0,15;12090;2124;122,7;3,9;1188;1214,8;1192,5;1179,5;1203,5;1107,4;219,5;2181,7;2201,4;934,3;921,6;27;16,6;20,4;178;86,9;1100,5
2221999;KRD100186007;6,2;0,4;126,5;296,3;33;6;0,06;0,5;0,12;0,02;0,02;0,01;0,02;0,04;0,08;0;0;0;0,04;0;0;0;0;0;0;0;0;0;98,92;0;0;0,15;12135;2124;123,8;3,9;1188,5;1214,8;1192,6;1179,5;1203,5;1107,9;219,5;2187,5;2204,9;935;917,8;27;16,6;20,2;178;86,7;1100,5
2221999;KRD100186007;6,2;0,4;126,5;296,3;33;6;0,06;0,5;0,12;0,02;0,02;0,01;0,02;0,04;0,08;0;0;0;0,04;0;0;0;0;0;0;0;0;0;98,92;0;0;0,15;12077;2124;123,8;3,9;1188,5;1214,8;1192,8;1179,5;1203,5;1108,4;219,5;2180,6;2209,5;935,9;918,4;26,9;16,6;19,9;178;86,2;1100,5
2221999;KRD100186007;6,2;0,4;126,5;296,3;33;6;0,06;0,5;0,12;0,02;0,02;0,01;0,02;0,04;0,08;0;0;0;0,04;0;0;0;0;0;0;0;0;0;98,92;0;0;0,15;12089;2124;123,8;3,9;1188,5;1214,8;1193;1179,5;1203,5;1111,9;219,1;2180,6;2206;934,3;922,2;26,6;16,1;19,3;178;86,2;1100,5
2221999;KRD100186007;6,2;0,4;126,5;296,3;33;6;0,06;0,5;0,12;0,02;0,02;0,01;0,02;0,04;0,08;0;0;0;0,04;0;0;0;0;0;0;0;0;0;98,92;0;0;0,15;12042;2124;123,8;3,9;1188,5;1214,8;1193,1;1179,5;1203,5;1105;219,7;2180,6;2209,5;934,3;924,1;25,3;14,9;18,8;178;86,2;1100,5
2221999;KRD100186007;6,2;0,4;126,5;296,3;33;6;0,06;0,5;0,12;0,02;0,02;0,01;0,02;0,04;0,08;0;0;0;0,04;0;0;0;0;0;0;0;0;0;98,92;0;0;0,15;12078;2124;123;3,9;1187;1214,8;1193,4;1179,5;1203,5;1106;219,7;2172,5;2213;933,4;910,1;22,9;13,1;18,7;178;87;1100,5
2221999;KRD100186007;6,2;0,4;126,5;296,3;33;6;0,06;0,5;0,12;0,02;0,02;0,01;0,02;0,04;0,08;0;0;0;0,04;0;0;0;0;0;0;0;0;0;98,92;0;0;0,15;12073;2124;121,9;3,9;1187,5;1214,8;1193,6;1179,5;1203,5;1109,4;219,7;2181,7;2210,6;934;920,9;24,4;15,4;20,4;178;86,4;1100,5
2221999;KRD100186007;6,2;0,4;126,5;296,3;33;6;0,06;0,5;0,12;0,02;0,02;0,01;0,02;0,04;0,08;0;0;0;0,04;0;0;0;0;0;0;0;0;0;98,92;0;0;0,15;12028;2124;121,8;3,9;1187;1214,8;1193,8;1179,5;1203,5;1106;219,7;2188,7;2211,8;934;920,9;26,1;16,7;20,7;178;87,2;1100,5
2221999;KRD100186007;6,2;0,4;126,5;296,3;33;6;0,06;0,5;0,12;0,02;0,02;0,01;0,02;0,04;0,08;0;0;0;0,04;0;0;0;0;0;0;0;0;0;98,92;0;0;0,15;12145;2124;121,8;3,8;1187,5;1214,8;1193,9;1179,5;1203,5;1109,4;220,1;2193,3;2215,3;933,7;922,2;27,4;16,7;20,7;178;86,7;1100,5
2221999;KRD100186007;6,2;0,4;126,5;296,3;33;6;0,06;0,5;0,12;0,02;0,02;0,01;0,02;0,04;0,08;0;0;0;0,04;0;0;0;0;0;0;0;0;0;98,92;0;0;0,15;12039;2124;121,8;3,9;1188;1214,8;1194,1;1179,5;1203,5;1109,9;220,8;2199,1;2217,6;936,9;906,9;27,3;16,6;20,9;178;87,3;1100,5
2221999;KRD100186007;6,2;0,4;126,5;296,3;33;6;0,06;0,5;0,12;0,02;0,02;0,01;0,02;0,04;0,08;0;0;0;0,04;0;0;0;0;0;0;0;0;0;98,92;0;0;0,15;12054;2124;121,8;3,9;1188;1214,8;1194,2;1179,5;1203,5;1107,9;221,2;2204,9;2221,1;926,4;880,2;27,2;16,5;21,2;178;86,8;1100,5
2221999;KRD100186007;6,2;0,4;126,5;296,3;33;6;0,06;0,5;0,12;0,02;0,02;0,01;0,02;0,04;0,08;0;0;0;0,04;0;0;0;0;0;0;0;0;0;98,92;0;0;0,15;12026;2124;121,8;3,9;1189;1214,8;1194,1;1179,5;1203,5;1109,4;221,5;2206;2222,2;925,4;814,6;27,3;16,5;21,1;178;87,3;1100,5
2221999;KRD100186007;6,2;0,4;126,5;296,3;33;6;0,06;0,5;0,12;0,02;0,02;0,01;0,02;0,04;0,08;0;0;0;0,04;0;0;0;0;0;0;0;0;0;98,92;0;0;0,15;12062;2124;121,8;3,8;1190,5;1214,8;1194,2;1179,5;1203,5;1109,4;221,1;2199,1;2222,2;936,5;919,4;27,2;16,5;20,7;178;87,1;1100,5
2221999;KRD100186007;6,2;0,4;126,5;296,3;33;6;0,06;0,5;0,12;0,02;0,02;0,01;0,02;0,04;0,08;0;0;0;0,04;0;0;0;0;0;0;0;0;0;98,92;0;0;0,15;12103;2124;121,8;3,9;1191,5;1214,8;1194;1179,5;1203,5;1109,9;220,9;2192,1;2221,1;941,6;922,5;26,9;16,5;20,7;178;86,3;1100,5
2221999;KRD100186007;6,2;0,4;126,5;296,3;33;6;0,06;0,5;0,12;0,02;0,02;0,01;0,02;0,04;0,08;0;0;0;0,04;0;0;0;0;0;0;0;0;0;98,92;0;0;0,15;12029;2124;121,8;3,9;1192,5;1214,8;1193,9;1179,5;1203,5;1110,9;220,6;2195,6;2217,6;940;895,2;26,6;16,4;20,9;178;87,6;1100,5
2221999;KRD100186007;6,2;0,4;126,5;296,3;33;6;0,06;0,5;0,12;0,02;0,02;0,01;0,02;0,04;0,08;0;0;0;0,04;0;0;0;0;0;0;0;0;0;98,92;0;0;0,15;12019;2124;121,8;3,9;1193;1214,8;1193,9;1179,5;1203,5;1114,3;221,2;2203,7;2222,2;941,3;920,9;26,2;16,2;20,6;178;87,5;1100,5
2221999;KRD100186007;6,2;0,4;126,5;296,3;33;6;0,06;0,5;0,12;0,02;0,02;0,01;0,02;0,04;0,08;0;0;0;0,04;0;0;0;0;0;0;0;0;0;98,92;0;0;0,15;12139;2124;121,7;3,9;1196,5;1214,8;1193,7;1179,5;1203,5;1117,8;220,8;2200,2;2215,3;939,7;920,6;25,9;15,9;19,5;178;87,1;1100,5
2221999;KRD100186007;6,2;0,4;126,5;296,3;33;6;0,06;0,5;0,12;0,02;0,02;0,01;0,02;0,04;0,08;0;0;0;0,04;0;0;0;0;0;0;0;0;0;98,92;0;0;0,15;12012;2124;121,8;3,6;1198;1214,8;1193,6;1179,5;1203,5;1118,3;220,8;2188,7;2216,4;939,1;921,6;24,5;14,5;18,7;178;87,1;1100,5
2221999;KRD100186007;6,2;0,4;126,5;296,3;33;6;0,06;0,5;0,12;0,02;0,02;0,01;0,02;0,04;0,08;0;0;0;0,04;0;0;0;0;0;0;0;0;0;98,92;0;0;0,15;12102;2124;121;3,9;1200,5;1214,8;1193,3;1179,5;1203,5;1114,8;221;2197,9;2221,1;938,5;924,1;22,4;13,3;18,3;178;87;1100,5
2221999;KRD100186007;6,2;0,4;126,5;296,3;33;6;0,06;0,5;0,12;0,02;0,02;0,01;0,02;0,04;0,08;0;0;0;0,04;0;0;0;0;0;0;0;0;0;98,92;0;0;0,15;12068;2124;120,3;3,9;1201,5;1214,8;1193;1179,5;1203,5;1118,3;220,9;2200,2;2218,8;939,7;922,9;22,3;13,5;17,9;178;86,9;1100,5
2221999;KRD100186007;6,2;0,4;126,5;296,3;33;6;0,06;0,5;0,12;0,02;0,02;0,01;0,02;0,04;0,08;0;0;0;0,04;0;0;0;0;0;0;0;0;0;98,92;0;0;0,15;12124;2124;119,5;3,9;1203,5;1214,8;1192,7;1179,5;1203,5;1113,3;221;2194,4;2221,1;938,1;920,6;22,4;13,5;16,9;178;86,6;1100,5
2221999;KRD100186007;6,2;0,4;126,5;296,3;33;6;0,06;0,5;0,12;0,02;0,02;0,01;0,02;0,04;0,08;0;0;0;0,04;0;0;0;0;0;0;0;0;0;98,92;0;0;0,15;12004;2124;118,7;3,9;1203,5;1214,8;1192,3;1179;1203,5;1114,3;221,5;2199,1;2226,9;938,1;921,3;21,8;12,1;16;178;86,3;1100,5
2221999;KRD100186007;6,2;0,4;126,5;296,3;33;6;0,06;0,5;0,12;0,02;0,02;0,01;0,02;0,04;0,08;0;0;0;0,04;0;0;0;0;0;0;0;0;0;98,92;0;0;0,15;12069;2124;116,3;3,9;1201,5;1214,8;1191,7;1177,5;1203,5;1109,9;221,2;2207,2;2222,2;936,9;916,8;18,5;11,9;17,9;178;87,2;1100,5
2221999;KRD100186007;6,2;0,4;126,5;296,3;33;6;0,06;0,5;0,12;0,02;0,02;0,01;0,02;0,04;0,08;0;0;0;0,04;0;0;0;0;0;0;0;0;0;98,92;0;0;0,15;12009;2124;114,2;3,9;1198;1214,8;1191,2;1176;1203,5;1101;221,2;2204,9;2222,2;937,2;916,8;23,8;16,3;20,5;178;87,8;1100,5
2221999;KRD100186007;6,2;0,4;126,5;296,3;33;6;0,06;0,5;0,12;0,02;0,02;0,01;0,02;0,04;0,08;0;0;0;0,04;0;0;0;0;0;0;0;0;0;98,92;0;0;0,15;12009;2124;114,2;3,9;1198;1214,8;1191;1176;1203,5;1103,5;221,5;2204,9;2228;936,5;917,4;27,4;17,6;20,4;178;87,9;1100,5
2221999;KRD100186007;6,2;0,4;126,5;296,3;33;6;0,06;0,5;0,12;0,02;0,02;0,01;0,02;0,04;0,08;0;0;0;0,04;0;0;0;0;0;0;0;0;0;98,92;0;0;0,15;12046;2124;114,1;3,9;1197;1214,8;1190,7;1176;1203,5;1103;221,5;2201,4;2224,5;935;917,4;28,8;17,7;20,4;178;87,4;1100,5
2221999;KRD100186007;6,2;0,4;126,5;296,3;33;6;0,06;0,5;0,12;0,02;0,02;0,01;0,02;0,04;0,08;0;0;0;0,04;0;0;0;0;0;0;0;0;0;98,92;0;0;0,15;12083;2124;114,1;3,9;1198;1214,8;1190,4;1176;1203,5;1098,1;221,4;2199,1;2224,5;935;921,3;28,7;17,5;20,6;178;86,8;1100,5
2221999;KRD100186007;6,2;0,4;126,5;296,3;33;6;0,06;0,5;0,12;0,02;0,02;0,01;0,02;0,04;0,08;0;0;0;0,04;0;0;0;0;0;0;0;0;0;98,92;0;0;0,15;12104;2124;114,1;3,9;1197,5;1214,8;1190;1175,5;1203,5;1103;221,9;2203,7;2229,2;935;919,4;28,6;17,5;20,6;178;87;1100,5
2221999;KRD100186007;6,2;0,4;126,5;296,3;33;6;0,06;0,5;0,12;0,02;0,02;0,01;0,02;0,04;0,08;0;0;0;0,04;0;0;0;0;0;0;0;0;0;98,92;0;0;0,15;12144;2124;114,1;3,8;1197,5;1214,8;1189,8;1175;1203,5;1101;221,9;2200,2;2241,9;934;921,6;28,5;17,5;20,7;178;87,1;1100,5
2221999;KRD100186007;6,2;0,4;126,5;296,3;33;6;0,06;0,5;0,12;0,02;0,02;0,01;0,02;0,04;0,08;0;0;0;0,04;0;0;0;0;0;0;0;0;0;98,92;0;0;0,15;12037;2124;114,1;3,9;1198;1214,8;1189,4;1174,5;1203,5;1101;222;2203,7;2233,8;933,7;852,2;28,5;17,5;20,9;178;87,4;1100,5
2221999;KRD100186007;6,2;0,4;126,5;296,3;33;6;0,06;0,5;0,12;0,02;0,02;0,01;0,02;0,04;0,08;0;0;0;0,04;0;0;0;0;0;0;0;0;0;98,92;0;0;0,15;12016;2124;114;3,9;1198;1214,8;1189,2;1173,5;1203,5;1104,5;222,4;2206;2239,6;934,3;920,6;28,4;17,5;20,4;178;87,5;1100,5
2222000;KRD100186008;6,2;0,4;147;296,3;248,8;6;0,08;0,48;0,13;0,01;0,01;0,01;0,02;0,04;0,06;0;0;0;0,04;0;0;0;0;0;0;0;0;0,01;98,99;0;0;0,17;12102;2124;114;3,9;1198,5;1214,8;1188,5;1170,5;1203,5;1104,5;223,6;2226,9;2247,7;935,6;921,6;28,6;17,5;20;178;86,8;1100,5
2222000;KRD100186008;6,2;0,4;147;296,3;248,8;6;0,08;0,48;0,13;0,01;0,01;0,01;0,02;0,04;0,06;0;0;0;0,04;0;0;0;0;0;0;0;0;0,01;98,99;0;0;0,17;12038;2124;114;3,9;1198;1214,8;1188;1168,5;1203,5;1105,5;223,8;2226,9;2247,7;935,3;921,6;28,3;17,5;20,8;178;87;1100,5
2222000;KRD100186008;6,2;0,4;147;296,3;248,8;6;0,08;0,48;0,13;0,01;0,01;0,01;0,02;0,04;0,06;0;0;0;0,04;0;0;0;0;0;0;0;0;0,01;98,99;0;0;0,17;12044;2124;114;3,9;1197,5;1214,8;1187,8;1168,5;1203,5;1107,9;223,7;2229,2;2244,2;935;923,8;28,3;17,5;21,4;178;87,2;1100,5
2222000;KRD100186008;6,2;0,4;147;296,3;248,8;6;0,08;0,48;0,13;0,01;0,01;0,01;0,02;0,04;0,06;0;0;0;0,04;0;0;0;0;0;0;0;0;0,01;98,99;0;0;0,17;12159;2124;114;3,8;1198;1214,8;1187,2;1167;1203,5;1106;224,2;2235;2251,2;935,3;921,6;28,5;17,6;21,9;178;87;1100,5
2222000;KRD100186008;6,2;0,4;147;296,3;248,8;6;0,08;0,48;0,13;0,01;0,01;0,01;0,02;0,04;0,06;0;0;0;0,04;0;0;0;0;0;0;0;0;0,01;98,99;0;0;0,17;12106;2124;113,9;3,8;1199,5;1214,8;1186,8;1166;1203,5;1105,5;224,2;2233,8;2256,9;933,7;922,2;28,8;17,6;21,9;178;86,8;1100,5
2222000;KRD100186008;6,2;0,4;147;296,3;248,8;6;0,08;0,48;0,13;0,01;0,01;0,01;0,02;0,04;0,06;0;0;0;0,04;0;0;0;0;0;0;0;0;0,01;98,99;0;0;0,17;12000;2124;114,6;3,8;1199,5;1214,8;1186,2;1164,5;1203,5;1109,9;223,9;2230,3;2246,5;933,7;918,1;28,7;17,7;21,8;178;86,9;1100,5
2222000;KRD100186008;6,2;0,4;147;296,3;248,8;6;0,08;0,48;0,13;0,01;0,01;0,01;0,02;0,04;0,06;0;0;0;0,04;0;0;0;0;0;0;0;0;0,01;98,99;0;0;0,17;12139;2124;115,3;3,8;1199,5;1214,8;1185,5;1163;1203,5;1106;224,2;2232,6;2255,8;933,4;853,2;28,9;17,9;21,4;178;86,8;1100,5
2222000;KRD100186008;6,2;0,4;147;296,3;248,8;6;0,08;0,48;0,13;0,01;0,01;0,01;0,02;0,04;0,06;0;0;0;0,04;0;0;0;0;0;0;0;0;0,01;98,99;0;0;0,17;12118;2124;116;3,9;1199,5;1214,8;1185;1162;1203,5;1110,4;224,1;2229,2;2251,2;937,5;922,5;29;17,9;21;178;87,3;1100,5
2222000;KRD100186008;6,2;0,4;147;296,3;248,8;6;0,08;0,48;0,13;0,01;0,01;0,01;0,02;0,04;0,06;0;0;0;0,04;0;0;0;0;0;0;0;0;0,01;98,99;0;0;0,17;12123;2124;117;3,9;1197,5;1214,8;1184,1;1160,5;1203,5;1107,4;224,4;2236,1;2252,3;933,7;921,3;28,9;17,8;21,2;178;86,5;1100,5
2222000;KRD100186008;6,2;0,4;147;296,3;248,8;6;0,08;0,48;0,13;0,01;0,01;0,01;0,02;0,04;0,06;0;0;0;0,04;0;0;0;0;0;0;0;0;0,01;98,99;0;0;0,17;12025;2124;118,2;3,9;1195;1214,8;1183,6;1159,5;1203,5;1107,9;224,7;2239,6;2263,9;939,7;918,1;28,7;17,7;21,6;178;86,3;1100,5
2222000;KRD100186008;6,2;0,4;147;296,3;248,8;6;0,08;0,48;0,13;0,01;0,01;0,01;0,02;0,04;0,06;0;0;0;0,04;0;0;0;0;0;0;0;0;0,01;98,99;0;0;0,17;12043;2124;119,4;3,9;1191;1214,8;1182,8;1158,5;1203,5;1106,9;224,9;2236,1;2262,7;936,9;921,6;28,5;17,7;21,9;178;86,5;1100,5
2222000;KRD100186008;6,2;0,4;147;296,3;248,8;6;0,08;0,48;0,13;0,01;0,01;0,01;0,02;0,04;0,06;0;0;0;0,04;0;0;0;0;0;0;0;0;0,01;98,99;0;0;0,17;12141;2124;121;3,9;1190;1214,8;1182,2;1158;1203,5;1109,9;224,9;2239,6;2261,6;940;924,1;28,5;17,6;21,7;178;86,3;1100,5
2222000;KRD100186008;6,2;0,4;147;296,3;248,8;6;0,08;0,48;0,13;0,01;0,01;0,01;0,02;0,04;0,06;0;0;0;0,04;0;0;0;0;0;0;0;0;0,01;98,99;0;0;0,17;12126;2124;143,4;3,8;1189;1214,8;1178,4;1157;1203,5;1109,9;224,6;2229,2;2255,8;940;911,1;28,4;17,5;21,6;178;86,2;1100,5
2222000;KRD100186008;6,2;0,4;147;296,3;248,8;6;0,08;0,48;0,13;0,01;0,01;0,01;0,02;0,04;0,06;0;0;0;0,04;0;0;0;0;0;0;0;0;0,01;98,99;0;0;0,17;12032;2124;219,6;3,9;1187,5;1214,8;1179,1;1157;1203,5;1109,4;225;2226,9;2262,7;940,4;923,8;28,2;17,5;21,7;178;86,3;1100,5
