Repository: furkanbitik/kardemir

File: final_birlesik_veri2.csv (part 23 of 29)
dokum_no;numune_no;cap;ovalite;elastikiyet;rel_alt_akma_dayanimi;reh_ust_akma_dayanimi;tufal_orani;C;MN;SI;S;P;N;CR;NI;CU;MO;V;TI;AS;SN;SB;AL;NB;CA;ZN;B;PB;ZR;FE;ALSOL;ALINS;CEV;firin_giris_uzunluk;firin_giris_agirlik;firin_kalis_suresi;lcc_kalma_suresi;firin_cikis_sicakligi;kutuk_desarj_sicakligi;tavlama_ortalama_sicaklik;tavlama_min_sicaklik;tavlama_max_sicaklik;dr10_kutuk_sicakligi;ortalama_descaler_basinci;min_descaler_basinci;max_descaler_basinci;max_meerdrive_giris_sicakligi;min_ meerdrive_giris_sicakligi;ortam_hava_sicakligi1;ortam_hava_sicakligi2;ortam_hava_sicakligi3;unit_agirlik;haddeleme_suresi;haddeleme_hizi
2222000;KRD100186008;6,2;0,4;147;296,3;248,8;6;0,08;0,48;0,13;0,01;0,01;0,01;0,02;0,04;0,06;0;0;0;0,04;0;0;0;0;0;0;0;0;0,01;98,99;0;0;0,17;12148;2124;219,7;3,9;1187,5;1214,8;1179,1;1157;1203,5;1109,9;225;2230,3;2259,3;940,7;919,4;28,2;17,5;21,9;178;85,7;1100,5
2222000;KRD100186008;6,2;0,4;147;296,3;248,8;6;0,08;0,48;0,13;0,01;0,01;0,01;0,02;0,04;0,06;0;0;0;0,04;0;0;0;0;0;0;0;0;0,01;98,99;0;0;0,17;12069;2124;219,6;3,9;1187,5;1214,8;1179,1;1157;1203,5;1107,9;222;2207,2;2233,8;940,4;918,4;28,2;17,4;21,4;178;86,3;1100,5
2222000;KRD100186008;6,2;0,4;147;296,3;248,8;6;0,08;0,48;0,13;0,01;0,01;0,01;0,02;0,04;0,06;0;0;0;0,04;0;0;0;0;0;0;0;0;0,01;98,99;0;0;0,17;12116;2124;219,6;3,9;1185,5;1214,8;1179,1;1157;1203,5;1107,9;225,5;2244,2;2269,7;939,1;904,1;27,9;17,2;21;178;86,5;1100,5
2222000;KRD100186008;6,2;0,4;147;296,3;248,8;6;0,08;0,48;0,13;0,01;0,01;0,01;0,02;0,04;0,06;0;0;0;0,04;0;0;0;0;0;0;0;0;0,01;98,99;0;0;0,17;12060;2124;219,6;3,8;1183,5;1214,8;1179,1;1157;1203,5;1109,9;225,9;2247,7;2274,3;938,1;877,7;27,4;17;20,6;178;87,2;1100,5
2222000;KRD100186008;6,2;0,4;147;296,3;248,8;6;0,08;0,48;0,13;0,01;0,01;0,01;0,02;0,04;0,06;0;0;0;0,04;0;0;0;0;0;0;0;0;0,01;98,99;0;0;0,17;12093;2124;219,6;3,9;1182,5;1214,8;1179,1;1157;1203,5;1108,4;225,8;2245,4;2268,5;937,2;922,9;27,2;17;20,7;178;87,1;1100,5
2222000;KRD100186008;6,2;0,4;147;296,3;248,8;6;0,08;0,48;0,13;0,01;0,01;0,01;0,02;0,04;0,06;0;0;0;0,04;0;0;0;0;0;0;0;0;0,01;98,99;0;0;0,17;12093;2124;219,6;3,9;1181,5;1214,8;1179,1;1157;1203,5;1111,9;225,6;2240,7;2267,4;938,1;875,4;27,3;17,1;20,7;178;87,6;1100,5
2222000;KRD100186008;6,2;0,4;147;296,3;248,8;6;0,08;0,48;0,13;0,01;0,01;0,01;0,02;0,04;0,06;0;0;0;0,04;0;0;0;0;0;0;0;0;0,01;98,99;0;0;0,17;12051;2124;219,6;3,9;1180,5;1214,8;1179,2;1157;1203,5;1110,4;226,3;2252,2;2270,8;938,5;907,9;27,3;17;20,6;178;86,8;1100,5
2222000;KRD100186008;6,2;0,4;147;296,3;248,8;6;0,08;0,48;0,13;0,01;0,01;0,01;0,02;0,04;0,06;0;0;0;0,04;0;0;0;0;0;0;0;0;0,01;98,99;0;0;0,17;12178;2124;219,5;3,9;1180,5;1214,8;1179,2;1157;1203,5;1109,9;226;2252,2;2270,8;937,2;919,4;27,1;17,2;20,6;178;87;1100,5
2222000;KRD100186008;6,2;0,4;147;296,3;248,8;6;0,08;0,48;0,13;0,01;0,01;0,01;0,02;0,04;0,06;0;0;0;0,04;0;0;0;0;0;0;0;0;0,01;98,99;0;0;0,17;12079;2124;220,3;3,9;1179,5;1214,8;1179,3;1157;1203,5;1113,3;226,4;2251,2;2274,3;938,5;916,8;27,1;17,3;20,8;178;87,4;1100,5
2222000;KRD100186008;6,2;0,4;147;296,3;248,8;6;0,08;0,48;0,13;0,01;0,01;0,01;0,02;0,04;0,06;0;0;0;0,04;0;0;0;0;0;0;0;0;0,01;98,99;0;0;0,17;12177;2124;221;3,9;1180;1214,8;1179,3;1157;1203,5;1112,8;226,9;2252,3;2278,9;936,9;924,5;27;17,2;21,2;178;87,2;1100,5
2222000;KRD100186008;6,2;0,4;147;296,3;248,8;6;0,08;0,48;0,13;0,01;0,01;0,01;0,02;0,04;0,06;0;0;0;0,04;0;0;0;0;0;0;0;0;0,01;98,99;0;0;0,17;12125;2124;224,9;3,9;1182,5;1214,8;1179,4;1157;1203,5;1111,9;227,1;2256,9;2287;939,1;917,8;26,7;17,1;21,1;178;87;1100,5
2222000;KRD100186008;6,2;0,4;147;296,3;248,8;6;0,08;0,48;0,13;0,01;0,01;0,01;0,02;0,04;0,06;0;0;0;0,04;0;0;0;0;0;0;0;0;0,01;98,99;0;0;0,17;12132;2124;226,6;3,9;1183,5;1214,8;1179,4;1157;1203,5;1111,9;227,3;2263,9;2285,9;941,6;922,9;26,4;17,1;20,9;178;87,4;1100,5
2222000;KRD100186008;6,2;0,4;147;296,3;248,8;6;0,08;0,48;0,13;0,01;0,01;0,01;0,02;0,04;0,06;0;0;0;0,04;0;0;0;0;0;0;0;0;0,01;98,99;0;0;0,17;12017;2124;226,9;3,9;1184;1214,8;1179,4;1157;1203,5;1113,3;227,5;2262,7;2281,3;937,5;924,5;26,2;17;20,5;178;87,7;1100,5
2222000;KRD100186008;6,2;0,4;147;296,3;248,8;6;0,08;0,48;0,13;0,01;0,01;0,01;0,02;0,04;0,06;0;0;0;0,04;0;0;0;0;0;0;0;0;0,01;98,99;0;0;0,17;12076;2124;227,9;3,9;1184;1214,8;1179,4;1157;1203,5;1117,3;227,7;2263,9;2287;941,3;873,2;25,8;16,9;19,9;178;86,8;1100,5
2222000;KRD100186008;6,2;0,4;147;296,3;248,8;6;0,08;0,48;0,13;0,01;0,01;0,01;0,02;0,04;0,06;0;0;0;0,04;0;0;0;0;0;0;0;0;0,01;98,99;0;0;0,17;12074;2124;229,7;3,9;1186;1214,8;1179,4;1157;1203,5;1115,8;227,9;2273,1;2285,9;935;924,5;25,2;16,4;18,7;178;86;1100,5
2222000;KRD100186008;6,2;0,4;147;296,3;248,8;6;0,08;0,48;0,13;0,01;0,01;0,01;0,02;0,04;0,06;0;0;0;0,04;0;0;0;0;0;0;0;0;0,01;98,99;0;0;0,17;12095;2124;273,2;3,9;1188;1214,8;1182,1;1157;1216;1121,7;228,2;2275,5;2288,2;939,7;931,8;23,4;14,9;17,5;178;85,4;1100,5
2222000;KRD100186008;6,2;0,4;147;296,3;248,8;6;0,08;0,48;0,13;0,01;0,01;0,01;0,02;0,04;0,06;0;0;0;0,04;0;0;0;0;0;0;0;0;0,01;98,99;0;0;0,17;12073;2124;272,3;3,9;1188,5;1214,8;1182,3;1157;1218;1125,1;228,7;2278,9;2297,5;941,6;933,7;19,2;11,6;15,6;178;84,4;1100,5
2222000;KRD100186008;6,2;0,4;147;296,3;248,8;6;0,08;0,48;0,13;0,01;0,01;0,01;0,02;0,04;0,06;0;0;0;0,04;0;0;0;0;0;0;0;0;0,01;98,99;0;0;0,17;12110;2124;257,1;3,9;1198;1214,8;1181,9;1157;1220;1106;228,4;2275,5;2291,7;940;927;20,5;13,5;20,4;178;85,7;1100,5
2222000;KRD100186008;6,2;0,4;147;296,3;248,8;6;0,08;0,48;0,13;0,01;0,01;0,01;0,02;0,04;0,06;0;0;0;0,04;0;0;0;0;0;0;0;0;0,01;98,99;0;0;0,17;12044;2124;255,9;3,9;1199,5;1214,8;1181,8;1157;1220;1105,5;229,2;2280,1;2307,9;938,8;924,1;25,1;16,3;21,8;178;86;1100,5
2222000;KRD100186008;6,2;0,4;147;296,3;248,8;6;0,08;0,48;0,13;0,01;0,01;0,01;0,02;0,04;0,06;0;0;0;0,04;0;0;0;0;0;0;0;0;0,01;98,99;0;0;0,17;12016;2124;255,9;3,9;1200;1214,8;1182;1157;1223,5;1106,9;228,8;2270,8;2298,6;935,3;923,8;27,1;17,7;21,8;178;85,3;1100,5
2222000;KRD100186008;6,2;0,4;147;296,3;248,8;6;0,08;0,48;0,13;0,01;0,01;0,01;0,02;0,04;0,06;0;0;0;0,04;0;0;0;0;0;0;0;0;0,01;98,99;0;0;0,17;12038;2124;255,9;3,9;1203,5;1214,8;1182,1;1157;1223,5;1106;229,2;2273,1;2305,6;940;926;28,4;17,9;21,8;178;85,8;1100,5
2222000;KRD100186008;6,2;0,4;147;296,3;248,8;6;0,08;0,48;0,13;0,01;0,01;0,01;0,02;0,04;0,06;0;0;0;0,04;0;0;0;0;0;0;0;0;0,01;98,99;0;0;0,17;12045;2124;255,9;3,9;1203;1214,8;1182,2;1157;1224;1097,6;229,3;2267,4;2305,6;936,9;918,1;28,5;18;21,7;178;85,8;1100,5
2222000;KRD100186008;6,2;0,4;147;296,3;248,8;6;0,08;0,48;0,13;0,01;0,01;0,01;0,02;0,04;0,06;0;0;0;0,04;0;0;0;0;0;0;0;0;0,01;98,99;0;0;0,17;12086;2124;255,9;3,9;1202;1214,8;1182,3;1157;1224;1105,5;229,2;2275,5;2305,6;935,9;924,5;28,9;18,1;21,6;178;85,9;1100,5
2222000;KRD100186008;6,2;0,4;147;296,3;248,8;6;0,08;0,48;0,13;0,01;0,01;0,01;0,02;0,04;0,06;0;0;0;0,04;0;0;0;0;0;0;0;0;0,01;98,99;0;0;0,17;12123;2124;255,9;3,9;1201;1214,8;1182,5;1157;1224,5;1102;229,9;2287;2316;935,3;924,5;28,9;18;21,9;178;85,9;1100,5
2222000;KRD100186008;6,2;0,4;147;296,3;248,8;6;0,08;0,48;0,13;0,01;0,01;0,01;0,02;0,04;0,06;0;0;0;0,04;0;0;0;0;0;0;0;0;0,01;98,99;0;0;0,17;12044;2124;255,9;3,8;1199,5;1214,8;1182,6;1157;1224,5;1083,3;230,5;2294;2317,1;940;922,2;28,5;18;22,2;178;85,8;1100,5
2222000;KRD100186008;6,2;0,4;147;296,3;248,8;6;0,08;0,48;0,13;0,01;0,01;0,01;0,02;0,04;0,06;0;0;0;0,04;0;0;0;0;0;0;0;0;0,01;98,99;0;0;0,17;12079;2124;256,3;3,9;1197;1214,8;1182,7;1157;1224,5;1098,1;229,8;2285,9;2311,3;934,3;922,5;28,5;18;21,9;178;86,3;1100,5
2222000;KRD100186008;6,2;0,4;147;296,3;248,8;6;0,08;0,48;0,13;0,01;0,01;0,01;0,02;0,04;0,06;0;0;0;0,04;0;0;0;0;0;0;0;0;0,01;98,99;0;0;0,17;12122;2124;256,6;3,8;1194,5;1214,8;1182,9;1157;1224,5;1098,6;230,3;2296,3;2310,2;937,2;923,2;28,6;18,2;21,6;178;85,7;1100,5
2222000;KRD100186008;6,2;0,4;147;296,3;248,8;6;0,08;0,48;0,13;0,01;0,01;0,01;0,02;0,04;0,06;0;0;0;0,04;0;0;0;0;0;0;0;0;0,01;98,99;0;0;0,17;12066;2124;257,1;3,9;1190;1214,8;1183,2;1157;1224,5;1102;230,5;2292,8;2316;935,3;922,2;29;18,3;21,7;178;85,7;1100,5
2222000;KRD100186008;6,2;0,4;147;296,3;248,8;6;0,08;0,48;0,13;0,01;0,01;0,01;0,02;0,04;0,06;0;0;0;0,04;0;0;0;0;0;0;0;0;0,01;98,99;0;0;0,17;12159;2124;257,4;3,9;1185,5;1214,8;1183,4;1157;1224,5;1103,5;230,6;2292,8;2314,8;932,4;919,7;29,3;18,3;22,2;178;86;1100,5
2222000;KRD100186008;6,2;0,4;147;296,3;248,8;6;0,08;0,48;0,13;0,01;0,01;0,01;0,02;0,04;0,06;0;0;0;0,04;0;0;0;0;0;0;0;0;0,01;98,99;0;0;0,17;12020;2124;257,8;3,8;1184;1214,8;1183,6;1157;1224,5;1098,1;231,2;2297,5;2326,4;932,4;923,2;29,3;18,2;22,5;178;85,6;1100,5
2222000;KRD100186008;6,2;0,4;147;296,3;248,8;6;0,08;0,48;0,13;0,01;0,01;0,01;0,02;0,04;0,06;0;0;0;0,04;0;0;0;0;0;0;0;0;0,01;98,99;0;0;0,17;12066;2124;258,4;3,8;1186;1214,8;1183,9;1157;1224,5;1103,5;230,5;2292,8;2320,6;935,3;923,8;29,1;18,2;22,5;178;85,8;1100,5
2222000;KRD100186008;6,2;0,4;147;296,3;248,8;6;0,08;0,48;0,13;0,01;0,01;0,01;0,02;0,04;0,06;0;0;0;0,04;0;0;0;0;0;0;0;0;0,01;98,99;0;0;0,17;12094;2124;258,6;3,9;1184,5;1214,8;1184,1;1157;1224,5;1090,2;231,1;2297,5;2322,9;933,4;878;29,2;18,3;22,2;178;86,2;1100,5
2222000;KRD100186008;6,2;0,4;147;296,3;248,8;6;0,08;0,48;0,13;0,01;0,01;0,01;0,02;0,04;0,06;0;0;0;0,04;0;0;0;0;0;0;0;0;0,01;98,99;0;0;0,17;12094;2124;258,5;3,9;1184;1214,8;1184,2;1157;1224,5;1097,1;231;2296,3;2321,8;932,7;918,1;29,3;18,4;22;178;86,1;1100,5
2222000;KRD100186008;6,2;0,4;147;296,3;248,8;6;0,08;0,48;0,13;0,01;0,01;0,01;0,02;0,04;0,06;0;0;0;0,04;0;0;0;0;0;0;0;0;0,01;98,99;0;0;0,17;12050;2124;258,5;3,9;1183,5;1214,8;1184,4;1157;1224,5;1102;231,9;2303,2;2332,2;932,7;920;29,3;18,4;22,1;178;86,3;1100,5
2222000;KRD100186008;6,2;0,4;147;296,3;248,8;6;0,08;0,48;0,13;0,01;0,01;0,01;0,02;0,04;0,06;0;0;0;0,04;0;0;0;0;0;0;0;0;0,01;98,99;0;0;0,17;12083;2124;258,5;3,8;1182;1214,8;1184,5;1157;1224,5;1100,6;232,2;2299,8;2328,7;930,8;922,5;29,2;18,3;22;178;86,1;1100,5
2222000;KRD100186008;6,2;0,4;147;296,3;248,8;6;0,08;0,48;0,13;0,01;0,01;0,01;0,02;0,04;0,06;0;0;0;0,04;0;0;0;0;0;0;0;0;0,01;98,99;0;0;0,17;12029;2124;258,5;3,9;1181;1214,8;1184,8;1157;1224,5;1098,6;232;2310,2;2331;932,7;892,3;29,1;18,3;21,7;178;85,5;1100,5
2222000;KRD100186008;6,2;0,4;147;296,3;248,8;6;0,08;0,48;0,13;0,01;0,01;0,01;0,02;0,04;0,06;0;0;0;0,04;0;0;0;0;0;0;0;0;0,01;98,99;0;0;0,17;12056;2124;258,5;3,8;1180;1214,8;1184,9;1157;1224,5;1089,7;232;2311,3;2328,7;932,4;920,9;29;18,4;21,3;178;85,6;1100,5
2222000;KRD100186008;6,2;0,4;147;296,3;248,8;6;0,08;0,48;0,13;0,01;0,01;0,01;0,02;0,04;0,06;0;0;0;0,04;0;0;0;0;0;0;0;0;0,01;98,99;0;0;0,17;12107;2124;258,4;3,8;1179;1214,8;1185,2;1157;1224,5;1095,6;232,7;2313,7;2336,8;930,5;924,1;29;18,4;21,1;178;85,9;1100,5
2222000;KRD100186008;6,2;0,4;147;296,3;248,8;6;0,08;0,48;0,13;0,01;0,01;0,01;0,02;0,04;0,06;0;0;0;0,04;0;0;0;0;0;0;0;0;0,01;98,99;0;0;0,17;12045;2124;258,4;3,9;1177,5;1214,8;1185,3;1157;1224,5;1098,1;232,5;2310,2;2338;931,1;914,6;29;18,5;21,1;178;86;1100,5
2222000;KRD100186008;6,2;0,4;147;296,3;248,8;6;0,08;0,48;0,13;0,01;0,01;0,01;0,02;0,04;0,06;0;0;0;0,04;0;0;0;0;0;0;0;0;0,01;98,99;0;0;0,17;12053;2124;258,4;3,9;1177;1214,8;1185,6;1157;1224,5;1097,6;233,1;2313,7;2339,1;932,4;920;29;18,4;21,2;178;85,4;1100,5
2222000;KRD100186008;6,2;0,4;147;296,3;248,8;6;0,08;0,48;0,13;0,01;0,01;0,01;0,02;0,04;0,06;0;0;0;0,04;0;0;0;0;0;0;0;0;0,01;98,99;0;0;0,17;12096;2124;258,4;3,9;1177,5;1214,8;1185,8;1157;1224,5;1092,7;233,8;2320,6;2355,3;930,8;924,1;29;18,3;21,3;178;85,9;1100,5
2230085;KRD100185032;6,2;0,4;3;296,3;248,8;6;0,04;0,48;0,13;0,03;0,01;0,01;0,03;0,04;0,06;0;0;0;0,05;0;0;0;0;0;0;0;0;0,01;99,01;0;0;0,13;12129;2124;258,4;3,8;1176,5;1214,8;1186;1157;1224,5;1095,1;233,8;2328,7;2350,7;931,8;911,4;28,7;18,1;21,2;178;85,7;1100,5
2230085;KRD100185032;6,2;0,4;3;296,3;248,8;6;0,04;0,48;0,13;0,03;0,01;0,01;0,03;0,04;0,06;0;0;0;0,05;0;0;0;0;0;0;0;0;0,01;99,01;0;0;0,13;12094;2124;258,4;3,9;1176;1214,8;1186,2;1157;1224,5;1083,3;233,9;2327,5;2349,5;930,5;919,7;28,6;18,2;21,2;178;86,4;1100,5
2230085;KRD100185032;6,2;0,4;3;296,3;248,8;6;0,04;0,48;0,13;0,03;0,01;0,01;0,03;0,04;0,06;0;0;0;0,05;0;0;0;0;0;0;0;0;0,01;99,01;0;0;0,13;12101;2124;258,4;3,9;1176;1214,8;1186,3;1157;1224,5;1088,7;234,1;2331;2355,3;931,1;921,6;28,6;18,3;21,4;178;85,3;1100,5
2230085;KRD100185032;6,2;0,4;3;296,3;248,8;6;0,04;0,48;0,13;0,03;0,01;0,01;0,03;0,04;0,06;0;0;0;0,05;0;0;0;0;0;0;0;0;0,01;99,01;0;0;0,13;12121;2124;258,4;3,9;1175;1214,8;1186,5;1157;1224,5;1082,8;234;2328,7;2350,7;931,8;862,1;28,6;18,4;21,7;178;85,6;1100,5
2230085;KRD100185032;6,2;0,4;3;296,3;248,8;6;0,04;0,48;0,13;0,03;0,01;0,01;0,03;0,04;0,06;0;0;0;0,05;0;0;0;0;0;0;0;0;0,01;99,01;0;0;0,13;12183;2124;258,4;3,9;1174;1214,8;1186,7;1157;1224,5;1081,4;234,5;2332,2;2363,4;932,4;919,7;28,6;18,3;22,1;178;86;1100,5
2230085;KRD100185032;6,2;0,4;3;296,3;248,8;6;0,04;0,48;0,13;0,03;0,01;0,01;0,03;0,04;0,06;0;0;0;0,05;0;0;0;0;0;0;0;0;0,01;99,01;0;0;0,13;12109;2124;258,4;3,9;1173,5;1214,8;1186,9;1157;1224,5;1089,7;235,2;2342,6;2363,4;931,1;915,2;28,4;18,2;22;178;85,7;1100,5
2230085;KRD100185032;6,2;0,4;3;296,3;248,8;6;0,04;0,48;0,13;0,03;0,01;0,01;0,03;0,04;0,06;0;0;0;0,05;0;0;0;0;0;0;0;0;0,01;99,01;0;0;0,13;12109;2124;258,4;3,9;1172,5;1214,8;1187;1157;1224,5;1088,7;236;2343,8;2377,3;933,4;922,9;28,2;18,3;21,8;178;85,2;1100,5
2230085;KRD100185032;6,2;0,4;3;296,3;248,8;6;0,04;0,48;0,13;0,03;0,01;0,01;0,03;0,04;0,06;0;0;0;0,05;0;0;0;0;0;0;0;0;0,01;99,01;0;0;0,13;12109;2124;258,3;3,9;1170,5;1214,8;1187,2;1157;1224,5;1087,3;236,2;2343,8;2384,3;933,7;924,8;28,2;18,3;21,4;178;85,2;1100,5
2230085;KRD100185032;6,2;0,4;3;296,3;248,8;6;0,04;0,48;0,13;0,03;0,01;0,01;0,03;0,04;0,06;0;0;0;0,05;0;0;0;0;0;0;0;0;0,01;99,01;0;0;0,13;12155;2124;258,4;3,9;1169,5;1214,8;1187,4;1157;1224,5;1093,2;236,3;2346,1;2377,3;932,7;922,2;28;18,1;20,9;178;85,5;1100,5
2230085;KRD100185032;6,2;0,4;3;296,3;248,8;6;0,04;0,48;0,13;0,03;0,01;0,01;0,03;0,04;0,06;0;0;0;0,05;0;0;0;0;0;0;0;0;0,01;99,01;0;0;0,13;12145;2124;258,4;3,9;1168,5;1214,8;1187,6;1157;1224,5;1096,1;237,8;2361,1;2390;936,9;923,8;27,7;18;20,2;178;85,2;1100,5
2230085;KRD100185032;6,2;0,4;3;296,3;248,8;6;0,04;0,48;0,13;0,03;0,01;0,01;0,03;0,04;0,06;0;0;0;0,05;0;0;0;0;0;0;0;0;0,01;99,01;0;0;0,13;12114;2124;258,3;3,9;1167;1214,8;1187,8;1157;1224,5;1099,6;235,8;2342,6;2372,7;933,7;921,6;27,2;17,9;19,6;178;85,4;1100,5
2230085;KRD100185032;6,2;0,4;3;296,3;248,8;6;0,04;0,48;0,13;0,03;0,01;0,01;0,03;0,04;0,06;0;0;0;0,05;0;0;0;0;0;0;0;0;0,01;99,01;0;0;0,13;12109;2124;258,4;3,9;1166;1214,8;1188;1157;1224,5;1100,6;237,2;2357,6;2384,3;932,7;926;26,8;17,4;18,8;178;85,4;1100,5
2230085;KRD100185032;6,2;0,4;3;296,3;248,8;6;0,04;0,48;0,13;0,03;0,01;0,01;0,03;0,04;0,06;0;0;0;0,05;0;0;0;0;0;0;0;0;0,01;99,01;0;0;0,13;12183;2124;258,4;3,9;1165,5;1214,8;1188,1;1157;1224,5;1093,7;237,8;2369,2;2388,9;935;927;25,5;16,5;18;178;85;1100,5
2230085;KRD100185032;6,2;0,4;3;296,3;248,8;6;0,04;0,48;0,13;0,03;0,01;0,01;0,03;0,04;0,06;0;0;0;0,05;0;0;0;0;0;0;0;0;0,01;99,01;0;0;0,13;12169;2124;257,7;3,9;1164;1214,8;1188,4;1157;1224,5;1085,3;234,5;2338;2351,9;934,3;925,4;23,5;15,3;17,4;178;85,1;1100,5
2230085;KRD100185032;6,2;0,4;3;296,3;248,8;6;0,04;0,48;0,13;0,03;0,01;0,01;0,03;0,04;0,06;0;0;0;0,05;0;0;0;0;0;0;0;0;0,01;99,01;0;0;0,13;12169;2124;257,1;3,9;1162,5;1214,8;1188,7;1157;1224,5;1095,1;238,4;2375,2;2391,2;935;919,7;22,9;14,8;17,2;178;85,8;1100,5
2230085;KRD100185032;6,2;0,4;3;296,3;248,8;6;0,04;0,48;0,13;0,03;0,01;0,01;0,03;0,04;0,06;0;0;0;0,05;0;0;0;0;0;0;0;0;0,01;99,01;0;0;0,13;12105;2124;256,3;3,9;1162;1214,8;1189;1157;1224,5;1090,7;239;2379,6;2402,8;933,7;917,4;21,9;14,6;17,1;178;87,7;1086,1
2230085;KRD100185032;6,2;0,4;3;296,3;248,8;6;0,04;0,48;0,13;0,03;0,01;0,01;0,03;0,04;0,06;0;0;0;0,05;0;0;0;0;0;0;0;0;0,01;99,01;0;0;0,13;12144;2124;255,3;3,9;1160,5;1214,8;1189,3;1157;1224,5;1087,3;240,3;2394,7;2413,2;927,3;910,4;22,1;14,6;17,2;178;91,3;1051,3
2230085;KRD100185032;6,2;0,4;3;296,3;248,8;6;0,04;0,48;0,13;0,03;0,01;0,01;0,03;0,04;0,06;0;0;0;0,05;0;0;0;0;0;0;0;0;0,01;99,01;0;0;0,13;12130;2124;254;3,9;1159;1214,8;1189,6;1157;1224,5;1092,2;240,9;2400,5;2419;917,4;902,2;23,6;15;16,7;178;96,3;1000,7
2230085;KRD100185032;6,2;0,4;3;296,3;248,8;6;0,04;0,48;0,13;0,03;0,01;0,01;0,03;0,04;0,06;0;0;0;0,05;0;0;0;0;0;0;0;0;0,01;99,01;0;0;0,13;12135;2124;252,8;3,9;1158,5;1214,8;1190,1;1157;1224,5;1090,7;242,2;2415,5;2435,2;907,3;897,4;24,6;14,4;15,8;178;101;953,6
2230085;KRD100185032;6,2;0,4;3;296,3;248,8;6;0,04;0,48;0,13;0,03;0,01;0,01;0,03;0,04;0,06;0;0;0;0,05;0;0;0;0;0;0;0;0;0,01;99,01;0;0;0,13;12141;2124;251,3;3,9;1158,5;1214,8;1190,5;1157;1224,5;1094,6;244,9;2438,7;2459,5;897,4;871,6;22;12,3;13,7;178;106,5;905,1
2230085;KRD100185032;6,2;0,4;3;296,3;248,8;6;0,04;0,48;0,13;0,03;0,01;0,01;0,03;0,04;0,06;0;0;0;0,05;0;0;0;0;0;0;0;0;0,01;99,01;0;0;0,13;12106;2124;228,9;3,9;1170;1214,8;1193,6;1170;1224,5;1104,5;247,7;2467,6;2487,3;903,4;903,4;33,2;20,4;24,9;178;105,2;905,1
2230085;KRD100185032;6,2;0,4;3;296,3;248,8;6;0,04;0,48;0,13;0,03;0,01;0,01;0,03;0,04;0,06;0;0;0;0,05;0;0;0;0;0;0;0;0;0,01;99,01;0;0;0,13;12212;2124;152,5;3,9;1188,5;1214,8;1200,2;1180;1224,5;1109,9;196,7;1956;1978;936,6;910,4;33,2;20,4;24,9;178;88,2;1173,6
2230085;KRD100185032;6,2;0,4;3;296,3;248,8;6;0,04;0,48;0,13;0,03;0,01;0,01;0,03;0,04;0,06;0;0;0;0,05;0;0;0;0;0;0;0;0;0,01;99,01;0;0;0,13;12049;2124;152,6;3,9;1187;1214,8;1200,2;1180;1224,5;1114,3;196,3;1950,2;1978;936,6;910,4;33,2;20,4;24,9;178;88,2;1173,6
2230085;KRD100185032;6,2;0,4;3;296,3;248,8;6;0,04;0,48;0,13;0,03;0,01;0,01;0,03;0,04;0,06;0;0;0;0,05;0;0;0;0;0;0;0;0;0,01;99,01;0;0;0,13;12163;2124;152,6;3,9;1186;1214,8;1200,4;1180;1224,5;1110,4;196,4;1950,2;1981,5;935,9;922,2;25,3;18,9;24,4;178;86,5;1100
2230085;KRD100185032;6,2;0,4;3;296,3;248,8;6;0,04;0,48;0,13;0,03;0,01;0,01;0,03;0,04;0,06;0;0;0;0,05;0;0;0;0;0;0;0;0;0,01;99,01;0;0;0,13;12061;2124;152,5;3,9;1185,5;1214,8;1200,4;1180;1224,5;1112,4;196,1;1949,1;1974,5;935,6;926;28,5;19,7;24,4;178;86,6;1100
2230085;KRD100185032;6,2;0,4;3;296,3;248,8;6;0,04;0,48;0,13;0,03;0,01;0,01;0,03;0,04;0,06;0;0;0;0,05;0;0;0;0;0;0;0;0;0,01;99,01;0;0;0,13;12146;2124;152,5;3,9;1185,5;1214,8;1200,6;1180;1224,5;1111,9;196,9;1956;1981,5;935,6;895,8;29,5;19,6;24,2;178;86,1;1100
2230085;KRD100185032;6,2;0,4;3;296,3;248,8;6;0,04;0,48;0,13;0,03;0,01;0,01;0,03;0,04;0,06;0;0;0;0,05;0;0;0;0;0;0;0;0;0,01;99,01;0;0;0,13;12152;2124;152,5;3,9;1185;1214,8;1200,8;1180;1224,5;1116,8;196,4;1957,2;1974,5;935,9;922,2;29,1;19,5;23,9;178;86,4;1100
2230085;KRD100185032;6,2;0,4;3;296,3;248,8;6;0,04;0,48;0,13;0,03;0,01;0,01;0,03;0,04;0,06;0;0;0;0,05;0;0;0;0;0;0;0;0;0,01;99,01;0;0;0,13;12069;2124;155,4;3,9;1185;1214,8;1200,9;1180;1224,5;1115,8;196,9;1957,2;1983,8;935,3;926;28,7;19,3;23,1;178;87,5;1100
2230085;KRD100185032;6,2;0,4;3;296,3;248,8;6;0,04;0,48;0,13;0,03;0,01;0,01;0,03;0,04;0,06;0;0;0;0,05;0;0;0;0;0;0;0;0;0,01;99,01;0;0;0,13;12140;2124;155,4;3,9;1184,5;1214,8;1201,1;1180;1224,5;1114,3;196,5;1956;1973,4;936,5;927;28;18,9;22;178;86,5;1100
2230085;KRD100185032;6,2;0,4;3;296,3;248,8;6;0,04;0,48;0,13;0,03;0,01;0,01;0,03;0,04;0,06;0;0;0;0,05;0;0;0;0;0;0;0;0;0,01;99,01;0;0;0,13;12070;2124;155,4;3,9;1186,5;1214,8;1201,2;1180;1224,5;1119,2;196,8;1951,4;1978;937,6;932,1;26,5;17,8;21;178;85,8;1100
2230085;KRD100185032;6,2;0,4;3;296,3;248,8;6;0,04;0,48;0,13;0,03;0,01;0,01;0,03;0,04;0,06;0;0;0;0,05;0;0;0;0;0;0;0;0;0,01;99,01;0;0;0,13;12089;2124;154,7;3,9;1186,5;1214,8;1201,4;1180;1224,5;1119,7;196,6;1958,3;1974,5;937,6;930,8;24,2;16,4;20,5;178;85,8;1100
2230085;KRD100185032;6,2;0,4;3;296,3;248,8;6;0,04;0,48;0,13;0,03;0,01;0,01;0,03;0,04;0,06;0;0;0;0,05;0;0;0;0;0;0;0;0;0,01;99,01;0;0;0,13;12046;2124;153,9;3,9;1186;1214,8;1201,7;1180;1224,5;1097,1;196,3;1963;1963;937,2;926,4;23,2;14,7;19,9;178;88,5;1100
2230085;KRD100185032;6,2;0,4;3;296,3;248,8;6;0,04;0,48;0,13;0,03;0,01;0,01;0,03;0,04;0,06;0;0;0;0,05;0;0;0;0;0;0;0;0;0,01;99,01;0;0;0,13;12051;2124;149,9;4,3;1181,5;1214,8;1202,3;1180;1224,5;1106,9;197,3;1960,6;1983,8;933,4;920,6;21,6;15,3;22,1;178;91,7;1063,1
2230085;KRD100185032;6,2;0,4;3;296,3;248,8;6;0,04;0,48;0,13;0,03;0,01;0,01;0,03;0,04;0,06;0;0;0;0,05;0;0;0;0;0;0;0;0;0,01;99,01;0;0;0,13;12093;2124;148,3;5,3;1180;1214,8;1202,7;1180;1224,5;1116,8;197;1960,6;1983,8;927;910,1;25,7;16,3;20,2;178;94,6;1032,5
2230085;KRD100185032;6,2;0,4;3;296,3;248,8;6;0,04;0,48;0,13;0,03;0,01;0,01;0,03;0,04;0,06;0;0;0;0,05;0;0;0;0;0;0;0;0;0,01;99,01;0;0;0,13;12108;2124;148;5,7;1180,5;1214,8;1203;1180,5;1224,5;1122,2;197;1958,3;1978;925,7;916,5;24,5;16,7;20,1;178;96,3;1001,2
2230085;KRD100185032;6,2;0,4;3;296,3;248,8;6;0,04;0,48;0,13;0,03;0,01;0,01;0,03;0,04;0,06;0;0;0;0,05;0;0;0;0;0;0;0;0;0,01;99,01;0;0;0,13;12110;2124;147;4,8;1181;1214,8;1203,5;1180,5;1224,5;1124,7;197;1964,1;1974,5;923,2;908,2;24,4;14,8;20,1;178;99,2;983,8
2230085;KRD100185032;6,2;0,4;3;296,3;248,8;6;0,04;0,48;0,13;0,03;0,01;0,01;0,03;0,04;0,06;0;0;0;0,05;0;0;0;0;0;0;0;0;0,01;99,01;0;0;0,13;12110;2124;145,2;3,9;1180,5;1214,8;1203,9;1181;1224,5;1125,1;197,7;1960,6;1987,3;904,1;893,6;22,6;14,1;17;178;106,2;900,2
2230085;KRD100185032;6,2;0,4;3;296,3;248,8;6;0,04;0,48;0,13;0,03;0,01;0,01;0,03;0,04;0,06;0;0;0;0,05;0;0;0;0;0;0;0;0;0,01;99,01;0;0;0,13;12073;2124;101,7;3,9;1217,5;1214,8;1207,1;1195,5;1224,5;1120,2;0;2329,4;2352,7;936,6;910,4;33,2;20,4;24,9;178;88,2;1173,6
2230085;KRD100185032;6,2;0,4;3;296,3;248,8;6;0,04;0,48;0,13;0,03;0,01;0,01;0,03;0,04;0,06;0;0;0;0,05;0;0;0;0;0;0;0;0;0,01;99,01;0;0;0,13;12073;2124;101,7;3,9;1219,5;1214,8;1206,8;1195,5;1224,5;1114,3;197;1961,8;1981,5;936,6;910,4;33,2;20,4;24,9;178;88,2;1173,6
2230085;KRD100185032;6,2;0,4;3;296,3;248,8;6;0,04;0,48;0,13;0,03;0,01;0,01;0,03;0,04;0,06;0;0;0;0,05;0;0;0;0;0;0;0;0;0,01;99,01;0;0;0,13;12081;2124;101,7;3,9;1220;1214,8;1206,5;1195,5;1224,5;1109,4;197,6;1963;1987,3;943,2;922,9;27,2;20,4;25;178;86,3;1100,4
2230085;KRD100185032;6,2;0,4;3;296,3;248,8;6;0,04;0,48;0,13;0,03;0,01;0,01;0,03;0,04;0,06;0;0;0;0,05;0;0;0;0;0;0;0;0;0,01;99,01;0;0;0,13;12103;2124;101,7;3,9;1222,5;1214,8;1206,2;1195,5;1224,5;1106,9;197,2;1961,8;1985;942,9;923,8;30,4;21,2;25,1;178;85,8;1100,4
2230085;KRD100185032;6,2;0,4;3;296,3;248,8;6;0,04;0,48;0,13;0,03;0,01;0,01;0,03;0,04;0,06;0;0;0;0,05;0;0;0;0;0;0;0;0;0,01;99,01;0;0;0,13;12100;2124;101,7;3,9;1223;1214,8;1205,9;1195,5;1224,5;1105,5;197,8;1968,8;1987,3;942,3;910,1;31,4;21,2;25,3;178;85,6;1100,4
2230085;KRD100185032;6,2;0,4;3;296,3;248,8;6;0,04;0,48;0,13;0,03;0,01;0,01;0,03;0,04;0,06;0;0;0;0,05;0;0;0;0;0;0;0;0;0,01;99,01;0;0;0,13;12197;2124;101,7;3,9;1223;1214,8;1205,5;1195,5;1224,5;1106;197,6;1961,8;1987,3;940;921,3;31,3;21,3;25,6;178;86,1;1100,4
2230085;KRD100185032;6,2;0,4;3;296,3;248,8;6;0,04;0,48;0,13;0,03;0,01;0,01;0,03;0,04;0,06;0;0;0;0,05;0;0;0;0;0;0;0;0;0,01;99,01;0;0;0,13;12127;2124;101,7;3,8;1223;1214,8;1205,2;1195,5;1224,5;1106;197,8;1961,8;1990,7;940,7;924,1;31,3;21,4;25,7;178;85,9;1100,4
2230085;KRD100185032;6,2;0,4;3;296,3;248,8;6;0,04;0,48;0,13;0,03;0,01;0,01;0,03;0,04;0,06;0;0;0;0,05;0;0;0;0;0;0;0;0;0,01;99,01;0;0;0,13;12078;2124;101,7;3,8;1222,5;1214,8;1204,8;1195,5;1223,5;1110,4;197,7;1960,6;1987,3;940,4;922,2;31,2;21,5;25,3;178;85,7;1100,4
2230085;KRD100185032;6,2;0,4;3;296,3;248,8;6;0,04;0,48;0,13;0,03;0,01;0,01;0,03;0,04;0,06;0;0;0;0,05;0;0;0;0;0;0;0;0;0,01;99,01;0;0;0,13;12103;2124;101,7;3,9;1221;1214,8;1204,5;1195,5;1223;1107,4;197,7;1964,1;1990,7;941,6;923,2;31,2;21,2;24,7;178;86;1100,4
2230085;KRD100185032;6,2;0,4;3;296,3;248,8;6;0,04;0,48;0,13;0,03;0,01;0,01;0,03;0,04;0,06;0;0;0;0,05;0;0;0;0;0;0;0;0;0,01;99,01;0;0;0,13;12085;2124;101,7;3,8;1219;1214,8;1204,1;1195,5;1219,5;1112,8;197,4;1967,6;1980,3;939,7;923,2;30,6;20,7;24,2;178;85,8;1100,4
2230085;KRD100185032;6,2;0,4;3;296,3;248,8;6;0,04;0,48;0,13;0,03;0,01;0,01;0,03;0,04;0,06;0;0;0;0,05;0;0;0;0;0;0;0;0;0,01;99,01;0;0;0,13;12175;2124;101,3;3,9;1218;1214,8;1203,8;1195,5;1219;1103,5;197,5;1961,8;1985;938,1;921,6;29,3;20;23,9;178;85,5;1100,4
2230088;KRD100186115;6,2;0,3;128;285;287;6;0,07;0,48;0,13;0,02;0,01;0,01;0,03;0,04;0,07;0,01;0;0;0,04;0;0;0;0;0;0;0;0;0,17;98,9;0;0;0,16;11991;2124;100,9;3,9;1217,5;1214,8;1203,4;1195,5;1218;1103,5;197,8;1967,6;1985;939,1;908,9;28,9;19,9;24,2;178;85,2;1100,4
2230088;KRD100186115;6,2;0,3;128;285;287;6;0,07;0,48;0,13;0,02;0,01;0,01;0,03;0,04;0,07;0,01;0;0;0,04;0;0;0;0;0;0;0;0;0,17;98,9;0;0;0,16;12092;2124;100,6;3,9;1216;1214,8;1203,1;1195,5;1216;1101;197,7;1967,6;1985;938,1;823,6;29;19,8;24,3;178;85,5;1100,4
2230088;KRD100186115;6,2;0,3;128;285;287;6;0,07;0,48;0,13;0,02;0,01;0,01;0,03;0,04;0,07;0,01;0;0;0,04;0;0;0;0;0;0;0;0;0,17;98,9;0;0;0,16;11960;2124;100,2;3,9;1215,5;1214,8;1202,8;1195,5;1215,5;1097,1;197,4;1966,4;1986,1;937,2;920,6;29,1;20;24,4;178;85,5;1100,4
2230088;KRD100186115;6,2;0,3;128;285;287;6;0,07;0,48;0,13;0,02;0,01;0,01;0,03;0,04;0,07;0,01;0;0;0,04;0;0;0;0;0;0;0;0;0,17;98,9;0;0;0,16;11974;2124;99,8;3,9;1214,5;1214,8;1202,6;1195,5;1214,5;1097,6;197,9;1966,4;1995,4;936,9;919,7;29,4;20,4;24,3;178;86,1;1100,4
2230088;KRD100186115;6,2;0,3;128;285;287;6;0,07;0,48;0,13;0,02;0,01;0,01;0,03;0,04;0,07;0,01;0;0;0,04;0;0;0;0;0;0;0;0;0,17;98,9;0;0;0,16;12072;2124;99,1;3,9;1214,5;1214,8;1202,3;1195,5;1214,5;1079,9;197,9;1958,3;1998,8;935,6;920,6;30,1;21;24,5;178;85,7;1100,4
2230088;KRD100186115;6,2;0,3;128;285;287;6;0,07;0,48;0,13;0,02;0,01;0,01;0,03;0,04;0,07;0,01;0;0;0,04;0;0;0;0;0;0;0;0;0,17;98,9;0;0;0,16;12097;2124;99;3,9;1213;1214,8;1202,1;1195,5;1214,5;1077,4;198;1958,3;1995,4;936,5;921,3;30,8;21,5;25;178;85,9;1100,4
2230088;KRD100186115;6,2;0,3;128;285;287;6;0,07;0,48;0,13;0,02;0,01;0,01;0,03;0,04;0,07;0,01;0;0;0,04;0;0;0;0;0;0;0;0;0,17;98,9;0;0;0,16;11980;2124;99;3,9;1213;1214,8;1201,8;1195,5;1214,5;1098,6;198;1967,6;1991,9;938,8;923,8;31,5;21,8;25,9;178;85,6;1100,4
2230088;KRD100186115;6,2;0,3;128;285;287;6;0,07;0,48;0,13;0,02;0,01;0,01;0,03;0,04;0,07;0,01;0;0;0,04;0;0;0;0;0;0;0;0;0,17;98,9;0;0;0,16;12031;2124;99;3,8;1213;1214,8;1201,5;1195,5;1214,5;1097,6;198;1972,2;1995,4;938,5;919,7;32;22;26,1;178;86,4;1100,4
2230088;KRD100186115;6,2;0,3;128;285;287;6;0,07;0,48;0,13;0,02;0,01;0,01;0,03;0,04;0,07;0,01;0;0;0,04;0;0;0;0;0;0;0;0;0,17;98,9;0;0;0,16;12080;2124;99;3,8;1213;1214,8;1201,3;1195,5;1214,5;1093,2;198,4;1974,5;1991,9;937,6;913,3;32,6;21,9;26;178;85,9;1100,4
2230088;KRD100186115;6,2;0,3;128;285;287;6;0,07;0,48;0,13;0,02;0,01;0,01;0,03;0,04;0,07;0,01;0;0;0,04;0;0;0;0;0;0;0;0;0,17;98,9;0;0;0,16;12075;2124;99;3,8;1213;1214,8;1201;1195,5;1214,5;1093,7;199;1985;1995,4;937,6;919;32,5;21,8;25,6;178;85,7;1100,4
2230088;KRD100186115;6,2;0,3;128;285;287;6;0,07;0,48;0,13;0,02;0,01;0,01;0,03;0,04;0,07;0,01;0;0;0,04;0;0;0;0;0;0;0;0;0,17;98,9;0;0;0,16;11967;2124;99,1;3,9;1213,5;1214,8;1200,8;1195,5;1213,5;1103,5;196,1;1957,2;1964,1;940,4;899,3;32,4;21,8;25,6;178;85,5;1100,4
2230088;KRD100186115;6,2;0,3;128;285;287;6;0,07;0,48;0,13;0,02;0,01;0,01;0,03;0,04;0,07;0,01;0;0;0,04;0;0;0;0;0;0;0;0;0,17;98,9;0;0;0,16;12123;2124;99,1;3,9;1212;1214,8;1200,5;1195,5;1212;1093,7;198,8;1980,3;1995,4;937,6;921,3;32,4;21,9;25,6;178;86;1100,4
2230088;KRD100186115;6,2;0,3;128;285;287;6;0,07;0,48;0,13;0,02;0,01;0,01;0,03;0,04;0,07;0,01;0;0;0,04;0;0;0;0;0;0;0;0;0,17;98,9;0;0;0,16;12120;2124;99,1;3,8;1212;1214,8;1200,4;1195,5;1212;1100,6;198,9;1979,2;2003,5;938,1;920;32,7;22;25,7;178;85,9;1100,4
2230088;KRD100186115;6,2;0,3;128;285;287;6;0,07;0,48;0,13;0,02;0,01;0,01;0,03;0,04;0,07;0,01;0;0;0,04;0;0;0;0;0;0;0;0;0,17;98,9;0;0;0,16;12128;2124;99,1;3,9;1211;1214,8;1200;1195;1210,5;1102;199,1;1979,2;2002,3;940,7;921,6;32,8;21,9;25,6;178;85,7;1100,4
2230088;KRD100186115;6,2;0,3;128;285;287;6;0,07;0,48;0,13;0,02;0,01;0,01;0,03;0,04;0,07;0,01;0;0;0,04;0;0;0;0;0;0;0;0;0,17;98,9;0;0;0,16;12038;2124;99,1;3,8;1209,5;1214,8;1199,9;1194;1209,5;1100,6;199,1;1981,5;2004,6;938,1;917,8;32,7;21,8;25,5;178;85,9;1100,4
2230088;KRD100186115;6,2;0,3;128;285;287;6;0,07;0,48;0,13;0,02;0,01;0,01;0,03;0,04;0,07;0,01;0;0;0,04;0;0;0;0;0;0;0;0;0,17;98,9;0;0;0,16;12175;2124;99,1;3,8;1207,5;1214,8;1199,5;1193;1208;1104,5;198,3;1979,2;1987,3;940;922,9;32,7;22;25,3;178;86,5;1100,4
2230088;KRD100186115;6,2;0,3;128;285;287;6;0,07;0,48;0,13;0,02;0,01;0,01;0,03;0,04;0,07;0,01;0;0;0,04;0;0;0;0;0;0;0;0;0,17;98,9;0;0;0,16;12175;2124;99,1;3,9;1206;1214,8;1199,4;1192;1206,5;1097,6;198,5;1975,7;1995,4;937,2;922,2;32,8;22,2;25,3;178;86,3;1100,4
2230088;KRD100186115;6,2;0,3;128;285;287;6;0,07;0,48;0,13;0,02;0,01;0,01;0,03;0,04;0,07;0,01;0;0;0,04;0;0;0;0;0;0;0;0;0,17;98,9;0;0;0,16;12201;2124;99,1;3,9;1205;1214,8;1199,1;1192;1205;1098,1;198,4;1973,4;1996,5;940;922,5;33;22,2;25,4;178;85,7;1100,4
2230088;KRD100186115;6,2;0,3;128;285;287;6;0,07;0,48;0,13;0,02;0,01;0,01;0,03;0,04;0,07;0,01;0;0;0,04;0;0;0;0;0;0;0;0;0,17;98,9;0;0;0,16;12051;2124;99,2;3,9;1203,5;1214,8;1198,9;1191;1204;1100,6;198,8;1981,5;1996,5;938,8;922,9;33,1;22,3;25,3;178;85,9;1100,4
2230088;KRD100186115;6,2;0,3;128;285;287;6;0,07;0,48;0,13;0,02;0,01;0,01;0,03;0,04;0,07;0,01;0;0;0,04;0;0;0;0;0;0;0;0;0,17;98,9;0;0;0,16;12174;2124;99,1;3,9;1202,5;1214,8;1198,7;1190,5;1203;1102,5;198,9;1979,2;1996,5;940,4;918,1;33;22,3;25,2;178;85,8;1100,4
2230088;KRD100186115;6,2;0,3;128;285;287;6;0,07;0,48;0,13;0,02;0,01;0,01;0,03;0,04;0,07;0,01;0;0;0,04;0;0;0;0;0;0;0;0;0,17;98,9;0;0;0,16;12138;2124;99,2;3,9;1201,5;1214,8;1198,5;1190,5;1202;1098,6;198,9;1980,3;2001,2;938,5;922,2;33;22,4;25,3;178;86,7;1100,4
2230088;KRD100186115;6,2;0,3;128;285;287;6;0,07;0,48;0,13;0,02;0,01;0,01;0,03;0,04;0,07;0,01;0;0;0,04;0;0;0;0;0;0;0;0;0,17;98,9;0;0;0,16;12045;2124;99,2;3,9;1199,5;1214,8;1198,4;1190,5;1202;1102,5;196;1944,4;1968,8;939,1;927,3;33,1;22,5;25,7;178;85,7;1100,4
2230088;KRD100186115;6,2;0,3;128;285;287;6;0,07;0,48;0,13;0,02;0,01;0,01;0,03;0,04;0,07;0,01;0;0;0,04;0;0;0;0;0;0;0;0;0,17;98,9;0;0;0,16;12113;2124;99,2;3,9;1201,5;1214,8;1198,2;1190,5;1202;1103,5;198,9;1979,2;1996,5;940;923,2;33,3;22,5;26,1;178;85,8;1100,4
2230088;KRD100186115;6,2;0,3;128;285;287;6;0,07;0,48;0,13;0,02;0,01;0,01;0,03;0,04;0,07;0,01;0;0;0,04;0;0;0;0;0;0;0;0;0,17;98,9;0;0;0,16;12156;2124;99,2;3,9;1200;1214,8;1198,1;1190,5;1202;1108,4;198,6;1979,2;1993,1;932,7;914,9;33,6;22,5;26,2;178;86,7;1100,4
2230088;KRD100186115;6,2;0,3;128;285;287;6;0,07;0,48;0,13;0,02;0,01;0,01;0,03;0,04;0,07;0,01;0;0;0,04;0;0;0;0;0;0;0;0;0,17;98,9;0;0;0,16;12156;2124;99,2;3,9;1199;1214,8;1197,9;1190,5;1202;1098,6;198,7;1974,5;1995,4;940;924,8;33,5;22,5;25,9;178;85,8;1100,4
2230088;KRD100186115;6,2;0,3;128;285;287;6;0,07;0,48;0,13;0,02;0,01;0,01;0,03;0,04;0,07;0,01;0;0;0,04;0;0;0;0;0;0;0;0;0,17;98,9;0;0;0,16;12055;2124;99,2;3,9;1198,5;1214,8;1197,9;1190,5;1202;1097,6;198,7;1978;1990,7;940;855,7;33,3;22,5;25,6;178;85,6;1100,4
2230088;KRD100186115;6,2;0,3;128;285;287;6;0,07;0,48;0,13;0,02;0,01;0,01;0,03;0,04;0,07;0,01;0;0;0,04;0;0;0;0;0;0;0;0;0,17;98,9;0;0;0,16;11994;2124;99,2;3,9;1198;1214,8;1197,7;1190,5;1202;1111,9;198,9;1979,2;2001,2;932,1;912,7;33,2;22,6;25,1;178;86,3;1100,4
2230088;KRD100186115;6,2;0,3;128;285;287;6;0,07;0,48;0,13;0,02;0,01;0,01;0,03;0,04;0,07;0,01;0;0;0,04;0;0;0;0;0;0;0;0;0,17;98,9;0;0;0,16;12019;2124;99,2;3,9;1197;1214,8;1197,7;1190,5;1202;1106,9;199,9;1986,1;2008,1;933,7;839,8;33,3;22,6;25;178;86,1;1100,4
2230088;KRD100186115;6,2;0,3;128;285;287;6;0,07;0,48;0,13;0,02;0,01;0,01;0,03;0,04;0,07;0,01;0;0;0,04;0;0;0;0;0;0;0;0;0,17;98,9;0;0;0,16;12069;2124;99,2;3,8;1197;1214,8;1197,6;1190,5;1202;1106;199,3;1980,3;1998,8;931,8;905,7;33,4;22,5;25,3;178;85,8;1100,4
2230088;KRD100186115;6,2;0,3;128;285;287;6;0,07;0,48;0,13;0,02;0,01;0,01;0,03;0,04;0,07;0,01;0;0;0,04;0;0;0;0;0;0;0;0;0,17;98,9;0;0;0,16;12096;2124;99,3;3,9;1197;1214,8;1197,6;1190,5;1202;1105,5;199,4;1979,2;2004,6;940;909,5;33,4;22,5;25,8;178;86,1;1100,4
2230088;KRD100186115;6,2;0,3;128;285;287;6;0,07;0,48;0,13;0,02;0,01;0,01;0,03;0,04;0,07;0,01;0;0;0,04;0;0;0;0;0;0;0;0;0,17;98,9;0;0;0,16;11992;2124;99,2;3,8;1197;1214,8;1197,6;1190,5;1202;1104,5;199,7;1989,6;2009,3;939,1;924,5;33,4;22,6;26,3;178;85,5;1100,4
2230088;KRD100186115;6,2;0,3;128;285;287;6;0,07;0,48;0,13;0,02;0,01;0,01;0,03;0,04;0,07;0,01;0;0;0,04;0;0;0;0;0;0;0;0;0,17;98,9;0;0;0,16;12017;2124;99,5;3,8;1195,5;1214,8;1197,7;1190,5;1202;1108,4;200,1;1978;2018,5;940;911,1;33,3;22,6;26,5;178;86,3;1100,4
2230088;KRD100186115;6,2;0,3;128;285;287;6;0,07;0,48;0,13;0,02;0,01;0,01;0,03;0,04;0,07;0,01;0;0;0,04;0;0;0;0;0;0;0;0;0,17;98,9;0;0;0,16;12096;2124;102,8;3,9;1196;1214,8;1197,8;1190,5;1202;1102;199,4;1974,5;2013,9;939,7;914,6;33,3;22,6;26,9;178;86,6;1100,4
2230088;KRD100186115;6,2;0,3;128;285;287;6;0,07;0,48;0,13;0,02;0,01;0,01;0,03;0,04;0,07;0,01;0;0;0,04;0;0;0;0;0;0;0;0;0,17;98,9;0;0;0,16;12113;2124;102,8;3,8;1196;1214,8;1197,9;1190,5;1202;1105,5;199,5;1980,3;2012,7;935,3;901,9;33,3;22,6;27,1;178;86,1;1100,4
2230088;KRD100186115;6,2;0,3;128;285;287;6;0,07;0,48;0,13;0,02;0,01;0,01;0,03;0,04;0,07;0,01;0;0;0,04;0;0;0;0;0;0;0;0;0,17;98,9;0;0;0,16;12088;2124;102,9;3,9;1196;1214,8;1197,9;1190,5;1202;1106,9;199,3;1981,5;2010,4;942,9;923,2;33,1;22,6;27,3;178;86,3;1100,4
2230088;KRD100186115;6,2;0,3;128;285;287;6;0,07;0,48;0,13;0,02;0,01;0,01;0,03;0,04;0,07;0,01;0;0;0,04;0;0;0;0;0;0;0;0;0,17;98,9;0;0;0,16;12094;2124;102,9;3,9;1196;1214,8;1198;1190,5;1202;1105;199,7;1991,9;2012,7;940,7;929,5;32,7;22,5;27,3;178;86,4;1100,4
2230088;KRD100186115;6,2;0,3;128;285;287;6;0,07;0,48;0,13;0,02;0,01;0,01;0,03;0,04;0,07;0,01;0;0;0,04;0;0;0;0;0;0;0;0;0,17;98,9;0;0;0,16;12071;2124;102,9;3,9;1196;1214,8;1198;1190,5;1202;1107,9;199,7;1989,6;2004,6;942,3;925,4;32,4;22,4;26,8;178;86,5;1100,4
2230088;KRD100186115;6,2;0,3;128;285;287;6;0,07;0,48;0,13;0,02;0,01;0,01;0,03;0,04;0,07;0,01;0;0;0,04;0;0;0;0;0;0;0;0;0,17;98,9;0;0;0,16;12110;2124;102,8;3,9;1196,5;1214,8;1198,1;1190,5;1202;1105;199,8;1987,3;2010,4;941,6;928,9;32,1;22,4;26,3;178;86,2;1100,4
2230088;KRD100186115;6,2;0,3;128;285;287;6;0,07;0,48;0,13;0,02;0,01;0,01;0,03;0,04;0,07;0,01;0;0;0,04;0;0;0;0;0;0;0;0;0,17;98,9;0;0;0,16;12110;2124;102,8;3,9;1197;1214,8;1198,1;1190,5;1202;1109,9;198,2;1975,7;1990,7;940,4;923,8;32;22,3;26,2;178;85,9;1100,4
2230088;KRD100186115;6,2;0,3;128;285;287;6;0,07;0,48;0,13;0,02;0,01;0,01;0,03;0,04;0,07;0,01;0;0;0,04;0;0;0;0;0;0;0;0;0,17;98,9;0;0;0,16;12132;2124;102,9;3,9;1198,5;1214,8;1198,1;1190,5;1202;1111,9;200,4;1993,1;2010,4;939,7;928,9;31,9;22,1;26,3;178;86,3;1100,4
2230088;KRD100186115;6,2;0,3;128;285;287;6;0,07;0,48;0,13;0,02;0,01;0,01;0,03;0,04;0,07;0,01;0;0;0,04;0;0;0;0;0;0;0;0;0,17;98,9;0;0;0,16;12069;2124;102,9;3,9;1200,5;1214,8;1198,1;1190,5;1202;1110,9;200,3;1997,7;2012,7;940,4;927,3;31,4;21,4;25,6;178;86;1100,4
2230088;KRD100186115;6,2;0,3;128;285;287;6;0,07;0,48;0,13;0,02;0,01;0,01;0,03;0,04;0,07;0,01;0;0;0,04;0;0;0;0;0;0;0;0;0,17;98,9;0;0;0,16;12110;2124;102,9;3,8;1200,5;1214,8;1198,1;1190,5;1202;1112,4;200,7;1996,5;2025,5;939,1;922,5;30,2;19,7;24,6;178;85,6;1100,4
2230088;KRD100186115;6,2;0,3;128;285;287;6;0,07;0,48;0,13;0,02;0,01;0,01;0,03;0,04;0,07;0,01;0;0;0,04;0;0;0;0;0;0;0;0;0,17;98,9;0;0;0,16;12103;2124;99,9;3,9;1201,5;1214,8;1198;1190,5;1202;1109,9;200,5;1997,7;2010,4;939,1;892,9;28,5;21,7;27,3;178;86,4;1100,4
2230088;KRD100186115;6,2;0,3;128;285;287;6;0,07;0,48;0,13;0,02;0,01;0,01;0,03;0,04;0,07;0,01;0;0;0,04;0;0;0;0;0;0;0;0;0,17;98,9;0;0;0,16;12143;2124;100;3,9;1202;1214,8;1197,9;1190,5;1202;1103,5;200,4;1990,7;2013,9;942;922,9;31,6;22,6;27,5;178;86,5;1100,4
2230088;KRD100186115;6,2;0,3;128;285;287;6;0,07;0,48;0,13;0,02;0,01;0,01;0,03;0,04;0,07;0,01;0;0;0,04;0;0;0;0;0;0;0;0;0,17;98,9;0;0;0,16;12094;2124;99,9;3,9;1201,5;1214,8;1197,9;1190,5;1202;1099,6;200,5;1993,1;2015;940,4;924,1;32,8;22,6;27,4;178;86,4;1100,4
2230088;KRD100186115;6,2;0,3;128;285;287;6;0,07;0,48;0,13;0,02;0,01;0,01;0,03;0,04;0,07;0,01;0;0;0,04;0;0;0;0;0;0;0;0;0,17;98,9;0;0;0,16;12191;2124;99,9;3,9;1202;1214,8;1197,8;1190,5;1202;1104,5;200,4;1996,5;2015;941,6;928;32,9;22,6;27,3;178;86,1;1100,4
2230088;KRD100186115;6,2;0,3;128;285;287;6;0,07;0,48;0,13;0,02;0,01;0,01;0,03;0,04;0,07;0,01;0;0;0,04;0;0;0;0;0;0;0;0;0,17;98,9;0;0;0,16;12191;2124;99,9;3,8;1202;1214,8;1197,8;1190,5;1202;1107,9;200,8;2001,2;2018,5;941,3;923,8;32,8;22,6;27,3;178;86,2;1100,4
2230088;KRD100186115;6,2;0,3;128;285;287;6;0,07;0,48;0,13;0,02;0,01;0,01;0,03;0,04;0,07;0,01;0;0;0,04;0;0;0;0;0;0;0;0;0,17;98,9;0;0;0,16;12095;2124;99,9;3,8;1201;1214,8;1197,7;1190,5;1202;1111,9;201,2;2001,2;2018,5;938,1;920,6;32,8;22,5;27,7;178;86,5;1100,4
2230088;KRD100186115;6,2;0,3;128;285;287;6;0,07;0,48;0,13;0,02;0,01;0,01;0,03;0,04;0,07;0,01;0;0;0,04;0;0;0;0;0;0;0;0;0,17;98,9;0;0;0,16;12189;2124;99,9;3,9;1201;1214,8;1197,7;1190,5;1202;1106,9;199;1975,7;1997,7;938,8;924,5;32,9;22,6;28,1;178;86,3;1100,4
2230089;KRD100185732;6,1;0,4;212;297;299;6;0,06;0,5;0,14;0,02;0,01;0,01;0,03;0,04;0,06;0,01;0;0;0,03;0;0;0;0;0;0;0;0;0;98,93;0;0;0,16;11945;2124;99,9;3,9;1201,5;1214,8;1197,7;1190,5;1202;1103,5;202,6;2009,3;2037;941,3;927;33;22,9;28,3;178;86,7;1100,4
2230089;KRD100185732;6,1;0,4;212;297;299;6;0,06;0,5;0,14;0,02;0,01;0,01;0,03;0,04;0,06;0,01;0;0;0,03;0;0;0;0;0;0;0;0;0;98,93;0;0;0,16;11981;2124;100;3,9;1201;1214,8;1197,6;1190,5;1202;1106,9;203,1;2020,8;2039,4;939,1;925,4;33,2;23;28;178;86,3;1100,4
2230089;KRD100185732;6,1;0,4;212;297;299;6;0,06;0,5;0,14;0,02;0,01;0,01;0,03;0,04;0,06;0,01;0;0;0,03;0;0;0;0;0;0;0;0;0;98,93;0;0;0,16;12048;2124;100;3,9;1200,5;1214,8;1197,6;1190,5;1202;1110,4;203;2025,5;2037;939,7;907,9;33,3;22,9;27,6;178;86,2;1100,4
2230089;KRD100185732;6,1;0,4;212;297;299;6;0,06;0,5;0,14;0,02;0,01;0,01;0,03;0,04;0,06;0,01;0;0;0,03;0;0;0;0;0;0;0;0;0;98,93;0;0;0,16;12045;2124;99,9;3,8;1201;1214,8;1197,6;1190,5;1202;1100,1;202,7;2016,2;2039,4;939,1;923,8;33,1;22,9;28;178;86,5;1100,4
2230089;KRD100185732;6,1;0,4;212;297;299;6;0,06;0,5;0,14;0,02;0,01;0,01;0,03;0,04;0,06;0,01;0;0;0,03;0;0;0;0;0;0;0;0;0;98,93;0;0;0,16;12045;2124;99,9;3,9;1201;1214,8;1197,6;1190,5;1202;1100,1;202,9;2019,7;2041,7;940,7;925,4;33,1;22,9;28,4;178;86,5;1100,4
2230089;KRD100185732;6,1;0,4;212;297;299;6;0,06;0,5;0,14;0,02;0,01;0,01;0,03;0,04;0,06;0,01;0;0;0,03;0;0;0;0;0;0;0;0;0;98,93;0;0;0,16;11963;2124;99,9;3,9;1201;1214,8;1197,5;1190,5;1202;1103,5;202,6;2012,7;2038,2;940,4;923,8;33,3;23;28,3;178;86,5;1100,4
2230089;KRD100185732;6,1;0,4;212;297;299;6;0,06;0,5;0,14;0,02;0,01;0,01;0,03;0,04;0,06;0,01;0;0;0,03;0;0;0;0;0;0;0;0;0;98,93;0;0;0,16;12068;2124;99,9;3,9;1200;1214,8;1197,5;1190,5;1202;1107,4;203;2019,7;2038,2;940,4;923,8;33,4;23;28,1;178;86,7;1100,4
2230089;KRD100185732;6,1;0,4;212;297;299;6;0,06;0,5;0,14;0,02;0,01;0,01;0,03;0,04;0,06;0,01;0;0;0,03;0;0;0;0;0;0;0;0;0;98,93;0;0;0,16;11983;2124;99,9;3,9;1200;1214,8;1197,5;1190,5;1202;1099,6;202,4;2010,4;2035,9;939,1;900,6;33,5;23;27,6;178;86,3;1100,4
2230089;KRD100185732;6,1;0,4;212;297;299;6;0,06;0,5;0,14;0,02;0,01;0,01;0,03;0,04;0,06;0,01;0;0;0,03;0;0;0;0;0;0;0;0;0;98,93;0;0;0,16;11983;2124;99,9;3,9;1200;1214,8;1197,5;1190,5;1202;1105,5;202,6;2016,2;2041,7;940;927,3;33,5;23;27,2;178;86,4;1100,4
2230089;KRD100185732;6,1;0,4;212;297;299;6;0,06;0,5;0,14;0,02;0,01;0,01;0,03;0,04;0,06;0,01;0;0;0,03;0;0;0;0;0;0;0;0;0;98,93;0;0;0,16;11978;2124;99,9;3,9;1200;1214,8;1197,4;1190,5;1202;1101;203,7;2018,5;2050,9;942,3;926;33,3;22,9;27,3;178;86,7;1100,4
2230089;KRD100185732;6,1;0,4;212;297;299;6;0,06;0,5;0,14;0,02;0,01;0,01;0,03;0,04;0,06;0,01;0;0;0,03;0;0;0;0;0;0;0;0;0;98,93;0;0;0,16;11961;2124;99,9;3,8;1200,5;1214,8;1197,4;1190,5;1202;1102,5;203;2009,3;2049,8;939,1;827,7;33,1;22,8;27,7;178;86,5;1100,4
2230089;KRD100185732;6,1;0,4;212;297;299;6;0,06;0,5;0,14;0,02;0,01;0,01;0,03;0,04;0,06;0,01;0;0;0,03;0;0;0;0;0;0;0;0;0;98,93;0;0;0,16;12056;2124;99,9;3,9;1200,5;1214,8;1197,4;1190,5;1202;1103,5;202,8;2013,9;2038,2;940,7;909,5;33;22,8;28;178;86,6;1100,4
2230089;KRD100185732;6,1;0,4;212;297;299;6;0,06;0,5;0,14;0,02;0,01;0,01;0,03;0,04;0,06;0,01;0;0;0,03;0;0;0;0;0;0;0;0;0;98,93;0;0;0,16;12007;2124;99,9;3,8;1200;1214,8;1197,4;1190,5;1202;1101;203,3;2020,8;2044;942;855,7;33;23;27,7;178;86,4;1100,4
2230089;KRD100185732;6,1;0,4;212;297;299;6;0,06;0,5;0,14;0,02;0,01;0,01;0,03;0,04;0,06;0,01;0;0;0,03;0;0;0;0;0;0;0;0;0;98,93;0;0;0,16;12019;2124;100;3,9;1201;1214,8;1197,3;1190,5;1202;1103,5;203,6;2026,6;2050,9;940;923,2;33,3;23,2;27,5;178;86,2;1100,4
2230089;KRD100185732;6,1;0,4;212;297;299;6;0,06;0,5;0,14;0,02;0,01;0,01;0,03;0,04;0,06;0,01;0;0;0,03;0;0;0;0;0;0;0;0;0;98,93;0;0;0,16;12017;2124;99,9;3,9;1201;1214,8;1197,3;1190,5;1202;1097,6;203,6;2027,8;2050,9;940,7;917,8;33,5;23,2;27,5;178;86,8;1100,4
2230089;KRD100185732;6,1;0,4;212;297;299;6;0,06;0,5;0,14;0,02;0,01;0,01;0,03;0,04;0,06;0,01;0;0;0,03;0;0;0;0;0;0;0;0;0;98,93;0;0;0,16;12018;2124;99,9;3,9;1200,5;1214,8;1197,3;1190,5;1202;1103,5;203,8;2030,1;2042,8;940,7;926;33,5;23,1;27,6;178;86,5;1100,4
2230089;KRD100185732;6,1;0,4;212;297;299;6;0,06;0,5;0,14;0,02;0,01;0,01;0,03;0,04;0,06;0,01;0;0;0,03;0;0;0;0;0;0;0;0;0;98,93;0;0;0,16;12021;2124;99,9;3,8;1200;1214,8;1197,2;1190,5;1202;1103,5;203,7;2030,1;2042,8;940;925,4;33,3;23;27,7;178;86,4;1100,4
