Repository: furkanbitik/kardemir

File: final_birlesik_veri2.csv (part 24 of 29)
dokum_no;numune_no;cap;ovalite;elastikiyet;rel_alt_akma_dayanimi;reh_ust_akma_dayanimi;tufal_orani;C;MN;SI;S;P;N;CR;NI;CU;MO;V;TI;AS;SN;SB;AL;NB;CA;ZN;B;PB;ZR;FE;ALSOL;ALINS;CEV;firin_giris_uzunluk;firin_giris_agirlik;firin_kalis_suresi;lcc_kalma_suresi;firin_cikis_sicakligi;kutuk_desarj_sicakligi;tavlama_ortalama_sicaklik;tavlama_min_sicaklik;tavlama_max_sicaklik;dr10_kutuk_sicakligi;ortalama_descaler_basinci;min_descaler_basinci;max_descaler_basinci;max_meerdrive_giris_sicakligi;min_ meerdrive_giris_sicakligi;ortam_hava_sicakligi1;ortam_hava_sicakligi2;ortam_hava_sicakligi3;unit_agirlik;haddeleme_suresi;haddeleme_hizi
2230089;KRD100185732;6,1;0,4;212;297;299;6;0,06;0,5;0,14;0,02;0,01;0,01;0,03;0,04;0,06;0,01;0;0;0,03;0;0;0;0;0;0;0;0;0;98,93;0;0;0,16;11975;2124;100;3,9;1199,5;1214,8;1197,2;1190,5;1202;1098,1;203,9;2030,1;2042,8;939,1;922,9;33,1;23;27,7;178;86,4;1100,4
2230089;KRD100185732;6,1;0,4;212;297;299;6;0,06;0,5;0,14;0,02;0,01;0,01;0,03;0,04;0,06;0,01;0;0;0,03;0;0;0;0;0;0;0;0;0;98,93;0;0;0,16;12030;2124;100;3,9;1199,5;1214,8;1197,2;1190,5;1202;1103,5;203,4;2026,6;2038,2;940,4;925,7;33;23;27,7;178;86,2;1100,4
2230089;KRD100185732;6,1;0,4;212;297;299;6;0,06;0,5;0,14;0,02;0,01;0,01;0,03;0,04;0,06;0,01;0;0;0,03;0;0;0;0;0;0;0;0;0;98,93;0;0;0,16;12000;2124;99,9;3,8;1199;1214,8;1197,2;1190,5;1202;1100,1;203,4;2026,6;2042,8;940;910,4;33,1;23;27,9;178;86,6;1100,4
2230089;KRD100185732;6,1;0,4;212;297;299;6;0,06;0,5;0,14;0,02;0,01;0,01;0,03;0,04;0,06;0,01;0;0;0,03;0;0;0;0;0;0;0;0;0;98,93;0;0;0,16;12000;2124;99,9;3,8;1198;1214,8;1197,1;1190,5;1202;1101;203,5;2027,8;2042,8;941,3;925,7;33,2;22,9;28,1;178;86,3;1100,4
2230089;KRD100185732;6,1;0,4;212;297;299;6;0,06;0,5;0,14;0,02;0,01;0,01;0,03;0,04;0,06;0,01;0;0;0,03;0;0;0;0;0;0;0;0;0;98,93;0;0;0,16;12122;2124;99,9;3,9;1197,5;1214,8;1197,2;1190,5;1202;1104,5;203,8;2025,5;2044;940;928;33,1;22,9;28,5;178;86,4;1100,4
2230089;KRD100185732;6,1;0,4;212;297;299;6;0,06;0,5;0,14;0,02;0,01;0,01;0,03;0,04;0,06;0,01;0;0;0,03;0;0;0;0;0;0;0;0;0;98,93;0;0;0,16;12005;2124;99,9;3,9;1196,5;1214,8;1197,2;1190,5;1202;1102,5;203,4;2024,3;2049,8;942,9;924,1;33,1;22,9;28,5;178;86,2;1100,4
2230089;KRD100185732;6,1;0,4;212;297;299;6;0,06;0,5;0,14;0,02;0,01;0,01;0,03;0,04;0,06;0,01;0;0;0,03;0;0;0;0;0;0;0;0;0;98,93;0;0;0,16;12015;2124;99,9;3,9;1198,5;1214,8;1197,2;1190,5;1202;1102,5;203,4;2020,8;2047,5;940,7;926;33,2;22,9;28;178;86,5;1100,4
2230089;KRD100185732;6,1;0,4;212;297;299;6;0,06;0,5;0,14;0,02;0,01;0,01;0,03;0,04;0,06;0,01;0;0;0,03;0;0;0;0;0;0;0;0;0;98,93;0;0;0,16;12037;2124;99,9;3,9;1198;1214,8;1197,3;1190,5;1202;1102,5;203,5;2024,3;2047,5;941,6;883,1;33,2;22,8;27,1;178;86,5;1100,4
2230089;KRD100185732;6,1;0,4;212;297;299;6;0,06;0,5;0,14;0,02;0,01;0,01;0,03;0,04;0,06;0,01;0;0;0,03;0;0;0;0;0;0;0;0;0;98,93;0;0;0,16;11995;2124;99,9;3,9;1196,5;1214,8;1197,3;1190,5;1202;1104,5;203,6;2030,1;2047,5;942,3;926,4;33,2;22,8;26,4;178;86,3;1100,4
2230089;KRD100185732;6,1;0,4;212;297;299;6;0,06;0,5;0,14;0,02;0,01;0,01;0,03;0,04;0,06;0,01;0;0;0,03;0;0;0;0;0;0;0;0;0;98,93;0;0;0,16;12027;2124;99,9;3,9;1195,5;1214,8;1197,3;1190,5;1202;1105,5;203,8;2027,8;2048,6;942,3;926,4;33,3;23;26,7;178;86,7;1100,4
2230089;KRD100185732;6,1;0,4;212;297;299;6;0,06;0,5;0,14;0,02;0,01;0,01;0,03;0,04;0,06;0,01;0;0;0,03;0;0;0;0;0;0;0;0;0;98,93;0;0;0,16;12000;2124;99,9;3,9;1194;1214,8;1197,4;1190,5;1202;1106;203,3;2020,8;2042,8;942,3;920,9;33,3;23;27,3;178;86,3;1100,4
2230089;KRD100185732;6,1;0,4;212;297;299;6;0,06;0,5;0,14;0,02;0,01;0,01;0,03;0,04;0,06;0,01;0;0;0,03;0;0;0;0;0;0;0;0;0;98,93;0;0;0,16;12045;2124;99,9;3,8;1193;1214,8;1197,5;1190,5;1202;1107,4;203,8;2024,3;2047,5;941,6;929,2;33,2;23;27,7;178;86,3;1100,4
2230089;KRD100185732;6,1;0,4;212;297;299;6;0,06;0,5;0,14;0,02;0,01;0,01;0,03;0,04;0,06;0,01;0;0;0,03;0;0;0;0;0;0;0;0;0;98,93;0;0;0,16;11988;2124;99,9;3,9;1192,5;1214,8;1197,6;1190,5;1202;1107,4;204;2030,1;2047,5;942;928,9;33,2;23,1;27,6;178;86,5;1100,4
2230089;KRD100185732;6,1;0,4;212;297;299;6;0,06;0,5;0,14;0,02;0,01;0,01;0,03;0,04;0,06;0,01;0;0;0,03;0;0;0;0;0;0;0;0;0;98,93;0;0;0,16;12060;2124;99,9;3,9;1192;1214,8;1197,6;1190,5;1202;1102,5;204,2;2033,6;2050,9;941,3;881,8;33,2;23,1;27,3;178;86,9;1100,4
2230089;KRD100185732;6,1;0,4;212;297;299;6;0,06;0,5;0,14;0,02;0,01;0,01;0,03;0,04;0,06;0,01;0;0;0,03;0;0;0;0;0;0;0;0;0;98,93;0;0;0,16;12051;2124;99,8;3,9;1191,5;1214,8;1197,8;1190,5;1202;1107,4;203,8;2032,4;2047,5;942,3;927;33,3;23,1;27,2;178;86,5;1100,4
2230089;KRD100185732;6,1;0,4;212;297;299;6;0,06;0,5;0,14;0,02;0,01;0,01;0,03;0,04;0,06;0,01;0;0;0,03;0;0;0;0;0;0;0;0;0;98,93;0;0;0,16;12051;2124;99,8;3,8;1190,5;1214,8;1197,9;1190,5;1202;1110,4;203,8;2025,5;2044;942;928,6;33,3;23;27,2;178;86,3;1100,4
2230089;KRD100185732;6,1;0,4;212;297;299;6;0,06;0,5;0,14;0,02;0,01;0,01;0,03;0,04;0,06;0,01;0;0;0,03;0;0;0;0;0;0;0;0;0;98,93;0;0;0,16;12050;2124;99,8;3,9;1192;1214,8;1198;1191,5;1202;1108,4;203,8;2030,1;2049,8;942,9;928;33,2;22,8;26,9;178;86,3;1100,4
2230089;KRD100185732;6,1;0,4;212;297;299;6;0,06;0,5;0,14;0,02;0,01;0,01;0,03;0,04;0,06;0,01;0;0;0,03;0;0;0;0;0;0;0;0;0;98,93;0;0;0,16;12067;2124;99,8;3,9;1192;1214,8;1198,1;1191,5;1202;1110,9;203,9;2025,5;2048,6;939,1;915,2;33,1;22,7;26,8;178;87;1100,4
2230089;KRD100185732;6,1;0,4;212;297;299;6;0,06;0,5;0,14;0,02;0,01;0,01;0,03;0,04;0,06;0,01;0;0;0,03;0;0;0;0;0;0;0;0;0;98,93;0;0;0,16;12041;2124;99,8;3,9;1192,5;1214,8;1198,2;1191,5;1202;1109,9;204,1;2033,6;2050,9;942;925,7;32,8;22,6;26,7;178;87,1;1100,4
2230089;KRD100185732;6,1;0,4;212;297;299;6;0,06;0,5;0,14;0,02;0,01;0,01;0,03;0,04;0,06;0,01;0;0;0,03;0;0;0;0;0;0;0;0;0;98,93;0;0;0,16;11996;2124;99,8;3,9;1192;1214,8;1198,3;1191,5;1202;1109,9;204;2020,8;2059;942,3;926;32,7;22,6;26,9;178;86,7;1100,4
2230089;KRD100185732;6,1;0,4;212;297;299;6;0,06;0,5;0,14;0,02;0,01;0,01;0,03;0,04;0,06;0,01;0;0;0,03;0;0;0;0;0;0;0;0;0;98,93;0;0;0,16;11966;2124;99,8;3,9;1192;1214,8;1198,4;1191,5;1202;1107,9;204,5;2025,5;2062,5;938,1;905,7;32,7;22,6;27,3;178;86,6;1100,4
2230089;KRD100185732;6,1;0,4;212;297;299;6;0,06;0,5;0,14;0,02;0,01;0,01;0,03;0,04;0,06;0,01;0;0;0,03;0;0;0;0;0;0;0;0;0;98,93;0;0;0,16;12044;2124;99,8;3,8;1191,5;1214,8;1198,5;1191,5;1202;1109,9;204,4;2024,3;2061,3;942;926;32,8;22,6;27,8;178;87,5;1100,4
2230089;KRD100185732;6,1;0,4;212;297;299;6;0,06;0,5;0,14;0,02;0,01;0,01;0,03;0,04;0,06;0,01;0;0;0,03;0;0;0;0;0;0;0;0;0;98,93;0;0;0,16;12077;2124;99,8;3,9;1190,5;1214,8;1198,7;1191,5;1202;1107,4;204,5;2030,1;2059;939,1;841,4;32,6;22,5;28,1;178;87,3;1100,4
2230089;KRD100185732;6,1;0,4;212;297;299;6;0,06;0,5;0,14;0,02;0,01;0,01;0,03;0,04;0,06;0,01;0;0;0,03;0;0;0;0;0;0;0;0;0;98,93;0;0;0,16;12036;2124;99,8;3,9;1191,5;1214,8;1198,8;1193;1202;1109,4;204,4;2032,4;2056,7;938,1;891,3;32,5;22,4;27,9;178;86,6;1100,4
2230089;KRD100185732;6,1;0,4;212;297;299;6;0,06;0,5;0,14;0,02;0,01;0,01;0,03;0,04;0,06;0,01;0;0;0,03;0;0;0;0;0;0;0;0;0;98,93;0;0;0,16;12074;2124;99,7;3,9;1193;1214,8;1198,8;1194;1202;1109,4;204,6;2038,2;2060,2;942,9;926,4;32,2;22,4;27,4;178;86,5;1100,4
2230089;KRD100185732;6,1;0,4;212;297;299;6;0,06;0,5;0,14;0,02;0,01;0,01;0,03;0,04;0,06;0,01;0;0;0,03;0;0;0;0;0;0;0;0;0;98,93;0;0;0,16;12010;2124;99,7;3,9;1196;1214,8;1198,9;1196;1202;1113,3;205,1;2041,7;2064,8;938,5;907,3;31,8;22,3;26,8;178;86,1;1100,4
2230089;KRD100185732;6,1;0,4;212;297;299;6;0,06;0,5;0,14;0,02;0,01;0,01;0,03;0,04;0,06;0,01;0;0;0,03;0;0;0;0;0;0;0;0;0;98,93;0;0;0,16;12012;2124;99,8;3,8;1199,5;1214,8;1199;1197;1202;1110,9;204,9;2041,7;2055,6;942,3;903,8;31,4;22;26,4;178;86,3;1100,4
2230089;KRD100185732;6,1;0,4;212;297;299;6;0,06;0,5;0,14;0,02;0,01;0,01;0,03;0,04;0,06;0,01;0;0;0,03;0;0;0;0;0;0;0;0;0;98,93;0;0;0,16;12084;2124;99,8;3,9;1201;1214,8;1198,9;1197;1202;1108,4;204,8;2039,4;2056,7;936,9;888,8;30,6;21,4;25,8;178;86,3;1100,4
2230089;KRD100185732;6,1;0,4;212;297;299;6;0,06;0,5;0,14;0,02;0,01;0,01;0,03;0,04;0,06;0,01;0;0;0,03;0;0;0;0;0;0;0;0;0;98,93;0;0;0,16;12037;2124;99,5;3,9;1201,5;1214,8;1198,9;1197;1202;1109,4;205,1;2045,1;2062,5;942,9;812,7;29;19,3;24,6;178;86,3;1100,4
2230089;KRD100185732;6,1;0,4;212;297;299;6;0,06;0,5;0,14;0,02;0,01;0,01;0,03;0,04;0,06;0,01;0;0;0,03;0;0;0;0;0;0;0;0;0;98,93;0;0;0,16;12068;2124;96,2;3,9;1199,5;1214,8;1198,8;1197;1200;1109,4;204,9;2042,8;2059;940,4;925,4;28,3;21,6;27;178;86,7;1100,4
2230089;KRD100185732;6,1;0,4;212;297;299;6;0,06;0,5;0,14;0,02;0,01;0,01;0,03;0,04;0,06;0,01;0;0;0,03;0;0;0;0;0;0;0;0;0;98,93;0;0;0,16;12082;2124;96,2;3,9;1199,5;1214,8;1198,8;1197;1200;1103,5;204,8;2045,1;2054,4;940;923,8;31,5;22,6;26,5;178;86,5;1100,4
2230089;KRD100185732;6,1;0,4;212;297;299;6;0,06;0,5;0,14;0,02;0,01;0,01;0,03;0,04;0,06;0,01;0;0;0,03;0;0;0;0;0;0;0;0;0;98,93;0;0;0,16;11958;2124;96,1;3,5;1199;1214,8;1198,7;1197;1200;1105;205,1;2038,2;2061,3;941,6;924,8;32,6;22,5;26,1;178;86,1;1100,4
2230089;KRD100185732;6,1;0,4;212;297;299;6;0,06;0,5;0,14;0,02;0,01;0,01;0,03;0,04;0,06;0,01;0;0;0,03;0;0;0;0;0;0;0;0;0;98,93;0;0;0,16;12009;2124;96,1;3,8;1199;1214,8;1198,7;1197;1200;1106;204,7;203,1;2053,2;937,5;894,2;32,6;22,6;26,1;178;86,6;1100,4
2230089;KRD100185732;6,1;0,4;212;297;299;6;0,06;0,5;0,14;0,02;0,01;0,01;0,03;0,04;0,06;0,01;0;0;0,03;0;0;0;0;0;0;0;0;0;98,93;0;0;0,16;12018;2124;96,1;3,9;1199;1214,8;1198,6;1196;1200;1103,5;204,8;2041,7;2059;942;927;32,8;22,6;25,8;178;86,4;1100,4
2230089;KRD100185732;6,1;0,4;212;297;299;6;0,06;0,5;0,14;0,02;0,01;0,01;0,03;0,04;0,06;0,01;0;0;0,03;0;0;0;0;0;0;0;0;0;98,93;0;0;0,16;12018;2124;96,2;3,9;1198,5;1214,8;1198,6;1196;1200;1105;204,7;2039,4;2056,7;933,4;896,8;33;22,5;26;178;86,8;1100,4
2230089;KRD100185732;6,1;0,4;212;297;299;6;0,06;0,5;0,14;0,02;0,01;0,01;0,03;0,04;0,06;0,01;0;0;0,03;0;0;0;0;0;0;0;0;0;98,93;0;0;0,16;12069;2124;96,2;3,9;1199;1214,8;1198,6;1196;1200;1105;204,8;2039,4;2056,7;937,5;922,9;33;22,5;26,4;178;86,7;1100,4
2230090;KRD100185710;6,2;0,4;211;294;299;6;0,05;0,5;0,15;0,02;0,01;0,01;0,03;0,04;0,07;0,01;0;0;0,04;0;0;0;0;0;0;0;0;0;98,89;0;0;0,15;12046;2124;96,1;3,9;1199;1214,8;1198,6;1196;1200;1103,5;204,9;2038,2;2059;939,1;922,9;33;22,5;26,7;178;86,4;1100,4
2230090;KRD100185710;6,2;0,4;211;294;299;6;0,05;0,5;0,15;0,02;0,01;0,01;0,03;0,04;0,07;0,01;0;0;0,04;0;0;0;0;0;0;0;0;0;98,89;0;0;0,15;11999;2124;96,1;3,9;1199;1214,8;1198,6;1196;1200;1102,5;204,8;2038,2;2055,6;940,7;924,5;32,8;22,5;26,6;178;86;1100,4
2230090;KRD100185710;6,2;0,4;211;294;299;6;0,05;0,5;0,15;0,02;0,01;0,01;0,03;0,04;0,07;0,01;0;0;0,04;0;0;0;0;0;0;0;0;0;98,89;0;0;0,15;12007;2124;96,1;3,8;1199;1214,8;1198,5;1196;1200;1105,5;205;2038,2;2056,7;941,6;923,8;32,7;22,6;26,7;178;86,6;1100,4
2230090;KRD100185710;6,2;0,4;211;294;299;6;0,05;0,5;0,15;0,02;0,01;0,01;0,03;0,04;0,07;0,01;0;0;0,04;0;0;0;0;0;0;0;0;0;98,89;0;0;0,15;12036;2124;96,1;3,8;1199;1214,8;1198,5;1196;1200;1103;205;2041,7;2056,7;936,9;853,2;32,8;22,7;26,9;178;86,3;1100,4
2230090;KRD100185710;6,2;0,4;211;294;299;6;0,05;0,5;0,15;0,02;0,01;0,01;0,03;0,04;0,07;0,01;0;0;0,04;0;0;0;0;0;0;0;0;0;98,89;0;0;0,15;11960;2124;96,2;3,9;1199;1214,8;1198,5;1196;1200;1103,5;204,7;2041,7;2055,6;941,3;815;32,7;22,7;27;178;86,2;1100,4
2230090;KRD100185710;6,2;0,4;211;294;299;6;0,05;0,5;0,15;0,02;0,01;0,01;0,03;0,04;0,07;0,01;0;0;0,04;0;0;0;0;0;0;0;0;0;98,89;0;0;0,15;12013;2124;96,2;3,9;1199;1214,8;1198,4;1196;1200;1103,5;204,4;2035,9;2050,9;940,4;921,6;32,7;22,6;27,1;178;86;1100,4
2230090;KRD100185710;6,2;0,4;211;294;299;6;0,05;0,5;0,15;0,02;0,01;0,01;0,03;0,04;0,07;0,01;0;0;0,04;0;0;0;0;0;0;0;0;0;98,89;0;0;0,15;12008;2124;96,2;3,9;1198,5;1214,8;1198,4;1196;1200;1106,9;205,1;2039,4;2060,2;941,3;924,5;32,6;22,5;27,1;178;86,3;1100,4
2230090;KRD100185710;6,2;0,4;211;294;299;6;0,05;0,5;0,15;0,02;0,01;0,01;0,03;0,04;0,07;0,01;0;0;0,04;0;0;0;0;0;0;0;0;0;98,89;0;0;0,15;12045;2124;96,1;3,9;1198,5;1214,8;1198,4;1196;1200;1107,4;204,8;2035,9;2056,7;940,7;924,8;32,5;22,5;27,1;178;85,7;1100,4
2230090;KRD100185710;6,2;0,4;211;294;299;6;0,05;0,5;0,15;0,02;0,01;0,01;0,03;0,04;0,07;0,01;0;0;0,04;0;0;0;0;0;0;0;0;0;98,89;0;0;0,15;12054;2124;96,2;3,9;1198;1214,8;1198,4;1196;1200;1109,4;204,8;2039,4;2056,7;938,8;918,4;32,4;22,6;27;178;86,6;1100,4
2230090;KRD100185710;6,2;0,4;211;294;299;6;0,05;0,5;0,15;0,02;0,01;0,01;0,03;0,04;0,07;0,01;0;0;0,04;0;0;0;0;0;0;0;0;0;98,89;0;0;0,15;11993;2124;96,2;3,9;1198;1214,8;1198,3;1196;1200;1105,5;204,8;2038,2;2064,8;938,8;924,8;32,6;22,6;26,9;178;86,3;1100,4
2230090;KRD100185710;6,2;0,4;211;294;299;6;0,05;0,5;0,15;0,02;0,01;0,01;0,03;0,04;0,07;0,01;0;0;0,04;0;0;0;0;0;0;0;0;0;98,89;0;0;0,15;12026;2124;96,2;3,9;1199;1214,8;1198,3;1196;1200;1106;204,9;2031,3;2071,8;940;923,8;32,7;22,7;27,4;178;86,3;1100,4
2230090;KRD100185710;6,2;0,4;211;294;299;6;0,05;0,5;0,15;0,02;0,01;0,01;0,03;0,04;0,07;0,01;0;0;0,04;0;0;0;0;0;0;0;0;0;98,89;0;0;0,15;11952;2124;96,2;3,9;1199;1214,8;1198,3;1196;1200;1104,5;204,4;2027,8;2055,6;939,7;920,9;32,8;22,7;27,7;178;86,4;1100,4
2230090;KRD100185710;6,2;0,4;211;294;299;6;0,05;0,5;0,15;0,02;0,01;0,01;0,03;0,04;0,07;0,01;0;0;0,04;0;0;0;0;0;0;0;0;0;98,89;0;0;0,15;11945;2124;96,1;3,8;1199;1214,8;1198,3;1196;1200;1107,4;205,5;2039,4;2070,6;939,7;916,8;32,9;22,8;27,7;178;86,2;1100,4
2230090;KRD100185710;6,2;0,4;211;294;299;6;0,05;0,5;0,15;0,02;0,01;0,01;0,03;0,04;0,07;0,01;0;0;0,04;0;0;0;0;0;0;0;0;0;98,89;0;0;0,15;12003;2124;96,2;3,9;1199;1214,8;1198,3;1196;1200;1105,5;205,1;2041,7;2067,1;940;918,1;33;22,8;27,4;178;85,8;1100,4
2230090;KRD100185710;6,2;0,4;211;294;299;6;0,05;0,5;0,15;0,02;0,01;0,01;0,03;0,04;0,07;0,01;0;0;0,04;0;0;0;0;0;0;0;0;0;98,89;0;0;0,15;11993;2124;96,2;3,9;1199,5;1214,8;1198,3;1196;1200;1109,4;205,5;2044;2067,1;940,4;922,9;32,9;22,8;27,3;178;86;1100,4
2230090;KRD100185710;6,2;0,4;211;294;299;6;0,05;0,5;0,15;0,02;0,01;0,01;0,03;0,04;0,07;0,01;0;0;0,04;0;0;0;0;0;0;0;0;0;98,89;0;0;0,15;11993;2124;96,2;3,8;1199;1214,8;1198,3;1196;1200;1103;205,5;2047,5;2064,8;939,7;924,1;32,9;22,7;27,3;178;86,7;1100,4
2230090;KRD100185710;6,2;0,4;211;294;299;6;0,05;0,5;0,15;0,02;0,01;0,01;0,03;0,04;0,07;0,01;0;0;0,04;0;0;0;0;0;0;0;0;0;98,89;0;0;0,15;12047;2124;96,1;3,8;1200;1214,8;1198,3;1196;1200;1106,9;205,3;2045,1;2060,2;940;920,9;32,7;22,6;27,4;178;86,4;1100,4
2230090;KRD100185710;6,2;0,4;211;294;299;6;0,05;0,5;0,15;0,02;0,01;0,01;0,03;0,04;0,07;0,01;0;0;0,04;0;0;0;0;0;0;0;0;0;98,89;0;0;0,15;12044;2124;96,1;3,9;1199,5;1214,8;1198,3;1196;1200;1106;205,5;2047,5;2062,5;940,4;844,6;32,6;22,6;27,8;178;86,4;1100,4
2230090;KRD100185710;6,2;0,4;211;294;299;6;0,05;0,5;0,15;0,02;0,01;0,01;0,03;0,04;0,07;0,01;0;0;0,04;0;0;0;0;0;0;0;0;0;98,89;0;0;0,15;11986;2124;96,2;3,9;1199;1214,8;1198,3;1196;1200;1106;205,4;2047,5;2060,2;941,3;920,9;32,6;22,5;27,9;178;86,2;1100,4
2230090;KRD100185710;6,2;0,4;211;294;299;6;0,05;0,5;0,15;0,02;0,01;0,01;0,03;0,04;0,07;0,01;0;0;0,04;0;0;0;0;0;0;0;0;0;98,89;0;0;0,15;11986;2124;96,2;3,8;1198;1214,8;1198,3;1196;1200;1103;205,1;2042,8;2066;940;923,8;32,7;22,3;27,6;178;86,7;1100,4
2230090;KRD100185710;6,2;0,4;211;294;299;6;0,05;0,5;0,15;0,02;0,01;0,01;0,03;0,04;0,07;0,01;0;0;0,04;0;0;0;0;0;0;0;0;0;98,89;0;0;0,15;12006;2124;96,1;3,9;1199,5;1214,8;1198,3;1196;1200;1107,4;205,3;2044;2071,8;942;924,1;32,6;22,3;27;178;86,4;1100,4
2230090;KRD100185710;6,2;0,4;211;294;299;6;0,05;0,5;0,15;0,02;0,01;0,01;0,03;0,04;0,07;0,01;0;0;0,04;0;0;0;0;0;0;0;0;0;98,89;0;0;0,15;12045;2124;96,2;3,8;1199;1214,8;1198,3;1196;1200;1110,9;205,5;2045,1;2067,1;940;925,4;32,4;22,4;26,5;178;86;1100,4
2230090;KRD100185710;6,2;0,4;211;294;299;6;0,05;0,5;0,15;0,02;0,01;0,01;0,03;0,04;0,07;0,01;0;0;0,04;0;0;0;0;0;0;0;0;0;98,89;0;0;0,15;11996;2124;96,1;3,8;1198,5;1214,8;1198,3;1196;1200,5;1109,9;205,3;2047,5;2061,3;939,7;922,5;32,4;22,5;26,1;178;86,8;1100,4
2230090;KRD100185710;6,2;0,4;211;294;299;6;0,05;0,5;0,15;0,02;0,01;0,01;0,03;0,04;0,07;0,01;0;0;0,04;0;0;0;0;0;0;0;0;0;98,89;0;0;0,15;12041;2124;96,2;3,9;1198;1214,8;1198,4;1196;1200,5;1107,9;205,7;2047,5;2061,3;938,5;924,8;32,2;22,3;25,9;178;86,5;1100,4
2230090;KRD100185710;6,2;0,4;211;294;299;6;0,05;0,5;0,15;0,02;0,01;0,01;0,03;0,04;0,07;0,01;0;0;0,04;0;0;0;0;0;0;0;0;0;98,89;0;0;0,15;12046;2124;96,2;3,9;1198;1214,8;1198,4;1196;1200,5;1104,5;205,8;2044;2067,1;940,4;924,5;32,2;22,3;26,1;178;86,5;1100,4
2230090;KRD100185710;6,2;0,4;211;294;299;6;0,05;0,5;0,15;0,02;0,01;0,01;0,03;0,04;0,07;0,01;0;0;0,04;0;0;0;0;0;0;0;0;0;98,89;0;0;0,15;11961;2124;96,2;3,9;1198,5;1214,8;1198,4;1196;1200,5;1105,5;206,2;2055,6;2070,6;941,3;924,8;32,2;22,2;26;178;86,7;1100,4
2230090;KRD100185710;6,2;0,4;211;294;299;6;0,05;0,5;0,15;0,02;0,01;0,01;0,03;0,04;0,07;0,01;0;0;0,04;0;0;0;0;0;0;0;0;0;98,89;0;0;0,15;12075;2124;96,2;3,9;1198,5;1214,8;1198,4;1196;1200,5;1103;205,9;2054,4;2068,3;941,3;922,9;32,2;22,2;26,1;178;86,9;1100,4
2230090;KRD100185710;6,2;0,4;211;294;299;6;0,05;0,5;0,15;0,02;0,01;0,01;0,03;0,04;0,07;0,01;0;0;0,04;0;0;0;0;0;0;0;0;0;98,89;0;0;0,15;12043;2124;96,2;3,9;1198,5;1214,8;1198,5;1196;1201;1102,5;205,9;2049,8;2070,6;940,4;827,7;32;22,2;26,3;178;86,4;1100,4
2230090;KRD100185710;6,2;0,4;211;294;299;6;0,05;0,5;0,15;0,02;0,01;0,01;0,03;0,04;0,07;0,01;0;0;0,04;0;0;0;0;0;0;0;0;0;98,89;0;0;0,15;11982;2124;96,2;3,9;1198,5;1214,8;1198,5;1196;1201;1102,5;205,9;2047,5;2067,1;942;915,9;32;22,2;26,6;178;86,2;1100,4
2230090;KRD100185710;6,2;0,4;211;294;299;6;0,05;0,5;0,15;0,02;0,01;0,01;0,03;0,04;0,07;0,01;0;0;0,04;0;0;0;0;0;0;0;0;0;98,89;0;0;0,15;12007;2124;96,2;3,9;1197,5;1214,8;1198,5;1196;1201,5;1105,5;206;2047,5;2071,8;939,1;925,4;32,2;22,3;26,6;178;86,5;1100,4
2230090;KRD100185710;6,2;0,4;211;294;299;6;0,05;0,5;0,15;0,02;0,01;0,01;0,03;0,04;0,07;0,01;0;0;0,04;0;0;0;0;0;0;0;0;0;98,89;0;0;0,15;12044;2124;96,2;3,8;1199,5;1214,8;1198,6;1196;1201,5;1106,9;206,4;2055,6;2070,6;939,7;922,2;32,3;22,1;26,4;178;86,4;1100,4
2230090;KRD100185710;6,2;0,4;211;294;299;6;0,05;0,5;0,15;0,02;0,01;0,01;0,03;0,04;0,07;0,01;0;0;0,04;0;0;0;0;0;0;0;0;0;98,89;0;0;0,15;11986;2124;96,2;3,9;1200;1214,8;1198,6;1196;1201,5;1106;206,3;2056,7;2070,6;941,3;924,8;32;22;26;178;86,2;1100,4
2230090;KRD100185710;6,2;0,4;211;294;299;6;0,05;0,5;0,15;0,02;0,01;0,01;0,03;0,04;0,07;0,01;0;0;0,04;0;0;0;0;0;0;0;0;0;98,89;0;0;0,15;12007;2124;96,2;3,9;1200;1214,8;1198,6;1196;1201,5;1103,5;202,9;2024,3;2037;941,3;924,8;31,9;21,9;26;178;86,1;1100,4
2230090;KRD100185710;6,2;0,4;211;294;299;6;0,05;0,5;0,15;0,02;0,01;0,01;0,03;0,04;0,07;0,01;0;0;0,04;0;0;0;0;0;0;0;0;0;98,89;0;0;0,15;11975;2124;96,2;3,8;1198,5;1214,8;1198,6;1196;1201,5;1105;204,1;2037;2048,6;942;922,5;31,6;21,8;26,2;178;85,5;1100,4
2230090;KRD100185710;6,2;0,4;211;294;299;6;0,05;0,5;0,15;0,02;0,01;0,01;0,03;0,04;0,07;0,01;0;0;0,04;0;0;0;0;0;0;0;0;0;98,89;0;0;0,15;12031;2124;96,2;3,9;1198,5;1214,8;1198,7;1196;1201,5;1105,5;206,4;2054,4;2070,6;942;923,2;31,4;21,8;26,3;178;86,2;1100,4
2230090;KRD100185710;6,2;0,4;211;294;299;6;0,05;0,5;0,15;0,02;0,01;0,01;0,03;0,04;0,07;0,01;0;0;0,04;0;0;0;0;0;0;0;0;0;98,89;0;0;0,15;12011;2124;96,2;3,9;1198,5;1214,8;1198,7;1196;1201,5;1110,4;206,2;2056,7;2071,8;940,7;924,8;31,5;21,8;26,3;178;86,6;1100,4
2230090;KRD100185710;6,2;0,4;211;294;299;6;0,05;0,5;0,15;0,02;0,01;0,01;0,03;0,04;0,07;0,01;0;0;0,04;0;0;0;0;0;0;0;0;0;98,89;0;0;0,15;12022;2124;96,2;3,9;1199;1214,8;1198,7;1196;1201,5;1110,9;206,1;2049,8;2072,9;938,5;921,6;31,8;21,8;26,5;178;86,2;1100,4
2230090;KRD100185710;6,2;0,4;211;294;299;6;0,05;0,5;0,15;0,02;0,01;0,01;0,03;0,04;0,07;0,01;0;0;0,04;0;0;0;0;0;0;0;0;0;98,89;0;0;0,15;12046;2124;96,2;3,9;1198,5;1214,8;1198,8;1196;1201,5;1108,4;206,2;2048,6;2077,5;941,3;924,8;31,5;21,8;26,6;178;86,2;1100,4
2230090;KRD100185710;6,2;0,4;211;294;299;6;0,05;0,5;0,15;0,02;0,01;0,01;0,03;0,04;0,07;0,01;0;0;0,04;0;0;0;0;0;0;0;0;0;98,89;0;0;0,15;11983;2124;96,2;3,9;1197,5;1214,8;1198,8;1196;1202;1106;206,3;2041,7;2079,9;940,7;925,4;31;21,8;26,7;178;85,8;1100,4
2230090;KRD100185710;6,2;0,4;211;294;299;6;0,05;0,5;0,15;0,02;0,01;0,01;0,03;0,04;0,07;0,01;0;0;0,04;0;0;0;0;0;0;0;0;0;98,89;0;0;0,15;11958;2124;96,2;3,9;1197,5;1214,8;1198,9;1196;1203;1105;205,9;2041,7;2079,9;939,1;924,8;31;21,8;26,4;178;86,4;1100,4
2230090;KRD100185710;6,2;0,4;211;294;299;6;0,05;0,5;0,15;0,02;0,01;0,01;0,03;0,04;0,07;0,01;0;0;0,04;0;0;0;0;0;0;0;0;0;98,89;0;0;0,15;11967;2124;96,3;3,9;1200;1214,8;1199;1196;1204;1105,5;206;2048,6;2072,9;939,7;924,1;31,1;21,8;26,2;178;86,2;1100,4
2230090;KRD100185710;6,2;0,4;211;294;299;6;0,05;0,5;0,15;0,02;0,01;0,01;0,03;0,04;0,07;0,01;0;0;0,04;0;0;0;0;0;0;0;0;0;98,89;0;0;0,15;11965;2124;96,2;3,9;1199;1214,8;1199;1196;1204;1106,9;206,4;2054,4;2077,5;939,1;923,8;31,2;21,8;26,4;178;86,1;1100,4
2230090;KRD100185710;6,2;0,4;211;294;299;6;0,05;0,5;0,15;0,02;0,01;0,01;0,03;0,04;0,07;0,01;0;0;0,04;0;0;0;0;0;0;0;0;0;98,89;0;0;0,15;12041;2124;96,2;3,9;1199,5;1214,8;1199,1;1196;1204;1110,9;206,6;2059;2077,5;937,2;927,3;31,5;21,8;26,6;178;85,7;1100,4
2230090;KRD100185710;6,2;0,4;211;294;299;6;0,05;0,5;0,15;0,02;0,01;0,01;0,03;0,04;0,07;0,01;0;0;0,04;0;0;0;0;0;0;0;0;0;98,89;0;0;0,15;12002;2124;96,2;3,9;1199,5;1214,8;1199,1;1196;1204;1110,9;206,6;2055,6;2072,9;939,1;925,4;31,6;21,7;26,7;178;85,8;1100,4
2230090;KRD100185710;6,2;0,4;211;294;299;6;0,05;0,5;0,15;0,02;0,01;0,01;0,03;0,04;0,07;0,01;0;0;0,04;0;0;0;0;0;0;0;0;0;98,89;0;0;0,15;12009;2124;96,2;3,9;1199;1214,8;1199,2;1196;1204;1109,4;206,2;2053,2;2071,8;939,7;923,2;31,5;21,8;26,7;178;86,6;1100,4
2230090;KRD100185710;6,2;0,4;211;294;299;6;0,05;0,5;0,15;0,02;0,01;0,01;0,03;0,04;0,07;0,01;0;0;0,04;0;0;0;0;0;0;0;0;0;98,89;0;0;0,15;11987;2124;96,2;3,9;1199;1214,8;1199,2;1196;1204;1106;206,5;2056,7;2070,6;940;930,2;31,3;21,8;26,5;178;86,1;1100,4
2230090;KRD100185710;6,2;0,4;211;294;299;6;0,05;0,5;0,15;0,02;0,01;0,01;0,03;0,04;0,07;0,01;0;0;0,04;0;0;0;0;0;0;0;0;0;98,89;0;0;0,15;12029;2124;96,2;3,9;1199;1214,8;1199,3;1196;1204;1110,4;206,9;2061,3;2078,7;941,6;927;31,3;21,8;26,2;178;86,2;1100,4
2230090;KRD100185710;6,2;0,4;211;294;299;6;0,05;0,5;0,15;0,02;0,01;0,01;0,03;0,04;0,07;0,01;0;0;0,04;0;0;0;0;0;0;0;0;0;98,89;0;0;0,15;12029;2124;96,2;3,8;1199,5;1214,8;1199,3;1196;1204;1107,4;206,4;2053,2;2072,9;938,8;881,8;31,4;21,8;25,8;178;86,1;1100,4
2230090;KRD100185710;6,2;0,4;211;294;299;6;0,05;0,5;0,15;0,02;0,01;0,01;0,03;0,04;0,07;0,01;0;0;0,04;0;0;0;0;0;0;0;0;0;98,89;0;0;0,15;12089;2124;96,3;3,9;1199;1214,8;1199,3;1196;1204;1107,4;206,5;2059;2077,5;939,7;841,7;31,2;21,7;25,6;178;86;1100,4
2230090;KRD100185710;6,2;0,4;211;294;299;6;0,05;0,5;0,15;0,02;0,01;0,01;0,03;0,04;0,07;0,01;0;0;0,04;0;0;0;0;0;0;0;0;0;98,89;0;0;0,15;12053;2124;96,3;3,9;1197,5;1214,8;1199,4;1196;1204;1107,4;206,5;2055,6;2077,5;940,4;924,5;30,9;21,6;25,8;178;86;1100,4
2230090;KRD100185710;6,2;0,4;211;294;299;6;0,05;0,5;0,15;0,02;0,01;0,01;0,03;0,04;0,07;0,01;0;0;0,04;0;0;0;0;0;0;0;0;0;98,89;0;0;0,15;12002;2124;96,2;3,9;1198,5;1214,8;1199,4;1196;1204;1105;206,6;2059;2072,9;940;924,5;30,7;21,6;26,5;178;86,3;1100,4
2230090;KRD100185710;6,2;0,4;211;294;299;6;0,05;0,5;0,15;0,02;0,01;0,01;0,03;0,04;0,07;0,01;0;0;0,04;0;0;0;0;0;0;0;0;0;98,89;0;0;0,15;12002;2124;96,2;3,9;1198,5;1214,8;1199,5;1196;1204;1109,4;206,9;2059;2077,5;939,7;924,5;30,7;21,6;26,6;178;85,9;1100,4
2230090;KRD100185710;6,2;0,4;211;294;299;6;0,05;0,5;0,15;0,02;0,01;0,01;0,03;0,04;0,07;0,01;0;0;0,04;0;0;0;0;0;0;0;0;0;98,89;0;0;0,15;12042;2124;96,3;3,9;1198,5;1214,8;1199,5;1196;1204;1106,9;206,3;2050,9;2072,9;941,6;928;30,8;21,6;26,4;178;86,3;1100,4
2230090;KRD100185710;6,2;0,4;211;294;299;6;0,05;0,5;0,15;0,02;0,01;0,01;0,03;0,04;0,07;0,01;0;0;0,04;0;0;0;0;0;0;0;0;0;98,89;0;0;0,15;12011;2124;96,3;3,8;1198,5;1214,8;1199,5;1196;1204;1107,4;207,2;2062,5;2082,2;939,7;921,3;31;21,6;25,7;178;86,1;1100,4
2230091;KRD100185649;6,2;0,4;122;290;293;6;0,06;0,5;0,14;0,02;0,01;0,01;0,03;0,04;0,07;0,01;0;0;0,03;0;0;0;0;0;0;0;0;0;98,88;0;0;0,16;11926;2124;96,2;3,9;1198;1214,8;1199,5;1196;1204;1107,4;206,7;2061,3;2072,9;940,4;927,3;31;21,7;25,3;178;85,8;1100,4
2230091;KRD100185649;6,2;0,4;122;290;293;6;0,06;0,5;0,14;0,02;0,01;0,01;0,03;0,04;0,07;0,01;0;0;0,03;0;0;0;0;0;0;0;0;0;98,88;0;0;0,16;12009;2124;96,3;3,8;1197,5;1214,8;1199,6;1196;1204;1106;207,1;2056,7;2078,7;938,8;926;30,9;21,7;24,9;178;86,6;1100,4
2230091;KRD100185649;6,2;0,4;122;290;293;6;0,06;0,5;0,14;0,02;0,01;0,01;0,03;0,04;0,07;0,01;0;0;0,03;0;0;0;0;0;0;0;0;0;98,88;0;0;0,16;11985;2124;96,3;3,9;1198;1214,8;1199,6;1196;1204;1109,9;206,9;2060,2;2077,5;941,3;926,4;30,9;21,7;25;178;86,3;1100,4
2230091;KRD100185649;6,2;0,4;122;290;293;6;0,06;0,5;0,14;0,02;0,01;0,01;0,03;0,04;0,07;0,01;0;0;0,03;0;0;0;0;0;0;0;0;0;98,88;0;0;0,16;11958;2124;96,3;3,9;1197,5;1214,8;1199,7;1196;1204;1105,5;206,6;2055,6;2078,7;939,1;908,2;30,9;21,7;25,2;178;86,3;1100,4
2230091;KRD100185649;6,2;0,4;122;290;293;6;0,06;0,5;0,14;0,02;0,01;0,01;0,03;0,04;0,07;0,01;0;0;0,03;0;0;0;0;0;0;0;0;0;98,88;0;0;0,16;11980;2124;96,3;3,9;1197,5;1214,8;1199,7;1196;1204;1104,5;206,6;2055,6;2074,1;940,4;925,7;30,9;21,7;25,7;178;86,5;1100,4
2230091;KRD100185649;6,2;0,4;122;290;293;6;0,06;0,5;0,14;0,02;0,01;0,01;0,03;0,04;0,07;0,01;0;0;0,03;0;0;0;0;0;0;0;0;0;98,88;0;0;0,16;11988;2124;96,3;3,9;1196,5;1214,8;1199,7;1196;1204;1105;206,8;2062,5;2072,9;939,7;919,4;30,9;21,7;25,8;178;86,2;1100,4
2230091;KRD100185649;6,2;0,4;122;290;293;6;0,06;0,5;0,14;0,02;0,01;0,01;0,03;0,04;0,07;0,01;0;0;0,03;0;0;0;0;0;0;0;0;0;98,88;0;0;0,16;12051;2124;96,3;3,8;1197,5;1214,8;1199,8;1196;1204;1105;207;2061,3;2082,2;940;926,4;31;21,8;25,8;178;86;1100,4
2230091;KRD100185649;6,2;0,4;122;290;293;6;0,06;0,5;0,14;0,02;0,01;0,01;0,03;0,04;0,07;0,01;0;0;0,03;0;0;0;0;0;0;0;0;0;98,88;0;0;0,16;11965;2124;96,3;3,8;1197,5;1214,8;1199,8;1196;1204;1110,4;206,7;2059;2074,1;940,4;928;31,1;21,8;25,9;178;86;1100,4
2230091;KRD100185649;6,2;0,4;122;290;293;6;0,06;0,5;0,14;0,02;0,01;0,01;0,03;0,04;0,07;0,01;0;0;0,03;0;0;0;0;0;0;0;0;0;98,88;0;0;0,16;12007;2124;96,3;3,9;1197;1214,8;1199,9;1196;1204;1106,9;207;2061,3;2078,7;941,3;893,9;31;21,7;26,3;178;86,4;1100,4
2230091;KRD100185649;6,2;0,4;122;290;293;6;0,06;0,5;0,14;0,02;0,01;0,01;0,03;0,04;0,07;0,01;0;0;0,03;0;0;0;0;0;0;0;0;0;98,88;0;0;0,16;11978;2124;96,3;3,9;1196;1214,8;1199,9;1196;1204;1106,9;206,6;2056,7;2074,1;940;927,6;31;21,7;26,9;178;86,4;1100,4
2230091;KRD100185649;6,2;0,4;122;290;293;6;0,06;0,5;0,14;0,02;0,01;0,01;0,03;0,04;0,07;0,01;0;0;0,03;0;0;0;0;0;0;0;0;0;98,88;0;0;0,16;11981;2124;96,3;3,9;1196,5;1214,8;1199,9;1196;1204;1107,9;207,1;2054,4;2082,2;940,4;906,3;31,3;21,8;27,1;178;86,2;1100,4
2230091;KRD100185649;6,2;0,4;122;290;293;6;0,06;0,5;0,14;0,02;0,01;0,01;0,03;0,04;0,07;0,01;0;0;0,03;0;0;0;0;0;0;0;0;0;98,88;0;0;0,16;12034;2124;96,3;3,8;1196,5;1214,8;1200;1196;1204;1105;207,1;2053,2;2088;940;927,3;31,7;21,8;26,5;178;86;1100,4
2230091;KRD100185649;6,2;0,4;122;290;293;6;0,06;0,5;0,14;0,02;0,01;0,01;0,03;0,04;0,07;0,01;0;0;0,03;0;0;0;0;0;0;0;0;0;98,88;0;0;0,16;12088;2124;96,3;3,8;1196;1214,8;1200,1;1196,5;1204;1104,5;206,7;2055,6;2085,6;940,7;927,6;32;21,8;26;178;85,8;1100,4
2230091;KRD100185649;6,2;0,4;122;290;293;6;0,06;0,5;0,14;0,02;0,01;0,01;0,03;0,04;0,07;0,01;0;0;0,03;0;0;0;0;0;0;0;0;0;98,88;0;0;0,16;11998;2124;96,3;3,9;1197;1214,8;1200,1;1196,5;1204;1106;207,3;2059;2089,1;940,4;928;32,1;21,7;25,9;178;86,7;1100,4
2230091;KRD100185649;6,2;0,4;122;290;293;6;0,06;0,5;0,14;0,02;0,01;0,01;0,03;0,04;0,07;0,01;0;0;0,03;0;0;0;0;0;0;0;0;0;98,88;0;0;0,16;11970;2124;96,3;3,8;1197,5;1214,8;1200,1;1196,5;1204;1106;207,2;2059;2082,2;940,4;928;31,9;21,6;26,2;178;86,4;1100,4
2230091;KRD100185649;6,2;0,4;122;290;293;6;0,06;0,5;0,14;0,02;0,01;0,01;0,03;0,04;0,07;0,01;0;0;0,03;0;0;0;0;0;0;0;0;0;98,88;0;0;0,16;11933;2124;96,4;3,9;1196,5;1214,8;1200,1;1196,5;1204;1108,4;207,2;2066;2088;940,4;927;31,7;21,5;25,9;178;86,3;1100,4
2230091;KRD100185649;6,2;0,4;122;290;293;6;0,06;0,5;0,14;0,02;0,01;0,01;0,03;0,04;0,07;0,01;0;0;0,03;0;0;0;0;0;0;0;0;0;98,88;0;0;0,16;12032;2124;96,4;3,9;1199;1214,8;1200,2;1197,5;1204;1106,9;207,7;2071,8;2090,3;942,3;928;31,4;21,4;25,6;178;86;1100,4
2230091;KRD100185649;6,2;0,4;122;290;293;6;0,06;0,5;0,14;0,02;0,01;0,01;0,03;0,04;0,07;0,01;0;0;0,03;0;0;0;0;0;0;0;0;0;98,88;0;0;0,16;12015;2124;96,4;3,9;1198;1214,8;1200,1;1196,5;1204;1107,4;207,8;2070,6;2088;939,1;921,6;31,1;21,3;25,2;178;85,9;1100,4
2230091;KRD100185649;6,2;0,4;122;290;293;6;0,06;0,5;0,14;0,02;0,01;0,01;0,03;0,04;0,07;0,01;0;0;0,03;0;0;0;0;0;0;0;0;0;98,88;0;0;0,16;11950;2124;96,4;3,9;1198;1214,8;1200,1;1196;1204;1108,4;207,8;2067,1;2083,3;940;928,6;30,9;21,2;25,1;178;86,7;1100,4
2230091;KRD100185649;6,2;0,4;122;290;293;6;0,06;0,5;0,14;0,02;0,01;0,01;0,03;0,04;0,07;0,01;0;0;0,03;0;0;0;0;0;0;0;0;0;98,88;0;0;0,16;11955;2124;96,4;3,9;1198;1214,8;1200,1;1195,5;1204;1109,4;207,7;2072,9;2083,3;941,6;927;30,9;21,2;24,9;178;86,7;1100,4
2230091;KRD100185649;6,2;0,4;122;290;293;6;0,06;0,5;0,14;0,02;0,01;0,01;0,03;0,04;0,07;0,01;0;0;0,03;0;0;0;0;0;0;0;0;0;98,88;0;0;0,16;12052;2124;96,3;3,9;1198;1214,8;1200;1195;1204;1106;207,6;2064,8;2090,3;941,6;911,4;30,9;21,1;25,1;178;86,3;1100,4
2230091;KRD100185649;6,2;0,4;122;290;293;6;0,06;0,5;0,14;0,02;0,01;0,01;0,03;0,04;0,07;0,01;0;0;0,03;0;0;0;0;0;0;0;0;0;98,88;0;0;0,16;12090;2124;96,4;3,9;1198,5;1214,8;1200;1195;1204;1107,4;207,7;2064,8;2091,4;941,6;927;31;21,1;25,4;178;86;1100,4
2230091;KRD100185649;6,2;0,4;122;290;293;6;0,06;0,5;0,14;0,02;0,01;0,01;0,03;0,04;0,07;0,01;0;0;0,03;0;0;0;0;0;0;0;0;0;98,88;0;0;0,16;12015;2124;96,4;3,9;1198,5;1214,8;1199,9;1195;1204;1106;207,1;2060,2;2079,9;941,3;928,6;30,9;21,1;25,7;178;86,6;1100,4
2230091;KRD100185649;6,2;0,4;122;290;293;6;0,06;0,5;0,14;0,02;0,01;0,01;0,03;0,04;0,07;0,01;0;0;0,03;0;0;0;0;0;0;0;0;0;98,88;0;0;0,16;12056;2124;96,4;3,8;1198,5;1214,8;1199,8;1193,5;1204;1109,4;207,3;2064,8;2082,2;941,6;927,6;30,7;21,2;25,4;178;86,8;1100,4
2230091;KRD100185649;6,2;0,4;122;290;293;6;0,06;0,5;0,14;0,02;0,01;0,01;0,03;0,04;0,07;0,01;0;0;0,03;0;0;0;0;0;0;0;0;0;98,88;0;0;0,16;12041;2124;96,4;3,9;1199,5;1214,8;1199,8;1193;1204;1108,4;207,7;2067,1;2085,6;941,6;928,9;30,6;21,2;25,1;178;86,5;1100,4
2230091;KRD100185649;6,2;0,4;122;290;293;6;0,06;0,5;0,14;0,02;0,01;0,01;0,03;0,04;0,07;0,01;0;0;0,03;0;0;0;0;0;0;0;0;0;98,88;0;0;0,16;12021;2124;96,4;3,9;1198;1214,8;1199,7;1193;1204;1107,4;207;2060,2;2082,2;942,3;927,3;30,4;21,2;25;178;86,3;1100,4
2230091;KRD100185649;6,2;0,4;122;290;293;6;0,06;0,5;0,14;0,02;0,01;0,01;0,03;0,04;0,07;0,01;0;0;0,03;0;0;0;0;0;0;0;0;0;98,88;0;0;0,16;12019;2124;96,4;3,9;1200;1214,8;1199,6;1193;1204;1105;207,3;2061,3;2084,5;942,3;926,4;30,3;21,3;25,5;178;86;1100,4
2230091;KRD100185649;6,2;0,4;122;290;293;6;0,06;0,5;0,14;0,02;0,01;0,01;0,03;0,04;0,07;0,01;0;0;0,03;0;0;0;0;0;0;0;0;0;98,88;0;0;0,16;12019;2124;96,4;3,9;1200;1214,8;1199,5;1193;1204;1103;207,2;2061,3;2084,5;942,9;926,4;30,5;21,3;26,1;178;86,4;1100,4
2230091;KRD100185649;6,2;0,4;122;290;293;6;0,06;0,5;0,14;0,02;0,01;0,01;0,03;0,04;0,07;0,01;0;0;0,03;0;0;0;0;0;0;0;0;0;98,88;0;0;0,16;12014;2124;96,4;3,9;1200;1214,8;1199,4;1193;1204;1098,1;207,3;2060,2;2083,3;942,9;927,6;30,8;21,3;26,4;178;86,8;1100,4
2230091;KRD100185649;6,2;0,4;122;290;293;6;0,06;0,5;0,14;0,02;0,01;0,01;0,03;0,04;0,07;0,01;0;0;0,03;0;0;0;0;0;0;0;0;0;98,88;0;0;0,16;12014;2124;96,4;3,9;1200,5;1214,8;1199,3;1193;1204;1100,1;207,2;2055,6;2084,5;942,9;927,6;31;21,2;26,3;178;86,5;1100,4
2230091;KRD100185649;6,2;0,4;122;290;293;6;0,06;0,5;0,14;0,02;0,01;0,01;0,03;0,04;0,07;0,01;0;0;0,03;0;0;0;0;0;0;0;0;0;98,88;0;0;0,16;12008;2124;96,4;3,8;1200,5;1214,8;1199,1;1192,5;1204;1098,1;207,6;2062,5;2085,6;942,3;925,4;31;21,2;26,4;178;86,5;1100,4
2230091;KRD100185649;6,2;0,4;122;290;293;6;0,06;0,5;0,14;0,02;0,01;0,01;0,03;0,04;0,07;0,01;0;0;0,03;0;0;0;0;0;0;0;0;0;98,88;0;0;0,16;12066;2124;96,4;3,9;1200,5;1214,8;1199;1192;1204;1101;207,5;2067,1;2082,2;942,9;927;30,9;21,3;26,5;178;86,2;1100,4
2230091;KRD100185649;6,2;0,4;122;290;293;6;0,06;0,5;0,14;0,02;0,01;0,01;0,03;0,04;0,07;0,01;0;0;0,03;0;0;0;0;0;0;0;0;0;98,88;0;0;0,16;12044;2124;96,4;3,9;1200,5;1214,8;1198,9;1192;1204;1105;207,4;2067,1;2079,9;942,9;927;30,8;21,4;26,4;178;86,3;1100,4
2230091;KRD100185649;6,2;0,4;122;290;293;6;0,06;0,5;0,14;0,02;0,01;0,01;0,03;0,04;0,07;0,01;0;0;0,03;0;0;0;0;0;0;0;0;0;98,88;0;0;0,16;12006;2124;96,3;3,8;1199,5;1214,8;1198,8;1192;1204;1104,5;207,5;2064,8;2083,3;942,3;927,3;30,8;21,4;26;178;86,9;1100,4
2230091;KRD100185649;6,2;0,4;122;290;293;6;0,06;0,5;0,14;0,02;0,01;0,01;0,03;0,04;0,07;0,01;0;0;0,03;0;0;0;0;0;0;0;0;0;98,88;0;0;0,16;12020;2124;96,4;3,9;1199,5;1214,8;1198,6;1192;1204;1102;207,7;2064,8;2084,5;942,3;928;30,8;21,3;26,3;178;86,8;1100,4
2230091;KRD100185649;6,2;0,4;122;290;293;6;0,06;0,5;0,14;0,02;0,01;0,01;0,03;0,04;0,07;0,01;0;0;0,03;0;0;0;0;0;0;0;0;0;98,88;0;0;0,16;11986;2124;96,4;3,8;1199,5;1214,8;1198,5;1192;1204;1101;207,6;2064,8;2084,5;942,9;903,4;30,7;21,2;26,5;178;86,3;1100,4
2230091;KRD100185649;6,2;0,4;122;290;293;6;0,06;0,5;0,14;0,02;0,01;0,01;0,03;0,04;0,07;0,01;0;0;0,03;0;0;0;0;0;0;0;0;0;98,88;0;0;0,16;12012;2124;96,4;3,8;1199;1214,8;1198,4;1192;1204;1098,1;207,7;2064,8;2085,6;942,9;927;30,6;21,1;26,9;178;86,3;1100,4
2230091;KRD100185649;6,2;0,4;122;290;293;6;0,06;0,5;0,14;0,02;0,01;0,01;0,03;0,04;0,07;0,01;0;0;0,03;0;0;0;0;0;0;0;0;0;98,88;0;0;0,16;11993;2124;96,4;3,8;1201;1214,8;1198,4;1192;1204;1105;207,6;2061,3;2089,1;943,2;927,3;30,5;21;26,7;178;86,4;1100,4
2230091;KRD100185649;6,2;0,4;122;290;293;6;0,06;0,5;0,14;0,02;0,01;0,01;0,03;0,04;0,07;0,01;0;0;0,03;0;0;0;0;0;0;0;0;0;98,88;0;0;0,16;11996;2124;96,4;3,9;1201;1214,8;1198,2;1192;1204;1102;207,7;2056,7;2096,1;942,9;926,4;30,4;21;26,7;178;86,5;1100,4
2230091;KRD100185649;6,2;0,4;122;290;293;6;0,06;0,5;0,14;0,02;0,01;0,01;0,03;0,04;0,07;0,01;0;0;0,03;0;0;0;0;0;0;0;0;0;98,88;0;0;0,16;12016;2124;96,4;3,9;1200,5;1214,8;1198,1;1192;1204;1103;208,3;2074,1;2093,8;942,3;927,3;30,4;21;26,3;178;86,6;1100,4
2230091;KRD100185649;6,2;0,4;122;290;293;6;0,06;0,5;0,14;0,02;0,01;0,01;0,03;0,04;0,07;0,01;0;0;0,03;0;0;0;0;0;0;0;0;0;98,88;0;0;0,16;11997;2124;96,4;3,9;1200,5;1214,8;1197,9;1192;1204;1100,6;207,8;2066;2093,8;942,9;926;30,3;21;25,6;178;86,5;1100,4
2230091;KRD100185649;6,2;0,4;122;290;293;6;0,06;0,5;0,14;0,02;0,01;0,01;0,03;0,04;0,07;0,01;0;0;0,03;0;0;0;0;0;0;0;0;0;98,88;0;0;0,16;11989;2124;96,4;3,9;1200,5;1214,8;1197,8;1192;1204;1097,1;207,4;2062,5;2085,6;943,5;927,3;30,2;21;25;178;86,5;1100,4
2230091;KRD100185649;6,2;0,4;122;290;293;6;0,06;0,5;0,14;0,02;0,01;0,01;0,03;0,04;0,07;0,01;0;0;0,03;0;0;0;0;0;0;0;0;0;98,88;0;0;0,16;11998;2124;96,4;3,9;1201;1214,8;1197,7;1192;1204;1105,5;208;2074,1;2094,9;943,5;927;30;21;25,3;178;86,2;1100,4
2230091;KRD100185649;6,2;0,4;122;290;293;6;0,06;0,5;0,14;0,02;0,01;0,01;0,03;0,04;0,07;0,01;0;0;0,03;0;0;0;0;0;0;0;0;0;98,88;0;0;0,16;12018;2124;96,3;3,9;1201;1214,8;1197,6;1192;1204;1100,1;208,1;2070,6;2093,8;943,5;924,5;30,1;21;25,7;178;86;1100,4
2230091;KRD100185649;6,2;0,4;122;290;293;6;0,06;0,5;0,14;0,02;0,01;0,01;0,03;0,04;0,07;0,01;0;0;0,03;0;0;0;0;0;0;0;0;0;98,88;0;0;0,16;11982;2124;96,4;3,9;1201;1214,8;1197,5;1192;1204;1102,5;208;2072,9;2089,1;942,9;926,4;30,2;20,9;25,6;178;86,8;1100,4
2230091;KRD100185649;6,2;0,4;122;290;293;6;0,06;0,5;0,14;0,02;0,01;0,01;0,03;0,04;0,07;0,01;0;0;0,03;0;0;0;0;0;0;0;0;0;98,88;0;0;0,16;12009;2124;96,4;3,9;1201;1214,8;1197,4;1192;1204;1102,5;208,2;2072,9;2088;943,2;852,8;30,1;20,8;25,2;178;86,6;1100,4
2230091;KRD100185649;6,2;0,4;122;290;293;6;0,06;0,5;0,14;0,02;0,01;0,01;0,03;0,04;0,07;0,01;0;0;0,03;0;0;0;0;0;0;0;0;0;98,88;0;0;0,16;12025;2124;96,4;3,8;1201;1214,8;1197,3;1192;1204;1102,5;208,1;2074,1;2088;942,9;925,7;30,2;20,8;25,1;178;86,2;1100,4
2230091;KRD100185649;6,2;0,4;122;290;293;6;0,06;0,5;0,14;0,02;0,01;0,01;0,03;0,04;0,07;0,01;0;0;0,03;0;0;0;0;0;0;0;0;0;98,88;0;0;0,16;11973;2124;96,4;3,8;1203;1214,8;1197,2;1192;1204;1101;208,2;2074,1;2090,3;943,2;927,3;30,2;20,8;25,3;178;86,2;1100,4
2230091;KRD100185649;6,2;0,4;122;290;293;6;0,06;0,5;0,14;0,02;0,01;0,01;0,03;0,04;0,07;0,01;0;0;0,03;0;0;0;0;0;0;0;0;0;98,88;0;0;0,16;12081;2124;96,5;3,9;1202,5;1214,8;1197;1192;1203;1100,1;207,9;2068,3;2094,9;942,9;927;30;20,8;25,4;178;86,8;1100,4
2230091;KRD100185649;6,2;0,4;122;290;293;6;0,06;0,5;0,14;0,02;0,01;0,01;0,03;0,04;0,07;0,01;0;0;0,03;0;0;0;0;0;0;0;0;0;98,88;0;0;0,16;12054;2124;96,5;3,8;1202,5;1214,8;1197;1192;1202,5;1095,6;208;2074,1;2085,6;942,3;846,8;29,7;20,7;25,6;178;86,6;1100,4
2230091;KRD100185649;6,2;0,4;122;290;293;6;0,06;0,5;0,14;0,02;0,01;0,01;0,03;0,04;0,07;0,01;0;0;0,03;0;0;0;0;0;0;0;0;0;98,88;0;0;0,16;12015;2124;96,5;3,9;1202;1214,8;1196,8;1192;1202,5;1098,6;208,3;2076,4;2088;942,3;924,1;29,7;20,6;26;178;86;1100,4
2230091;KRD100185649;6,2;0,4;122;290;293;6;0,06;0,5;0,14;0,02;0,01;0,01;0,03;0,04;0,07;0,01;0;0;0,03;0;0;0;0;0;0;0;0;0;98,88;0;0;0,16;12085;2124;96,4;3,8;1202;1214,8;1196,7;1192;1202,5;1102;208;2072,9;2091,4;941,3;923,8;29,7;20,6;26,3;178;86;1100,4
2230092;KRD100185634;6,2;0,4;151;275;285;6;0,07;0,49;0,12;0,02;0,01;0,01;0,03;0,04;0,06;0,01;0;0;0,03;0;0;0;0;0;0;0;0;0;98,98;0;0;0,16;12009;2124;96,5;3,9;1202,5;1214,8;1196,6;1192;1202,5;1097,1;208,1;2076,4;2090,3;941,6;924,1;29,6;20,6;26,5;178;86,8;1100,4
2230092;KRD100185634;6,2;0,4;151;275;285;6;0,07;0,49;0,12;0,02;0,01;0,01;0,03;0,04;0,06;0,01;0;0;0,03;0;0;0;0;0;0;0;0;0;98,98;0;0;0,16;11960;2124;96,5;3,9;1201,5;1214,8;1196,4;1192;1202;1099,6;208,1;2071,8;2091,4;940,7;925,4;29,6;20,6;26,2;178;86,7;1100,4
2230092;KRD100185634;6,2;0,4;151;275;285;6;0,07;0,49;0,12;0,02;0,01;0,01;0,03;0,04;0,06;0,01;0;0;0,03;0;0;0;0;0;0;0;0;0;98,98;0;0;0,16;12022;2124;96,6;3,9;1202;1214,8;1196,3;1190,5;1202;1097,6;208,5;2076,4;2093,8;941,6;926,4;29,6;20,6;25,5;178;86,1;1100,4
2230092;KRD100185634;6,2;0,4;151;275;285;6;0,07;0,49;0,12;0,02;0,01;0,01;0,03;0,04;0,06;0,01;0;0;0,03;0;0;0;0;0;0;0;0;0;98,98;0;0;0,16;12003;2124;96,6;3,9;1202;1214,8;1196,1;1190,5;1202;1100,1;208,2;2071,8;2094,9;942,9;924,8;29,7;20,6;25,2;178;86,1;1100,4
2230092;KRD100185634;6,2;0,4;151;275;285;6;0,07;0,49;0,12;0,02;0,01;0,01;0,03;0,04;0,06;0,01;0;0;0,03;0;0;0;0;0;0;0;0;0;98,98;0;0;0,16;12003;2124;96,6;3,8;1200;1214,8;1195,9;1190,5;1202;1100,6;208,1;2066;2094,9;942;927,3;29,7;20,5;25,6;178;86,1;1100,4
2230092;KRD100185634;6,2;0,4;151;275;285;6;0,07;0,49;0,12;0,02;0,01;0,01;0,03;0,04;0,06;0,01;0;0;0,03;0;0;0;0;0;0;0;0;0;98,98;0;0;0,16;11995;2124;96,6;3,9;1202;1214,8;1195,8;1190;1202;1097,1;208,5;2072,9;2090,3;941,6;924,5;29,7;20,4;25,6;178;86,1;1100,4
2230092;KRD100185634;6,2;0,4;151;275;285;6;0,07;0,49;0,12;0,02;0,01;0,01;0,03;0,04;0,06;0,01;0;0;0,03;0;0;0;0;0;0;0;0;0;98,98;0;0;0,16;12006;2124;96,6;3,9;1201,5;1214,8;1195,6;1189,5;1201,5;1101;208,3;2070,6;2091,4;942,3;843;29,6;20,3;25,3;178;86,4;1100,4
2230092;KRD100185634;6,2;0,4;151;275;285;6;0,07;0,49;0,12;0,02;0,01;0,01;0,03;0,04;0,06;0,01;0;0;0,03;0;0;0;0;0;0;0;0;0;98,98;0;0;0,16;12032;2124;96,6;3,9;1200,5;1214,8;1195,4;1189;1201;1107,9;208,3;2072,9;2090,3;942,3;924,8;29,5;20,2;25;178;86,4;1100,4
2230092;KRD100185634;6,2;0,4;151;275;285;6;0,07;0,49;0,12;0,02;0,01;0,01;0,03;0,04;0,06;0,01;0;0;0,03;0;0;0;0;0;0;0;0;0;98,98;0;0;0,16;12188;2124;96,6;3,8;1200,5;1214,8;1195,2;1189;1201;1103;208,3;2071,8;2089,1;941,6;925,4;29,3;20,2;25;178;86,1;1100,4
2230092;KRD100185634;6,2;0,4;151;275;285;6;0,07;0,49;0,12;0,02;0,01;0,01;0,03;0,04;0,06;0,01;0;0;0,03;0;0;0;0;0;0;0;0;0;98,98;0;0;0,16;11980;2124;96,7;3,8;1200;1214,8;1195;1188,5;1201;1102,5;208,7;2082,2;2093,8;941,6;927,6;29,2;20,3;25,4;178;86,1;1100,4
2230092;KRD100185634;6,2;0,4;151;275;285;6;0,07;0,49;0,12;0,02;0,01;0,01;0,03;0,04;0,06;0,01;0;0;0,03;0;0;0;0;0;0;0;0;0;98,98;0;0;0,16;12084;2124;96,7;3,9;1200;1214,8;1194,9;1188,5;1201;1103;208,9;2079,9;2094,9;942;925,7;29,2;20,2;25,8;178;86,3;1100,4
2230092;KRD100185634;6,2;0,4;151;275;285;6;0,07;0,49;0,12;0,02;0,01;0,01;0,03;0,04;0,06;0,01;0;0;0,03;0;0;0;0;0;0;0;0;0;98,98;0;0;0,16;12044;2124;96,7;3,8;1199,5;1214,8;1194,6;1188,5;1201;1103;208,7;2071,8;2094,9;940;927,3;29,3;20,2;25,8;178;86,7;1100,4
2230092;KRD100185634;6,2;0,4;151;275;285;6;0,07;0,49;0,12;0,02;0,01;0,01;0,03;0,04;0,06;0,01;0;0;0,03;0;0;0;0;0;0;0;0;0;98,98;0;0;0,16;12043;2124;96,7;3,9;1200;1214,8;1194,5;1188,5;1201;1104,5;208,7;2067,1;2103;940;922,2;29,4;20,1;25,4;178;86,1;1100,4
2230092;KRD100185634;6,2;0,4;151;275;285;6;0,07;0,49;0,12;0,02;0,01;0,01;0,03;0,04;0,06;0,01;0;0;0,03;0;0;0;0;0;0;0;0;0;98,98;0;0;0,16;11972;2124;96,8;3,8;1199,5;1214,8;1194,3;1188;1201;1100,6;208,6;2070,6;2103;941,3;927;29,5;20,1;25;178;86,7;1100,4
2230092;KRD100185634;6,2;0,4;151;275;285;6;0,07;0,49;0,12;0,02;0,01;0,01;0,03;0,04;0,06;0,01;0;0;0,03;0;0;0;0;0;0;0;0;0;98,98;0;0;0,16;12031;2124;96,9;3,9;1199,5;1214,8;1194,1;1188;1201;1098,6;208,7;2067,1;2105,3;941,6;927,3;29,5;20,1;25,2;178;86,8;1100,4
2230092;KRD100185634;6,2;0,4;151;275;285;6;0,07;0,49;0,12;0,02;0,01;0,01;0,03;0,04;0,06;0,01;0;0;0,03;0;0;0;0;0;0;0;0;0;98,98;0;0;0,16;12059;2124;96,9;3,8;1201;1214,8;1194;1188;1201;1106;208,8;2072,9;2101,9;940,7;925,7;29,5;20,1;25,2;178;87;1100,4
