Repository: furkanbitik/kardemir

File: final_birlesik_veri2.csv (part 25 of 29)
dokum_no;numune_no;cap;ovalite;elastikiyet;rel_alt_akma_dayanimi;reh_ust_akma_dayanimi;tufal_orani;C;MN;SI;S;P;N;CR;NI;CU;MO;V;TI;AS;SN;SB;AL;NB;CA;ZN;B;PB;ZR;FE;ALSOL;ALINS;CEV;firin_giris_uzunluk;firin_giris_agirlik;firin_kalis_suresi;lcc_kalma_suresi;firin_cikis_sicakligi;kutuk_desarj_sicakligi;tavlama_ortalama_sicaklik;tavlama_min_sicaklik;tavlama_max_sicaklik;dr10_kutuk_sicakligi;ortalama_descaler_basinci;min_descaler_basinci;max_descaler_basinci;max_meerdrive_giris_sicakligi;min_ meerdrive_giris_sicakligi;ortam_hava_sicakligi1;ortam_hava_sicakligi2;ortam_hava_sicakligi3;unit_agirlik;haddeleme_suresi;haddeleme_hizi
2230092;KRD100185634;6,2;0,4;151;275;285;6;0,07;0,49;0,12;0,02;0,01;0,01;0,03;0,04;0,06;0,01;0;0;0,03;0;0;0;0;0;0;0;0;0;98,98;0;0;0,16;12055;2124;97,3;3,9;1200;1214,8;1193,7;1187,5;1200;1099,6;208,5;2071,8;2094,9;941,3;926,4;29,4;20,1;24,9;178;86,6;1100,4
2230092;KRD100185634;6,2;0,4;151;275;285;6;0,07;0,49;0,12;0,02;0,01;0,01;0,03;0,04;0,06;0,01;0;0;0,03;0;0;0;0;0;0;0;0;0;98,98;0;0;0,16;11964;2124;97,5;3,9;1200;1214,8;1193,5;1184,5;1200;1100,6;208,3;2077,5;2094,9;942,9;927,6;29,3;20,1;24,7;178;86,2;1100,4
2230092;KRD100185634;6,2;0,4;151;275;285;6;0,07;0,49;0,12;0,02;0,01;0,01;0,03;0,04;0,06;0,01;0;0;0,03;0;0;0;0;0;0;0;0;0;98,98;0;0;0,16;12020;2124;97,9;3,9;1199,5;1214,8;1193,1;1181;1200;1101;208,6;2078,7;2094,9;942,3;928;29,3;20,1;25;178;86,1;1100,4
2230092;KRD100185634;6,2;0,4;151;275;285;6;0,07;0,49;0,12;0,02;0,01;0,01;0,03;0,04;0,06;0,01;0;0;0,03;0;0;0;0;0;0;0;0;0;98,98;0;0;0,16;12066;2124;98,2;3,8;1199,5;1214,8;1192,8;1181;1200;1099,6;209;2079,9;2097,2;942;927,3;29,5;20,1;25;178;86,4;1100,4
2230092;KRD100185634;6,2;0,4;151;275;285;6;0,07;0,49;0,12;0,02;0,01;0,01;0,03;0,04;0,06;0,01;0;0;0,03;0;0;0;0;0;0;0;0;0;98,98;0;0;0,16;12059;2124;98,4;3,9;1199;1214,8;1192,6;1181;1200;1103,5;205,5;2049,8;2059;942,3;928,9;29,5;20,1;24,9;178;87,1;1100,4
2230092;KRD100185634;6,2;0,4;151;275;285;6;0,07;0,49;0,12;0,02;0,01;0,01;0,03;0,04;0,06;0,01;0;0;0,03;0;0;0;0;0;0;0;0;0;98,98;0;0;0,16;12028;2124;99,9;3,9;1198,5;1214,8;1192,2;1181;1200;1100,1;209,1;2082,2;2099,5;941,6;926;29,4;20,1;24,9;178;87;1100,4
2230092;KRD100185634;6,2;0,4;151;275;285;6;0,07;0,49;0,12;0,02;0,01;0,01;0,03;0,04;0,06;0,01;0;0;0,03;0;0;0;0;0;0;0;0;0;98,98;0;0;0,16;12064;2124;101,7;3,9;1198,5;1214,8;1191,7;1181;1199,5;1101;208,8;2084,5;2093,8;942,3;928;29,2;20;24,6;178;86,4;1100,4
2230092;KRD100185634;6,2;0,4;151;275;285;6;0,07;0,49;0,12;0,02;0,01;0,01;0,03;0,04;0,06;0,01;0;0;0,03;0;0;0;0;0;0;0;0;0;98,98;0;0;0,16;12064;2124;130,9;3,9;1198,5;1214,8;1190,4;1181;1199,5;1106,9;208,6;2082,2;2093,8;942,3;927,6;28,9;19,9;24,7;178;86,2;1100,4
2230092;KRD100185634;6,2;0,4;151;275;285;6;0,07;0,49;0,12;0,02;0,01;0,01;0,03;0,04;0,06;0,01;0;0;0,03;0;0;0;0;0;0;0;0;0;98,98;0;0;0,16;12028;2124;131;3,9;1198;1214,8;1190,3;1181;1199,5;1105,5;209,2;2082,2;2105,3;941,3;927;28,8;19,7;25;178;86,8;1100,4
2230092;KRD100185634;6,2;0,4;151;275;285;6;0,07;0,49;0,12;0,02;0,01;0,01;0,03;0,04;0,06;0,01;0;0;0,03;0;0;0;0;0;0;0;0;0;98,98;0;0;0,16;11988;2124;131;3,9;1199,5;1214,8;1190,2;1181;1199,5;1099,6;209;2084,5;2094,9;942,3;926,4;28,8;19,7;25,5;178;86,8;1100,4
2230092;KRD100185634;6,2;0,4;151;275;285;6;0,07;0,49;0,12;0,02;0,01;0,01;0,03;0,04;0,06;0,01;0;0;0,03;0;0;0;0;0;0;0;0;0;98,98;0;0;0,16;11924;2124;131;3,9;1198,5;1214,8;1190,1;1181;1198,5;1102,5;209,4;2082,2;2100,7;942;928;28,7;19,7;25,8;178;87;1100,4
2230092;KRD100185634;6,2;0,4;151;275;285;6;0,07;0,49;0,12;0,02;0,01;0,01;0,03;0,04;0,06;0,01;0;0;0,03;0;0;0;0;0;0;0;0;0;98,98;0;0;0,16;11924;2124;131;3,9;1196,5;1214,8;1190;1181;1196,5;1100,6;209,2;2085,6;2100,7;941,6;910,4;28,7;19,6;26,1;178;86,7;1100,4
2230092;KRD100185634;6,2;0,4;151;275;285;6;0,07;0,49;0,12;0,02;0,01;0,01;0,03;0,04;0,06;0,01;0;0;0,03;0;0;0;0;0;0;0;0;0;98,98;0;0;0,16;12052;2124;131;3,9;1196;1214,8;1190;1181;1196;1096,1;209,2;2082,2;2100,7;942;928,6;28,7;19,5;25,9;178;86,4;1100,4
2230092;KRD100185634;6,2;0,4;151;275;285;6;0,07;0,49;0,12;0,02;0,01;0,01;0,03;0,04;0,06;0,01;0;0;0,03;0;0;0;0;0;0;0;0;0;98,98;0;0;0,16;12031;2124;131,1;3,9;1196;1214,8;1189,9;1181;1196;1102,5;209;2083,3;2099,5;940,4;926;28,7;19,4;25,9;178;87;1100,4
2230092;KRD100185634;6,2;0,4;151;275;285;6;0,07;0,49;0,12;0,02;0,01;0,01;0,03;0,04;0,06;0,01;0;0;0,03;0;0;0;0;0;0;0;0;0;98,98;0;0;0,16;12001;2124;131,1;3,8;1195;1214,8;1189,8;1181;1196;1101;209,2;2082,2;2100,7;939,7;925,7;28,7;19,5;25,8;178;86,6;1100,4
2230092;KRD100185634;6,2;0,4;151;275;285;6;0,07;0,49;0,12;0,02;0,01;0,01;0,03;0,04;0,06;0,01;0;0;0,03;0;0;0;0;0;0;0;0;0;98,98;0;0;0,16;12063;2124;131,1;3,8;1195;1214,8;1189,8;1181;1196;1101;209,4;2083,3;2103;943,2;929,5;28,8;19,6;25,9;178;86,3;1100,4
2230092;KRD100185634;6,2;0,4;151;275;285;6;0,07;0,49;0,12;0,02;0,01;0,01;0,03;0,04;0,06;0,01;0;0;0,03;0;0;0;0;0;0;0;0;0;98,98;0;0;0,16;12039;2124;131,1;3,9;1195;1214,8;1189,8;1181;1196;1105,5;208,9;2074,1;2097,2;942;812,7;28,9;19,6;25,4;178;86,2;1100,4
2230092;KRD100185634;6,2;0,4;151;275;285;6;0,07;0,49;0,12;0,02;0,01;0,01;0,03;0,04;0,06;0,01;0;0;0,03;0;0;0;0;0;0;0;0;0;98,98;0;0;0,16;12129;2124;131,2;3,9;1193,5;1214,8;1189,7;1181;1196;1103;209,4;2084,5;2103;942,3;928,9;29;19,6;25;178;86,9;1100,4
2230092;KRD100185634;6,2;0,4;151;275;285;6;0,07;0,49;0,12;0,02;0,01;0,01;0,03;0,04;0,06;0,01;0;0;0,03;0;0;0;0;0;0;0;0;0;98,98;0;0;0,16;12048;2124;131,2;3,9;1193;1214,8;1189,7;1181;1196;1103,5;209,3;2084,5;2103;942,3;929,5;29;19,5;24,3;178;86,4;1100,4
2230092;KRD100185634;6,2;0,4;151;275;285;6;0,07;0,49;0,12;0,02;0,01;0,01;0,03;0,04;0,06;0,01;0;0;0,03;0;0;0;0;0;0;0;0;0;98,98;0;0;0,16;12004;2124;131,2;3,9;1195;1214,8;1189,7;1181;1196;1103,5;209,3;2083,3;2105,3;942,9;928;29,2;19,4;24,1;178;86,7;1100,4
2230092;KRD100185634;6,2;0,4;151;275;285;6;0,07;0,49;0,12;0,02;0,01;0,01;0,03;0,04;0,06;0,01;0;0;0,03;0;0;0;0;0;0;0;0;0;98,98;0;0;0,16;12077;2124;131,2;3,8;1193,5;1214,8;1189,6;1181;1196;1102;209,8;2090,3;2108,8;942,3;928;28,7;19,4;24;178;86;1100,4
2230092;KRD100185634;6,2;0,4;151;275;285;6;0,07;0,49;0,12;0,02;0,01;0,01;0,03;0,04;0,06;0,01;0;0;0,03;0;0;0;0;0;0;0;0;0;98,98;0;0;0,16;12018;2124;131,2;3,9;1193;1214,8;1189,6;1181;1196;1098,6;209,6;2083,3;2101,9;943,2;929,5;28,5;19,3;24;178;86,3;1100,4
2230092;KRD100185634;6,2;0,4;151;275;285;6;0,07;0,49;0,12;0,02;0,01;0,01;0,03;0,04;0,06;0,01;0;0;0,03;0;0;0;0;0;0;0;0;0;98,98;0;0;0,16;12018;2124;131,2;3,9;1193,5;1214,8;1189,5;1181;1196;1100,6;209,5;2083,3;2107,6;942,9;928,6;28,5;19,2;23,8;178;86,6;1100,4
2230092;KRD100185634;6,2;0,4;151;275;285;6;0,07;0,49;0,12;0,02;0,01;0,01;0,03;0,04;0,06;0,01;0;0;0,03;0;0;0;0;0;0;0;0;0;98,98;0;0;0,16;12029;2124;131,2;3,9;1193;1214,8;1189,5;1181;1196;1106,9;209,5;2082,2;2107,6;942,9;930,5;28,5;19,1;23,3;178;86,9;1100,4
2230092;KRD100185634;6,2;0,4;151;275;285;6;0,07;0,49;0,12;0,02;0,01;0,01;0,03;0,04;0,06;0,01;0;0;0,03;0;0;0;0;0;0;0;0;0;98,98;0;0;0,16;12027;2124;131,2;3,9;1192,5;1214,8;1189,5;1181;1196;1102,5;209,8;2077,5;2112,3;942,3;930,5;28,4;19,1;22,9;178;87;1100,4
2230092;KRD100185634;6,2;0,4;151;275;285;6;0,07;0,49;0,12;0,02;0,01;0,01;0,03;0,04;0,06;0,01;0;0;0,03;0;0;0;0;0;0;0;0;0;98,98;0;0;0,16;12035;2124;131,3;3,9;1192;1214,8;1189,4;1181;1196;1095,1;209,9;2079,9;2119,2;942,9;930,8;28,3;19,1;22,8;178;86,4;1100,4
2230092;KRD100185634;6,2;0,4;151;275;285;6;0,07;0,49;0,12;0,02;0,01;0,01;0,03;0,04;0,06;0,01;0;0;0,03;0;0;0;0;0;0;0;0;0;98,98;0;0;0,16;12096;2124;131,3;3,9;1192;1214,8;1189,4;1181;1196;1103;209,9;2077,5;2116,9;942,9;929,5;28,2;19,1;23,1;178;86,9;1100,4
2230092;KRD100185634;6,2;0,4;151;275;285;6;0,07;0,49;0,12;0,02;0,01;0,01;0,03;0,04;0,06;0,01;0;0;0,03;0;0;0;0;0;0;0;0;0;98,98;0;0;0,16;11986;2124;131,3;3,8;1192;1214,8;1189,3;1181;1196;1103,5;209,5;2079,9;2111,1;942,9;930,2;28,1;19,1;23;178;86,4;1100,4
2230092;KRD100185634;6,2;0,4;151;275;285;6;0,07;0,49;0,12;0,02;0,01;0,01;0,03;0,04;0,06;0,01;0;0;0,03;0;0;0;0;0;0;0;0;0;98,98;0;0;0,16;12060;2124;131,3;3,9;1192;1214,8;1189,3;1181;1196;1106,9;206;2049,8;2070,6;942,9;902,5;28,2;19;23;178;86,2;1100,4
2230092;KRD100185634;6,2;0,4;151;275;285;6;0,07;0,49;0,12;0,02;0,01;0,01;0,03;0,04;0,06;0,01;0;0;0,03;0;0;0;0;0;0;0;0;0;98,98;0;0;0,16;12069;2124;131,4;3,9;1193,5;1214,8;1189,3;1181;1196;1106;209,7;2088;2107,6;942,3;928,6;28,2;19;23,3;178;86,4;1100,4
2230092;KRD100185634;6,2;0,4;151;275;285;6;0,07;0,49;0,12;0,02;0,01;0,01;0,03;0,04;0,06;0,01;0;0;0,03;0;0;0;0;0;0;0;0;0;98,98;0;0;0,16;12112;2124;131,4;3,8;1192,5;1214,8;1189,2;1181;1196;1103,5;209,9;2090,3;2106,5;943,5;929,5;28,1;18,9;23,8;178;86,7;1100,4
2230092;KRD100185634;6,2;0,4;151;275;285;6;0,07;0,49;0,12;0,02;0,01;0,01;0,03;0,04;0,06;0,01;0;0;0,03;0;0;0;0;0;0;0;0;0;98,98;0;0;0,16;12112;2124;131,4;3,9;1193;1214,8;1189,1;1181;1196;1101;210,2;2093,8;2106,5;942,9;929,5;27,9;18,9;23,9;178;86,9;1100,4
2230092;KRD100185634;6,2;0,4;151;275;285;6;0,07;0,49;0,12;0,02;0,01;0,01;0,03;0,04;0,06;0,01;0;0;0,03;0;0;0;0;0;0;0;0;0;98,98;0;0;0,16;11981;2124;131,4;3,9;1193;1214,8;1189,1;1181;1196;1098,6;209,9;2093,8;2105,3;943,2;929,2;28;18,9;24,1;178;86,6;1100,4
2230092;KRD100185634;6,2;0,4;151;275;285;6;0,07;0,49;0,12;0,02;0,01;0,01;0,03;0,04;0,06;0,01;0;0;0,03;0;0;0;0;0;0;0;0;0;98,98;0;0;0,16;12088;2124;131,4;3,9;1193;1214,8;1189;1181;1196;1105;209,7;2085,6;2107,6;943,2;930,8;28,1;18,9;24,3;178;86,8;1100,4
2230092;KRD100185634;6,2;0,4;151;275;285;6;0,07;0,49;0,12;0,02;0,01;0,01;0,03;0,04;0,06;0,01;0;0;0,03;0;0;0;0;0;0;0;0;0;98,98;0;0;0,16;12074;2124;131,4;3,8;1193;1214,8;1189;1181;1196;1100,6;209,7;2089,1;2114,6;941,6;925,7;28,2;18,8;24,5;178;87,1;1100,4
2230092;KRD100185634;6,2;0,4;151;275;285;6;0,07;0,49;0,12;0,02;0,01;0,01;0,03;0,04;0,06;0,01;0;0;0,03;0;0;0;0;0;0;0;0;0;98,98;0;0;0,16;11996;2124;131,5;3,9;1193;1214,8;1189;1181;1196;1104,5;209,6;2085,6;2107,6;943,2;930,5;28;18,7;24,6;178;86,3;1100,4
2230092;KRD100185634;6,2;0,4;151;275;285;6;0,07;0,49;0,12;0,02;0,01;0,01;0,03;0,04;0,06;0,01;0;0;0,03;0;0;0;0;0;0;0;0;0;98,98;0;0;0,16;12030;2124;131,4;3,9;1193,5;1214,8;1188,9;1181;1196;1101;210;2093,8;2107,6;943,5;925,7;27,8;18,7;24,5;178;86,5;1100,4
2230094;KRD100185408;6,2;0,4;17;283;285;8,4;0,07;0,47;0,1;0,02;0,01;0,01;0,03;0,04;0,07;0,01;0;0;0,03;0;0;0;0;0;0;0;0;0;98,97;0;0;0,16;12019;2124;101,8;3,9;1188,5;1214,8;1189,3;1187,5;1192;1106,9;212,3;2107,6;2135,4;942;932,1;24;15,7;18,9;178;87,3;1100
2230094;KRD100185408;6,2;0,4;17;283;285;8,4;0,07;0,47;0,1;0,02;0,01;0,01;0,03;0,04;0,07;0,01;0;0;0,03;0;0;0;0;0;0;0;0;0;98,97;0;0;0,16;12019;2124;101,8;3,9;1189,5;1214,8;1189,3;1187,5;1192;1105;212,7;2114,6;2136,6;943,5;934;23,7;15,7;18,6;178;86,9;1100
2230094;KRD100185408;6,2;0,4;17;283;285;8,4;0,07;0,47;0,1;0,02;0,01;0,01;0,03;0,04;0,07;0,01;0;0;0,03;0;0;0;0;0;0;0;0;0;98,97;0;0;0,16;12003;2124;101,8;3,9;1190;1214,8;1189,2;1187;1192;1106;212,6;2112,3;2136,6;944,5;930,5;23,4;15,6;18,8;178;87,1;1100
2230094;KRD100185408;6,2;0,4;17;283;285;8,4;0,07;0,47;0,1;0,02;0,01;0,01;0,03;0,04;0,07;0,01;0;0;0,03;0;0;0;0;0;0;0;0;0;98,97;0;0;0,16;11979;2124;101,7;3,9;1189,5;1214,8;1189,2;1186,5;1192;1104,5;212,7;2119,2;2134,3;943,9;936,5;23,3;15,6;18,7;178;87,3;1100
2230094;KRD100185408;6,2;0,4;17;283;285;8,4;0,07;0,47;0,1;0,02;0,01;0,01;0,03;0,04;0,07;0,01;0;0;0,03;0;0;0;0;0;0;0;0;0;98,97;0;0;0,16;12081;2124;101,8;3,9;1189;1214,8;1189,2;1186,5;1192;1104,5;209,3;2089,1;2097,2;943,5;914,6;23,2;15,4;18,6;178;87,5;1100
2230094;KRD100185408;6,2;0,4;17;283;285;8,4;0,07;0,47;0,1;0,02;0,01;0,01;0,03;0,04;0,07;0,01;0;0;0,03;0;0;0;0;0;0;0;0;0;98,97;0;0;0,16;12081;2124;101,8;3,9;1190,5;1214,8;1189,1;1186,5;1192;1109,9;212,3;2114,6;2136,6;944,8;933,4;22,9;15,3;18,2;178;87,2;1100
2230094;KRD100185408;6,2;0,4;17;283;285;8,4;0,07;0,47;0,1;0,02;0,01;0,01;0,03;0,04;0,07;0,01;0;0;0,03;0;0;0;0;0;0;0;0;0;98,97;0;0;0,16;11970;2124;101,8;3,9;1190,5;1214,8;1189,1;1186,5;1192;1108,4;212,4;2111,1;2135,4;943,9;921,3;22,7;15,1;18,2;178;86,9;1100
2230094;KRD100185408;6,2;0,4;17;283;285;8,4;0,07;0,47;0,1;0,02;0,01;0,01;0,03;0,04;0,07;0,01;0;0;0,03;0;0;0;0;0;0;0;0;0;98,97;0;0;0,16;12017;2124;101,7;3,9;1190,5;1214,8;1189;1186,5;1192;1102;212,3;2116,9;2131,9;943,5;935;22,4;14,6;17,6;178;87,1;1100
2230094;KRD100185408;6,2;0,4;17;283;285;8,4;0,07;0,47;0,1;0,02;0,01;0,01;0,03;0,04;0,07;0,01;0;0;0,03;0;0;0;0;0;0;0;0;0;98,97;0;0;0,16;11965;2124;101,8;3,9;1190;1214,8;1189;1186,5;1192;1102,5;212,7;2119,2;2136,6;943,2;934,3;21,8;13;17;178;86,8;1100
2230094;KRD100185408;6,2;0,4;17;283;285;8,4;0,07;0,47;0,1;0,02;0,01;0,01;0,03;0,04;0,07;0,01;0;0;0,03;0;0;0;0;0;0;0;0;0;98,97;0;0;0,16;12021;2124;99,4;4;1187,5;1214,8;1188,9;1186,5;1192;1094,6;212,7;2116,9;2135,4;943,5;935,6;19,5;14,1;18,7;178;86,4;1100
2230094;KRD100185408;6,2;0,4;17;283;285;8,4;0,07;0,47;0,1;0,02;0,01;0,01;0,03;0,04;0,07;0,01;0;0;0,03;0;0;0;0;0;0;0;0;0;98,97;0;0;0,16;12054;2124;99,4;3,9;1188;1214,8;1188,9;1186,5;1192;1101;212,7;2118,1;2140;943,9;935;21,7;14,8;18,8;178;86,7;1100
2230094;KRD100185408;6,2;0,4;17;283;285;8,4;0,07;0,47;0,1;0,02;0,01;0,01;0,03;0,04;0,07;0,01;0;0;0,03;0;0;0;0;0;0;0;0;0;98,97;0;0;0,16;11990;2124;99,3;3,9;1188,5;1214,8;1188,9;1186;1192;1102;212,9;2118,1;2141,2;943,5;925,4;22,6;14,7;19;178;87,1;1100
2230094;KRD100185408;6,2;0,4;17;283;285;8,4;0,07;0,47;0,1;0,02;0,01;0,01;0,03;0,04;0,07;0,01;0;0;0,03;0;0;0;0;0;0;0;0;0;98,97;0;0;0,16;12068;2124;99,4;3,9;1188;1214,8;1188,8;1186;1192;1095,6;212,3;2111,1;2131,9;943,9;935;22,5;14,7;18,9;178;87,1;1100
2230094;KRD100185408;6,2;0,4;17;283;285;8,4;0,07;0,47;0,1;0,02;0,01;0,01;0,03;0,04;0,07;0,01;0;0;0,03;0;0;0;0;0;0;0;0;0;98,97;0;0;0,16;12068;2124;99,4;3,8;1188,5;1214,8;1188,8;1186;1192;1097,1;212,4;2108,8;2135,4;944,5;934;22,5;14,8;18,5;178;86,5;1100
2230094;KRD100185408;6,2;0,4;17;283;285;8,4;0,07;0,47;0,1;0,02;0,01;0,01;0,03;0,04;0,07;0,01;0;0;0,03;0;0;0;0;0;0;0;0;0;98,97;0;0;0,16;11991;2124;99,4;3,9;1188,5;1214,8;1188,8;1186;1192;1102;212,6;2112,3;2141,2;943,9;932,4;22,4;14,7;18;178;86,8;1100
2230094;KRD100185408;6,2;0,4;17;283;285;8,4;0,07;0,47;0,1;0,02;0,01;0,01;0,03;0,04;0,07;0,01;0;0;0,03;0;0;0;0;0;0;0;0;0;98,97;0;0;0,16;11977;2124;99,4;3,9;1189,5;1214,8;1188,8;1186;1192;1093,2;212,6;2112,3;2141,2;943,2;932,4;22,3;14,7;18;178;86,8;1100
2230094;KRD100185408;6,2;0,4;17;283;285;8,4;0,07;0,47;0,1;0,02;0,01;0,01;0,03;0,04;0,07;0,01;0;0;0,03;0;0;0;0;0;0;0;0;0;98,97;0;0;0,16;12056;2124;99,3;3,9;1189,5;1214,8;1188,8;1186;1192;1101;212,8;2112,3;2135,4;943,9;910,1;22,2;14,7;18,1;178;86,4;1100
2230094;KRD100185408;6,2;0,4;17;283;285;8,4;0,07;0,47;0,1;0,02;0,01;0,01;0,03;0,04;0,07;0,01;0;0;0,03;0;0;0;0;0;0;0;0;0;98,97;0;0;0,16;11980;2124;99,3;3,9;1189,5;1214,8;1188,7;1186;1192;1103,5;212,7;2119,2;2135,4;943,5;925,4;22,3;14,8;18,2;178;86,8;1100
2230094;KRD100185408;6,2;0,4;17;283;285;8,4;0,07;0,47;0,1;0,02;0,01;0,01;0,03;0,04;0,07;0,01;0;0;0,03;0;0;0;0;0;0;0;0;0;98,97;0;0;0,16;12011;2124;99,4;3,9;1189;1214,8;1188,7;1186;1192;1095,1;212,7;2116,9;2131,9;944,8;931,8;22,3;14,9;18;178;86,7;1100
2230094;KRD100185408;6,2;0,4;17;283;285;8,4;0,07;0,47;0,1;0,02;0,01;0,01;0,03;0,04;0,07;0,01;0;0;0,03;0;0;0;0;0;0;0;0;0;98,97;0;0;0,16;12014;2124;99,3;3,9;1188,5;1214,8;1188,7;1186;1192;1098,1;212,9;2116,9;2141,2;943,2;933,7;22,1;14,5;17,9;178;86,5;1100
2230094;KRD100185408;6,2;0,4;17;283;285;8,4;0,07;0,47;0,1;0,02;0,01;0,01;0,03;0,04;0,07;0,01;0;0;0,03;0;0;0;0;0;0;0;0;0;98,97;0;0;0,16;12022;2124;99,4;3,9;1189;1214,8;1188,7;1186;1192;1098,6;213,4;2122,7;2142,4;943,5;906,6;21,6;14;18,3;178;86,1;1100
2230094;KRD100185408;6,2;0,4;17;283;285;8,4;0,07;0,47;0,1;0,02;0,01;0,01;0,03;0,04;0,07;0,01;0;0;0,03;0;0;0;0;0;0;0;0;0;98,97;0;0;0,16;11948;2124;98,9;3,9;1189;1214,8;1188,6;1186;1192;1098,6;213;2114,6;2143,5;943,9;930,5;21,2;14;19;178;86,3;1100
2230094;KRD100185408;6,2;0,4;17;283;285;8,4;0,07;0,47;0,1;0,02;0,01;0,01;0,03;0,04;0,07;0,01;0;0;0,03;0;0;0;0;0;0;0;0;0;98,97;0;0;0,16;12043;2124;98,9;3,9;1188,5;1214,8;1188,6;1186;1192;1100,6;212,5;2113,4;2147;943,5;934;21,4;14,4;19;178;86,6;1100
2230094;KRD100185408;6,2;0,4;17;283;285;8,4;0,07;0,47;0,1;0,02;0,01;0,01;0,03;0,04;0,07;0,01;0;0;0,03;0;0;0;0;0;0;0;0;0;98,97;0;0;0,16;12018;2124;98,9;3,9;1188;1214,8;1188,6;1186;1192;1092,7;213,1;2116,9;2147;943,2;915,9;21,9;14,3;18,7;178;86,6;1100
2230094;KRD100185408;6,2;0,4;17;283;285;8,4;0,07;0,47;0,1;0,02;0,01;0,01;0,03;0,04;0,07;0,01;0;0;0,03;0;0;0;0;0;0;0;0;0;98,97;0;0;0,16;12077;2124;98,9;3,9;1188,5;1214,8;1188,6;1186;1192;1094,6;212,8;2112,3;2147;943,5;833,7;21,6;14,4;18,4;178;86,1;1100
2230094;KRD100185408;6,2;0,4;17;283;285;8,4;0,07;0,47;0,1;0,02;0,01;0,01;0,03;0,04;0,07;0,01;0;0;0,03;0;0;0;0;0;0;0;0;0;98,97;0;0;0,16;12019;2124;98,9;3,8;1189,5;1214,8;1188,6;1186;1192;1102;213,3;2126,2;2145,8;943,9;935;21,7;14,4;18,4;178;86;1100
2230094;KRD100185408;6,2;0,4;17;283;285;8,4;0,07;0,47;0,1;0,02;0,01;0,01;0,03;0,04;0,07;0,01;0;0;0,03;0;0;0;0;0;0;0;0;0;98,97;0;0;0,16;12095;2124;98,9;3,9;1190;1214,8;1188,6;1186;1192;1098,1;213,3;2119,2;2143,5;943,5;935,9;21,6;14,4;18,6;178;86,7;1100
2230094;KRD100185408;6,2;0,4;17;283;285;8,4;0,07;0,47;0,1;0,02;0,01;0,01;0,03;0,04;0,07;0,01;0;0;0,03;0;0;0;0;0;0;0;0;0;98,97;0;0;0,16;12013;2124;98,9;3,9;1190,5;1214,8;1188,6;1186;1192;1100,1;213,3;2122,7;2141,2;943,5;935;21,5;14,2;18,3;178;86,6;1100
2230094;KRD100185408;6,2;0,4;17;283;285;8,4;0,07;0,47;0,1;0,02;0,01;0,01;0,03;0,04;0,07;0,01;0;0;0,03;0;0;0;0;0;0;0;0;0;98,97;0;0;0,16;11992;2124;98,9;3,9;1190,5;1214,8;1188,6;1186;1192;1103,5;213,8;2126,2;2143,5;943,5;932,4;21,3;14,1;17,6;178;86;1100
2230094;KRD100185408;6,2;0,4;17;283;285;8,4;0,07;0,47;0,1;0,02;0,01;0,01;0,03;0,04;0,07;0,01;0;0;0,03;0;0;0;0;0;0;0;0;0;98,97;0;0;0,16;11964;2124;98,8;3,9;1189,5;1214,8;1188,5;1186;1192;1102,5;213,4;2126,2;2141,2;943,2;932,7;21,1;13,7;16,9;178;85,9;1100
2230094;KRD100185408;6,2;0,4;17;283;285;8,4;0,07;0,47;0,1;0,02;0,01;0,01;0,03;0,04;0,07;0,01;0;0;0,03;0;0;0;0;0;0;0;0;0;98,97;0;0;0,16;12006;2124;98,8;3,8;1189,5;1214,8;1188,5;1186;1192;1104,5;213,6;2125,2;2147;943,2;935;20,3;12,5;17;178;86,3;1100
2230094;KRD100185408;6,2;0,4;17;283;285;8,4;0,07;0,47;0,1;0,02;0,01;0,01;0,03;0,04;0,07;0,01;0;0;0,03;0;0;0;0;0;0;0;0;0;98,97;0;0;0,16;12071;2124;97,6;3,9;1188;1214,8;1188,5;1186;1192;1100,6;213,6;2123,8;2145,8;942,3;924,1;19,9;13,2;17,1;178;86,8;1100
2230094;KRD100185408;6,2;0,4;17;283;285;8,4;0,07;0,47;0,1;0,02;0,01;0,01;0,03;0,04;0,07;0,01;0;0;0,03;0;0;0;0;0;0;0;0;0;98,97;0;0;0,16;12071;2124;97,6;3,9;1187,5;1214,8;1188,4;1186;1192;1099,6;213,6;2129,6;2145,8;942,3;933,7;20,9;14;16,9;178;86,9;1100
2230094;KRD100185408;6,2;0,4;17;283;285;8,4;0,07;0,47;0,1;0,02;0,01;0,01;0,03;0,04;0,07;0,01;0;0;0,03;0;0;0;0;0;0;0;0;0;98,97;0;0;0,16;11990;2124;97,6;4;1188;1214,8;1188,4;1186;1192;1097,1;213,5;2128,5;2141,2;942,9;834,1;21,8;13,9;17;178;86,4;1100
2230094;KRD100185408;6,2;0,4;17;283;285;8,4;0,07;0,47;0,1;0,02;0,01;0,01;0,03;0,04;0,07;0,01;0;0;0,03;0;0;0;0;0;0;0;0;0;98,97;0;0;0,16;11989;2124;97,6;4;1188;1214,8;1188,4;1186;1192;1092,7;213,8;2130,8;2147;943,5;933,7;21,5;14,1;17,5;178;86,3;1100
2230094;KRD100185408;6,2;0,4;17;283;285;8,4;0,07;0,47;0,1;0,02;0,01;0,01;0,03;0,04;0,07;0,01;0;0;0,03;0;0;0;0;0;0;0;0;0;98,97;0;0;0,16;11998;2124;97,6;3,9;1189,5;1214,8;1188,4;1186;1192;1095,6;213,7;2130,8;2143,5;943,2;934;21,7;14,2;17,9;178;86,7;1100
2230094;KRD100185408;6,2;0,4;17;283;285;8,4;0,07;0,47;0,1;0,02;0,01;0,01;0,03;0,04;0,07;0,01;0;0;0,03;0;0;0;0;0;0;0;0;0;98,97;0;0;0,16;12030;2124;97,6;3,8;1189;1214,8;1188,4;1186;1192;1095,6;214;2129,6;2158,6;943,2;934;21,7;14,2;18;178;86,6;1100
2230094;KRD100185408;6,2;0,4;17;283;285;8,4;0,07;0,47;0,1;0,02;0,01;0,01;0,03;0,04;0,07;0,01;0;0;0,03;0;0;0;0;0;0;0;0;0;98,97;0;0;0,16;12017;2124;97,5;3,9;1188,5;1214,8;1188,4;1186;1192;1107,4;213,5;2123,8;2143,5;942,3;935;21,7;14,1;18,1;178;86,6;1100
2230094;KRD100185408;6,2;0,4;17;283;285;8,4;0,07;0,47;0,1;0,02;0,01;0,01;0,03;0,04;0,07;0,01;0;0;0,03;0;0;0;0;0;0;0;0;0;98,97;0;0;0,16;11911;2124;97,5;3,8;1188,5;1214,8;1188,3;1186;1192;1106;213,4;2120,4;2142,4;943,5;919,4;21,6;14,1;18,1;178;86,1;1100
2230094;KRD100185408;6,2;0,4;17;283;285;8,4;0,07;0,47;0,1;0,02;0,01;0,01;0,03;0,04;0,07;0,01;0;0;0,03;0;0;0;0;0;0;0;0;0;98,97;0;0;0,16;11986;2124;97,6;3,9;1188,5;1214,8;1188,3;1186;1192;1101;213,6;2122,7;2147;943,2;925,7;21,5;14,2;18,2;178;86,1;1100
2230094;KRD100185408;6,2;0,4;17;283;285;8,4;0,07;0,47;0,1;0,02;0,01;0,01;0,03;0,04;0,07;0,01;0;0;0,03;0;0;0;0;0;0;0;0;0;98,97;0;0;0,16;11971;2124;97,6;3,9;1188,5;1214,8;1188,3;1186;1192;1113,3;213,6;2126,2;2143,5;943,5;935;21,6;14,2;18;178;86,5;1100
2230094;KRD100185408;6,2;0,4;17;283;285;8,4;0,07;0,47;0,1;0,02;0,01;0,01;0,03;0,04;0,07;0,01;0;0;0,03;0;0;0;0;0;0;0;0;0;98,97;0;0;0,16;12039;2124;97,6;3,9;1189;1214,8;1188,2;1186;1192;1104,5;214;2131,9;2152,8;943,2;930,8;21,6;14,2;17,9;178;86,4;1100
2230094;KRD100185408;6,2;0,4;17;283;285;8,4;0,07;0,47;0,1;0,02;0,01;0,01;0,03;0,04;0,07;0,01;0;0;0,03;0;0;0;0;0;0;0;0;0;98,97;0;0;0,16;12035;2124;97,5;3,9;1189;1214,8;1188,2;1186;1192;1105,5;214,2;2135,4;2149,3;943,2;933,4;21,7;14,1;17,9;178;86,6;1100
2230094;KRD100185408;6,2;0,4;17;283;285;8,4;0,07;0,47;0,1;0,02;0,01;0,01;0,03;0,04;0,07;0,01;0;0;0,03;0;0;0;0;0;0;0;0;0;98,97;0;0;0,16;11938;2124;97,6;3,7;1190;1214,8;1188,1;1185,5;1192;1107,9;214,1;2126,2;2149,3;943,2;934,3;21,7;14,1;18,1;178;86,7;1100
2230094;KRD100185408;6,2;0,4;17;283;285;8,4;0,07;0,47;0,1;0,02;0,01;0,01;0,03;0,04;0,07;0,01;0;0;0,03;0;0;0;0;0;0;0;0;0;98,97;0;0;0,16;12020;2124;97,6;3,8;1190;1214,8;1188,1;1185,5;1192;1107,9;213,9;2128,5;2148,1;943,2;932,7;21,7;14,2;18,3;178;86,1;1100
2230094;KRD100185408;6,2;0,4;17;283;285;8,4;0,07;0,47;0,1;0,02;0,01;0,01;0,03;0,04;0,07;0,01;0;0;0,03;0;0;0;0;0;0;0;0;0;98,97;0;0;0,16;12053;2124;97,6;3,8;1192;1214,8;1188;1185,5;1192;1103,5;214,2;2131,9;2152,8;943,2;905,4;21,7;14,1;18,4;178;85,8;1100
2230094;KRD100185408;6,2;0,4;17;283;285;8,4;0,07;0,47;0,1;0,02;0,01;0,01;0,03;0,04;0,07;0,01;0;0;0,03;0;0;0;0;0;0;0;0;0;98,97;0;0;0,16;12082;2124;97,5;3,8;1192;1214,8;1187,9;1185,5;1192;1104,5;210,6;2096,1;2116,9;943,9;927;21,6;13,6;18;178;86;1100
2230094;KRD100185408;6,2;0,4;17;283;285;8,4;0,07;0,47;0,1;0,02;0,01;0,01;0,03;0,04;0,07;0,01;0;0;0,03;0;0;0;0;0;0;0;0;0;98,97;0;0;0,16;12024;2124;97,5;3,8;1191,5;1214,8;1187,9;1185,5;1191,5;1103,5;213,7;2125,2;2151,6;943,5;937,2;20,8;12,5;17,8;178;86;1100
2230094;KRD100185408;6,2;0,4;17;283;285;8,4;0,07;0,47;0,1;0,02;0,01;0,01;0,03;0,04;0,07;0,01;0;0;0,03;0;0;0;0;0;0;0;0;0;98,97;0;0;0,16;12085;2124;96,5;3,9;1190,5;1214,8;1187,8;1185,5;1190,5;1102,5;213,9;2126,2;2157,4;942,9;935,6;20;13,1;18;178;86,5;1100
2230095;KRD100185034;6,2;0,4;4;296,3;248,8;6;0,07;0,47;0,11;0,02;0,01;0,01;0,03;0,04;0,07;0,01;0;0;0,03;0;0;0;0;0;0;0;0;0;98,88;0;0;0,16;12124;2124;96,6;3,9;1190;1214,8;1187,7;1185,5;1190,5;1102;213,5;2119,2;2148,1;942,9;935;21,1;14,2;17,5;178;86,4;1100
2230095;KRD100185034;6,2;0,4;4;296,3;248,8;6;0,07;0,47;0,11;0,02;0,01;0,01;0,03;0,04;0,07;0,01;0;0;0,03;0;0;0;0;0;0;0;0;0;98,88;0;0;0,16;12036;2124;96,5;3,9;1189;1214,8;1187,6;1185,5;1190,5;1106;210,3;2091,4;2114,6;942,9;911,7;22;14,1;17,4;178;86,2;1100
2230095;KRD100185034;6,2;0,4;4;296,3;248,8;6;0,07;0,47;0,11;0,02;0,01;0,01;0,03;0,04;0,07;0,01;0;0;0,03;0;0;0;0;0;0;0;0;0;98,88;0;0;0,16;11961;2124;96,5;3,9;1189,5;1214,8;1187,6;1185,5;1190,5;1102,5;214,2;2129,6;2153,9;943,2;933,4;21,9;14,1;17,9;178;86,1;1100
2230095;KRD100185034;6,2;0,4;4;296,3;248,8;6;0,07;0,47;0,11;0,02;0,01;0,01;0,03;0,04;0,07;0,01;0;0;0,03;0;0;0;0;0;0;0;0;0;98,88;0;0;0,16;12036;2124;96,5;3,9;1189;1214,8;1187,5;1185,5;1190,5;1100,6;214,1;2130,8;2147;942,9;932,7;21,7;14,1;18,6;178;86,5;1100
2230095;KRD100185034;6,2;0,4;4;296,3;248,8;6;0,07;0,47;0,11;0,02;0,01;0,01;0,03;0,04;0,07;0,01;0;0;0,03;0;0;0;0;0;0;0;0;0;98,88;0;0;0,16;12026;2124;96,5;3,8;1189;1214,8;1187,5;1185,5;1190,5;1105,5;210,9;2105,3;2114,6;943,5;935,6;21,7;14,1;19,1;178;86,7;1100
2230095;KRD100185034;6,2;0,4;4;296,3;248,8;6;0,07;0,47;0,11;0,02;0,01;0,01;0,03;0,04;0,07;0,01;0;0;0,03;0;0;0;0;0;0;0;0;0;98,88;0;0;0,16;11976;2124;96,5;3,9;1189;1214,8;1187,5;1185,5;1190,5;1102,5;214,2;2131,9;2148,1;942,3;917,8;21,7;14,2;19,2;178;86,5;1100
2230095;KRD100185034;6,2;0,4;4;296,3;248,8;6;0,07;0,47;0,11;0,02;0,01;0,01;0,03;0,04;0,07;0,01;0;0;0,03;0;0;0;0;0;0;0;0;0;98,88;0;0;0,16;12043;2124;96,5;3,9;1190,5;1214,8;1187,4;1185,5;1190,5;1108,4;214;2122,7;2148,1;943,2;935;21,8;14,1;18,9;178;86,3;1100
2230095;KRD100185034;6,2;0,4;4;296,3;248,8;6;0,07;0,47;0,11;0,02;0,01;0,01;0,03;0,04;0,07;0,01;0;0;0,03;0;0;0;0;0;0;0;0;0;98,88;0;0;0,16;12043;2124;96,5;3,9;1190;1214,8;1187,4;1185,5;1190,5;1110,4;213,9;2122,7;2149,3;943,5;935,6;21,9;14;18,7;178;86,2;1100
2230095;KRD100185034;6,2;0,4;4;296,3;248,8;6;0,07;0,47;0,11;0,02;0,01;0,01;0,03;0,04;0,07;0,01;0;0;0,03;0;0;0;0;0;0;0;0;0;98,88;0;0;0,16;12016;2124;96,5;3,9;1190,5;1214,8;1187,3;1185,5;1190,5;1107,4;214,1;2131,9;2145,8;943,2;863,7;21,8;13,9;18,6;178;86,7;1100
2230095;KRD100185034;6,2;0,4;4;296,3;248,8;6;0,07;0,47;0,11;0,02;0,01;0,01;0,03;0,04;0,07;0,01;0;0;0,03;0;0;0;0;0;0;0;0;0;98,88;0;0;0,16;11992;2124;96,5;3,9;1190;1214,8;1187,3;1185,5;1190;1106;213,9;2136,6;2142,4;943,9;935,6;21,8;13,9;18,6;178;86,2;1100
2230095;KRD100185034;6,2;0,4;4;296,3;248,8;6;0,07;0,47;0,11;0,02;0,01;0,01;0,03;0,04;0,07;0,01;0;0;0,03;0;0;0;0;0;0;0;0;0;98,88;0;0;0,16;12092;2124;96,5;3,9;1189,5;1214,8;1187,2;1185,5;1189,5;1103,5;214,2;2130,8;2151,6;943,2;929,2;21,7;13,9;18,7;178;86,2;1100
2230095;KRD100185034;6,2;0,4;4;296,3;248,8;6;0,07;0,47;0,11;0,02;0,01;0,01;0,03;0,04;0,07;0,01;0;0;0,03;0;0;0;0;0;0;0;0;0;98,88;0;0;0,16;12029;2124;96,5;3,9;1189;1214,8;1187,2;1185,5;1189,5;1102,5;214;2131,9;2149,3;943,2;925,4;21,8;13,8;18,7;178;86,4;1100
2230095;KRD100185034;6,2;0,4;4;296,3;248,8;6;0,07;0,47;0,11;0,02;0,01;0,01;0,03;0,04;0,07;0,01;0;0;0,03;0;0;0;0;0;0;0;0;0;98,88;0;0;0,16;12085;2124;96,4;3,9;1188;1214,8;1187,2;1185,5;1189,5;1103,5;213,7;2131,9;2147;943,9;935,9;22,1;13,7;18,6;178;86,3;1100
2230095;KRD100185034;6,2;0,4;4;296,3;248,8;6;0,07;0,47;0,11;0,02;0,01;0,01;0,03;0,04;0,07;0,01;0;0;0,03;0;0;0;0;0;0;0;0;0;98,88;0;0;0,16;12004;2124;96,4;3,9;1188;1214,8;1187,1;1185,5;1189,5;1104,5;213,7;2129,6;2143,5;943,5;821,3;22,7;13,5;18,6;178;86,8;1100
2230095;KRD100185034;6,2;0,4;4;296,3;248,8;6;0,07;0,47;0,11;0,02;0,01;0,01;0,03;0,04;0,07;0,01;0;0;0,03;0;0;0;0;0;0;0;0;0;98,88;0;0;0,16;12090;2124;96,5;3,9;1188;1214,8;1187,1;1185,5;1189,5;1105;213,5;2123,8;2147;943,2;935,6;23,1;13,3;18,4;178;86,7;1100
2230095;KRD100185034;6,2;0,4;4;296,3;248,8;6;0,07;0,47;0,11;0,02;0,01;0,01;0,03;0,04;0,07;0,01;0;0;0,03;0;0;0;0;0;0;0;0;0;98,88;0;0;0,16;11986;2124;96,5;3,9;1188;1214,8;1187,1;1185,5;1189,5;1105;213,1;2114,6;2151,6;952,8;935;23,1;13,1;18,2;178;86,6;1100
2230095;KRD100185034;6,2;0,4;4;296,3;248,8;6;0,07;0,47;0,11;0,02;0,01;0,01;0,03;0,04;0,07;0,01;0;0;0,03;0;0;0;0;0;0;0;0;0;98,88;0;0;0,16;12046;2124;96,4;3,9;1188,5;1214,8;1187,1;1185,5;1189,5;1104,5;213,8;2122,7;2148,1;943,2;884,3;23,1;13;18,1;178;86,6;1100
2230095;KRD100185034;6,2;0,4;4;296,3;248,8;6;0,07;0,47;0,11;0,02;0,01;0,01;0,03;0,04;0,07;0,01;0;0;0,03;0;0;0;0;0;0;0;0;0;98,88;0;0;0,16;12044;2124;96,4;3,9;1188,5;1214,8;1187;1185,5;1189,5;1107,9;213,3;2125,2;2140;943,5;934,3;23;13;18,3;178;86,3;1100
2230095;KRD100185034;6,2;0,4;4;296,3;248,8;6;0,07;0,47;0,11;0,02;0,01;0,01;0,03;0,04;0,07;0,01;0;0;0,03;0;0;0;0;0;0;0;0;0;98,88;0;0;0,16;12008;2124;96,4;3,9;1187,5;1214,8;1187;1185,5;1189,5;1110,9;214;2134,3;2151,6;943,5;935,6;23;13,1;18,2;178;86,3;1100
2230095;KRD100185034;6,2;0,4;4;296,3;248,8;6;0,07;0,47;0,11;0,02;0,01;0,01;0,03;0,04;0,07;0,01;0;0;0,03;0;0;0;0;0;0;0;0;0;98,88;0;0;0,16;12034;2124;96,3;3,9;1187,5;1214,8;1187;1185,5;1189,5;1107,9;213,7;2125,2;2147;943,5;935,9;22,9;13,1;18,2;178;86,8;1100
2230095;KRD100185034;6,2;0,4;4;296,3;248,8;6;0,07;0,47;0,11;0,02;0,01;0,01;0,03;0,04;0,07;0,01;0;0;0,03;0;0;0;0;0;0;0;0;0;98,88;0;0;0,16;12110;2124;96,3;3,9;1187,5;1214,8;1187;1185,5;1189,5;1098,1;213,8;2131,9;2143,5;942;927,3;22,7;13;17,8;178;86,3;1100
2230095;KRD100185034;6,2;0,4;4;296,3;248,8;6;0,07;0,47;0,11;0,02;0,01;0,01;0,03;0,04;0,07;0,01;0;0;0,03;0;0;0;0;0;0;0;0;0;98,88;0;0;0,16;12083;2124;96,3;3,8;1186,5;1214,8;1187;1185,5;1189,5;1103,5;213,6;2125,2;2147;942;927,3;22,9;13;18,1;178;86,9;1100
2230095;KRD100185034;6,2;0,4;4;296,3;248,8;6;0,07;0,47;0,11;0,02;0,01;0,01;0,03;0,04;0,07;0,01;0;0;0,03;0;0;0;0;0;0;0;0;0;98,88;0;0;0,16;12111;2124;96,3;3,9;1186,5;1214,8;1187;1185,5;1189,5;1097,6;213,7;2128,5;2149,3;942;932,4;22,9;13;18,2;178;86,9;1100
2230095;KRD100185034;6,2;0,4;4;296,3;248,8;6;0,07;0,47;0,11;0,02;0,01;0,01;0,03;0,04;0,07;0,01;0;0;0,03;0;0;0;0;0;0;0;0;0;98,88;0;0;0,16;12080;2124;96,3;3,9;1186;1214,8;1186,9;1185;1189,5;1104,5;214,1;2126,2;2158,6;942,9;933,7;22,8;12,9;18,3;178;86,6;1100
2230095;KRD100185034;6,2;0,4;4;296,3;248,8;6;0,07;0,47;0,11;0,02;0,01;0,01;0,03;0,04;0,07;0,01;0;0;0,03;0;0;0;0;0;0;0;0;0;98,88;0;0;0,16;12020;2124;96,3;3,9;1186,5;1214,8;1186,9;1184;1189,5;1103;214;2126,2;2159,7;943,5;918,4;22,7;12,8;17,8;178;86,8;1100
2230095;KRD100185034;6,2;0,4;4;296,3;248,8;6;0,07;0,47;0,11;0,02;0,01;0,01;0,03;0,04;0,07;0,01;0;0;0,03;0;0;0;0;0;0;0;0;0;98,88;0;0;0,16;12013;2124;96,3;3,9;1187;1214,8;1186,9;1184;1189,5;1103,5;214;2128,5;2152,8;943,2;920,6;22,6;12,8;17,4;178;86,9;1100
2230095;KRD100185034;6,2;0,4;4;296,3;248,8;6;0,07;0,47;0,11;0,02;0,01;0,01;0,03;0,04;0,07;0,01;0;0;0,03;0;0;0;0;0;0;0;0;0;98,88;0;0;0,16;11991;2124;96,2;3,9;1187,5;1214,8;1186,9;1184;1189,5;1105;213,9;2123,8;2151,6;943,5;935;22,7;12,8;17;178;86,4;1100
2230095;KRD100185034;6,2;0,4;4;296,3;248,8;6;0,07;0,47;0,11;0,02;0,01;0,01;0,03;0,04;0,07;0,01;0;0;0,03;0;0;0;0;0;0;0;0;0;98,88;0;0;0,16;12049;2124;96,2;3,9;1187,5;1214,8;1186,9;1184;1189,5;1107,9;214,1;2130,8;2151,6;943,5;935;22,7;12,8;16,8;178;86,4;1100
2230095;KRD100185034;6,2;0,4;4;296,3;248,8;6;0,07;0,47;0,11;0,02;0,01;0,01;0,03;0,04;0,07;0,01;0;0;0,03;0;0;0;0;0;0;0;0;0;98,88;0;0;0,16;12049;2124;96,2;3,9;1187,5;1214,8;1186,9;1184;1189,5;1102,5;214,3;2134,3;2148,1;943,9;919,7;22,7;12,8;16,9;178;86,4;1100
2230095;KRD100185034;6,2;0,4;4;296,3;248,8;6;0,07;0,47;0,11;0,02;0,01;0,01;0,03;0,04;0,07;0,01;0;0;0,03;0;0;0;0;0;0;0;0;0;98,88;0;0;0,16;11993;2124;96,2;3,8;1187,5;1214,8;1186,8;1184;1189,5;1102;213,9;2129,6;2149,3;944,5;934;22,7;12,8;17,1;178;86,2;1100
2230095;KRD100185034;6,2;0,4;4;296,3;248,8;6;0,07;0,47;0,11;0,02;0,01;0,01;0,03;0,04;0,07;0,01;0;0;0,03;0;0;0;0;0;0;0;0;0;98,88;0;0;0,16;11985;2124;96,2;3,9;1187;1214,8;1186,8;1184;1189,5;1105,5;213,9;2135,4;2143,5;942,9;935;22,6;12,8;17,2;178;86,7;1100
2230095;KRD100185034;6,2;0,4;4;296,3;248,8;6;0,07;0,47;0,11;0,02;0,01;0,01;0,03;0,04;0,07;0,01;0;0;0,03;0;0;0;0;0;0;0;0;0;98,88;0;0;0,16;11985;2124;96,3;3,9;1187;1214,8;1186,7;1184;1189,5;1104,5;214,3;2136,6;2153,9;942,9;935,3;22,6;12,6;17,3;178;86,3;1100
2230095;KRD100185034;6,2;0,4;4;296,3;248,8;6;0,07;0,47;0,11;0,02;0,01;0,01;0,03;0,04;0,07;0,01;0;0;0,03;0;0;0;0;0;0;0;0;0;98,88;0;0;0,16;11973;2124;96,2;3,9;1187,5;1214,8;1186,7;1184;1189,5;1104,5;214,3;2131,9;2157,4;942,9;930,2;22,2;12,5;17,3;178;86,2;1100
2230095;KRD100185034;6,2;0,4;4;296,3;248,8;6;0,07;0,47;0,11;0,02;0,01;0,01;0,03;0,04;0,07;0,01;0;0;0,03;0;0;0;0;0;0;0;0;0;98,88;0;0;0,16;12062;2124;96,2;3,9;1187,5;1214,8;1186,6;1184;1189,5;1098,6;214,3;2130,8;2152,8;938,1;928,6;22;12,4;17,1;178;86,2;1100
2230095;KRD100185034;6,2;0,4;4;296,3;248,8;6;0,07;0,47;0,11;0,02;0,01;0,01;0,03;0,04;0,07;0,01;0;0;0,03;0;0;0;0;0;0;0;0;0;98,88;0;0;0,16;12090;2124;96,2;3,9;1187;1214,8;1186,6;1184;1189,5;1106;214;2131,9;2148,1;942,3;933,7;22;12,5;16,8;178;86,1;1100
2230095;KRD100185034;6,2;0,4;4;296,3;248,8;6;0,07;0,47;0,11;0,02;0,01;0,01;0,03;0,04;0,07;0,01;0;0;0,03;0;0;0;0;0;0;0;0;0;98,88;0;0;0,16;11998;2124;96,2;3,9;1187;1214,8;1186,6;1184;1189,5;1102;214,3;2136,6;2148,1;941,6;928,9;22,2;12,5;16,4;178;86,7;1100
2230095;KRD100185034;6,2;0,4;4;296,3;248,8;6;0,07;0,47;0,11;0,02;0,01;0,01;0,03;0,04;0,07;0,01;0;0;0,03;0;0;0;0;0;0;0;0;0;98,88;0;0;0,16;12021;2124;96,2;3,9;1189;1214,8;1186,6;1184;1189,5;1104,5;213,8;2130,8;2141,2;939,7;929,2;22,3;12,5;16,2;178;86,3;1100
2230095;KRD100185034;6,2;0,4;4;296,3;248,8;6;0,07;0,47;0,11;0,02;0,01;0,01;0,03;0,04;0,07;0,01;0;0;0,03;0;0;0;0;0;0;0;0;0;98,88;0;0;0,16;12023;2124;96,2;3,9;1189;1214,8;1186,5;1184;1189,5;1103;213,9;2134,3;2145,8;942,9;929,5;22,4;12,4;16;178;86,1;1100
2230095;KRD100185034;6,2;0,4;4;296,3;248,8;6;0,07;0,47;0,11;0,02;0,01;0,01;0,03;0,04;0,07;0,01;0;0;0,03;0;0;0;0;0;0;0;0;0;98,88;0;0;0,16;12016;2124;96,2;3,9;1189,5;1214,8;1186,5;1184;1189,5;1103;214,3;2135,4;2157,4;943,2;929,5;22,2;12,3;16,3;178;86,1;1100
2230095;KRD100185034;6,2;0,4;4;296,3;248,8;6;0,07;0,47;0,11;0,02;0,01;0,01;0,03;0,04;0,07;0,01;0;0;0,03;0;0;0;0;0;0;0;0;0;98,88;0;0;0,16;11984;2124;96,2;3,9;1189,5;1214,8;1186,4;1184;1189,5;1103;214;2129,6;2149,3;942,9;930,8;22,2;12,4;16,7;178;86,3;1100
2230095;KRD100185034;6,2;0,4;4;296,3;248,8;6;0,07;0,47;0,11;0,02;0,01;0,01;0,03;0,04;0,07;0,01;0;0;0,03;0;0;0;0;0;0;0;0;0;98,88;0;0;0,16;12033;2124;96,1;3,9;1189,5;1214,8;1186,4;1184;1189,5;1095,6;214,2;2126,2;2153,9;942,3;923,8;22,2;12,4;17,1;178;86,9;1100
2230095;KRD100185034;6,2;0,4;4;296,3;248,8;6;0,07;0,47;0,11;0,02;0,01;0,01;0,03;0,04;0,07;0,01;0;0;0,03;0;0;0;0;0;0;0;0;0;98,88;0;0;0,16;12053;2124;96,1;3,8;1189;1214,8;1186,3;1184;1188;1105;213,5;2119,2;2147;942,3;818,1;22,3;12,4;17,2;178;86,6;1100
2230095;KRD100185034;6,2;0,4;4;296,3;248,8;6;0,07;0,47;0,11;0,02;0,01;0,01;0,03;0,04;0,07;0,01;0;0;0,03;0;0;0;0;0;0;0;0;0;98,88;0;0;0,16;12022;2124;96,1;3,9;1188,5;1214,8;1186,3;1184;1188;1095,1;214,5;2129,6;2153,9;942,3;930,2;22,3;12,5;17,3;178;86,1;1100
2230095;KRD100185034;6,2;0,4;4;296,3;248,8;6;0,07;0,47;0,11;0,02;0,01;0,01;0,03;0,04;0,07;0,01;0;0;0,03;0;0;0;0;0;0;0;0;0;98,88;0;0;0,16;12064;2124;96,2;3,9;1188;1214,8;1186,3;1184;1188;1105,5;214,7;2136,6;2153,9;943,2;914,6;22,3;12,4;17,3;178;85,9;1100
2230095;KRD100185034;6,2;0,4;4;296,3;248,8;6;0,07;0,47;0,11;0,02;0,01;0,01;0,03;0,04;0,07;0,01;0;0;0,03;0;0;0;0;0;0;0;0;0;98,88;0;0;0,16;12004;2124;96,2;3,9;1187;1214,8;1186,3;1184;1188;1104,5;215,2;2140;2163,2;943,2;934;22,3;12,4;17,2;178;85,5;1100
2230095;KRD100185034;6,2;0,4;4;296,3;248,8;6;0,07;0,47;0,11;0,02;0,01;0,01;0,03;0,04;0,07;0,01;0;0;0,03;0;0;0;0;0;0;0;0;0;98,88;0;0;0,16;12133;2124;96,2;3,9;1186;1214,8;1186,3;1184;1188;1103,5;215;2131,9;2163,2;943,2;928;22,4;12,5;17,1;178;86,2;1100
2230095;KRD100185034;6,2;0,4;4;296,3;248,8;6;0,07;0,47;0,11;0,02;0,01;0,01;0,03;0,04;0,07;0,01;0;0;0,03;0;0;0;0;0;0;0;0;0;98,88;0;0;0,16;12037;2124;96,2;3,9;1188;1214,8;1186,3;1184;1188;1112,4;214,5;2134,3;2157,4;943,5;932,4;22,4;12,5;17,3;178;85,5;1100
2230095;KRD100185034;6,2;0,4;4;296,3;248,8;6;0,07;0,47;0,11;0,02;0,01;0,01;0,03;0,04;0,07;0,01;0;0;0,03;0;0;0;0;0;0;0;0;0;98,88;0;0;0,16;12120;2124;96,2;3,9;1187,5;1214,8;1186,3;1184;1188;1105;214,7;2136,6;2157,4;943,5;929,2;22,5;12,6;17,4;178;86,3;1100
2230095;KRD100185034;6,2;0,4;4;296,3;248,8;6;0,07;0,47;0,11;0,02;0,01;0,01;0,03;0,04;0,07;0,01;0;0;0,03;0;0;0;0;0;0;0;0;0;98,88;0;0;0,16;12029;2124;96,1;3,9;1187;1214,8;1186,3;1184;1188;1112,4;214,4;2130,8;2152,8;943,2;929,5;22,6;12,5;17,2;178;86,4;1100
2230095;KRD100185034;6,2;0,4;4;296,3;248,8;6;0,07;0,47;0,11;0,02;0,01;0,01;0,03;0,04;0,07;0,01;0;0;0,03;0;0;0;0;0;0;0;0;0;98,88;0;0;0,16;11975;2124;96,2;3,9;1187,5;1214,8;1186,3;1184;1188;1103;214,2;2131,9;2149,3;943,5;930,5;22,6;12,4;17,1;178;86;1100
2230095;KRD100185034;6,2;0,4;4;296,3;248,8;6;0,07;0,47;0,11;0,02;0,01;0,01;0,03;0,04;0,07;0,01;0;0;0,03;0;0;0;0;0;0;0;0;0;98,88;0;0;0,16;12069;2124;96,1;3,9;1187;1214,8;1186,3;1184;1188;1104,5;214,4;2130,8;2159,7;943,5;928,9;22,5;12,3;17,1;178;85,5;1100
2230095;KRD100185034;6,2;0,4;4;296,3;248,8;6;0,07;0,47;0,11;0,02;0,01;0,01;0,03;0,04;0,07;0,01;0;0;0,03;0;0;0;0;0;0;0;0;0;98,88;0;0;0,16;12054;2124;96,1;3,9;1187;1214,8;1186,3;1184;1188;1105,5;214,4;2131,9;2155,1;943,9;929,5;22,4;12,4;17;178;85,3;1100
2230095;KRD100185034;6,2;0,4;4;296,3;248,8;6;0,07;0,47;0,11;0,02;0,01;0,01;0,03;0,04;0,07;0,01;0;0;0,03;0;0;0;0;0;0;0;0;0;98,88;0;0;0,16;12023;2124;96,2;3,9;1187;1214,8;1186,3;1184;1188;1102;214,6;2134,3;2153,9;947,7;935,3;22;12,5;17;178;85,9;1100
2230095;KRD100185034;6,2;0,4;4;296,3;248,8;6;0,07;0,47;0,11;0,02;0,01;0,01;0,03;0,04;0,07;0,01;0;0;0,03;0;0;0;0;0;0;0;0;0;98,88;0;0;0,16;12103;2124;96,2;3,9;1187;1214,8;1186,3;1184;1188;1103,5;214,7;2136,6;2157,4;942,3;928,9;22;12,5;16,7;178;86,6;1100
2230095;KRD100185034;6,2;0,4;4;296,3;248,8;6;0,07;0,47;0,11;0,02;0,01;0,01;0,03;0,04;0,07;0,01;0;0;0,03;0;0;0;0;0;0;0;0;0;98,88;0;0;0,16;12135;2124;96,1;3,9;1186;1214,8;1186,3;1184;1188;1108,4;214,9;2136,6;2157,4;942,3;821;22,1;12,5;16,7;178;86,5;1100
2230096;KRD100185035;6,2;0,4;6;296,3;248,8;6;0,07;0,48;0,12;0,02;0,01;0,01;0,03;0,04;0,06;0,01;0;0;0,03;0;0;0;0;0;0;0;0;0,01;99,1;0;0;0,16;11972;2124;96,1;3,9;1186;1214,8;1186,3;1184;1188;1110,9;214,8;2141,2;2157,4;942,9;927,6;22,1;12,5;16,8;178;86;1100
2230096;KRD100185035;6,2;0,4;6;296,3;248,8;6;0,07;0,48;0,12;0,02;0,01;0,01;0,03;0,04;0,06;0,01;0;0;0,03;0;0;0;0;0;0;0;0;0,01;99,1;0;0;0,16;12034;2124;96,1;3,8;1187;1214,8;1186,4;1184;1188;1103;214,6;2135,4;2153,9;942,9;930,5;22,1;12,4;17,2;178;86,7;1100
2230096;KRD100185035;6,2;0,4;6;296,3;248,8;6;0,07;0,48;0,12;0,02;0,01;0,01;0,03;0,04;0,06;0,01;0;0;0,03;0;0;0;0;0;0;0;0;0,01;99,1;0;0;0,16;12017;2124;96,1;3,9;1186;1214,8;1186,4;1184;1188;1109,9;214,9;2141,2;2152,8;942,9;930,8;22,1;12,4;17,2;178;86,7;1100
2230096;KRD100185035;6,2;0,4;6;296,3;248,8;6;0,07;0,48;0,12;0,02;0,01;0,01;0,03;0,04;0,06;0,01;0;0;0,03;0;0;0;0;0;0;0;0;0,01;99,1;0;0;0,16;12014;2124;96,1;3,9;1186;1214,8;1186,4;1184;1188;1107,9;215,2;2140;2159,7;942,3;927,6;22,2;12,3;17,1;178;86,6;1100
2230096;KRD100185035;6,2;0,4;6;296,3;248,8;6;0,07;0,48;0,12;0,02;0,01;0,01;0,03;0,04;0,06;0,01;0;0;0,03;0;0;0;0;0;0;0;0;0,01;99,1;0;0;0,16;12050;2124;96,1;3,9;1186;1214,8;1186,4;1184;1188;1104,5;214,6;2129,6;2157,4;942,3;814,3;22;12,3;16,9;178;86,2;1100
2230096;KRD100185035;6,2;0,4;6;296,3;248,8;6;0,07;0,48;0,12;0,02;0,01;0,01;0,03;0,04;0,06;0,01;0;0;0,03;0;0;0;0;0;0;0;0;0,01;99,1;0;0;0,16;12036;2124;96,1;3,8;1186;1214,8;1186,4;1184;1188;1108,4;214,8;2141,2;2153,9;942,9;857,3;21,9;12,4;16,5;178;86,6;1100
2230096;KRD100185035;6,2;0,4;6;296,3;248,8;6;0,07;0,48;0,12;0,02;0,01;0,01;0,03;0,04;0,06;0,01;0;0;0,03;0;0;0;0;0;0;0;0;0,01;99,1;0;0;0,16;11996;2124;96,2;3,9;1186;1214,8;1186,5;1184;1188;1100,1;214,6;2140;2149,3;942,9;927,6;22;12,5;16,1;178;86,5;1100
2230096;KRD100185035;6,2;0,4;6;296,3;248,8;6;0,07;0,48;0,12;0,02;0,01;0,01;0,03;0,04;0,06;0,01;0;0;0,03;0;0;0;0;0;0;0;0;0,01;99,1;0;0;0,16;12034;2124;96,2;3,9;1186;1214,8;1186,5;1184;1188;1105,5;214,8;2142,4;2157,4;942,3;810,8;22,1;12,4;16,2;178;86,2;1100
2230096;KRD100185035;6,2;0,4;6;296,3;248,8;6;0,07;0,48;0,12;0,02;0,01;0,01;0,03;0,04;0,06;0,01;0;0;0,03;0;0;0;0;0;0;0;0;0,01;99,1;0;0;0,16;12014;2124;96,2;3,9;1187;1214,8;1186,5;1184;1188;1106;215,1;2142,4;2160,9;942,9;930,2;22;12,3;16,1;178;85,6;1100
2230096;KRD100185035;6,2;0,4;6;296,3;248,8;6;0,07;0,48;0,12;0,02;0,01;0,01;0,03;0,04;0,06;0,01;0;0;0,03;0;0;0;0;0;0;0;0;0,01;99,1;0;0;0,16;12067;2124;96,2;3,8;1187;1214,8;1186,6;1184;1189;1103,5;215;2141,2;2164,4;942,9;928,9;21,8;12,2;16,2;178;85,7;1100
2230096;KRD100185035;6,2;0,4;6;296,3;248,8;6;0,07;0,48;0,12;0,02;0,01;0,01;0,03;0,04;0,06;0,01;0;0;0,03;0;0;0;0;0;0;0;0;0,01;99,1;0;0;0,16;12001;2124;96,2;3,8;1186;1214,8;1186,6;1184;1189;1102;214,8;2134,3;2164,4;942,3;929,2;21,5;12,1;16,2;178;86,6;1100
2230096;KRD100185035;6,2;0,4;6;296,3;248,8;6;0,07;0,48;0,12;0,02;0,01;0,01;0,03;0,04;0,06;0,01;0;0;0,03;0;0;0;0;0;0;0;0;0,01;99,1;0;0;0,16;12066;2124;96,2;3,9;1188;1214,8;1186,6;1184;1189;1105;214,6;2134,3;2159,7;942,9;928,9;21,4;12,1;16,4;178;86,3;1100
2230096;KRD100185035;6,2;0,4;6;296,3;248,8;6;0,07;0,48;0,12;0,02;0,01;0,01;0,03;0,04;0,06;0,01;0;0;0,03;0;0;0;0;0;0;0;0;0,01;99,1;0;0;0,16;12056;2124;96,2;3,8;1188;1214,8;1186,6;1184;1189;1103;215;2134,3;2166,7;942,3;929,2;21,3;12,1;16,7;178;85,7;1100
2230096;KRD100185035;6,2;0,4;6;296,3;248,8;6;0,07;0,48;0,12;0,02;0,01;0,01;0,03;0,04;0,06;0,01;0;0;0,03;0;0;0;0;0;0;0;0;0,01;99,1;0;0;0,16;12094;2124;96,2;3,9;1187,5;1214,8;1186,6;1184;1189;1102,5;215,2;2135,4;2169;941,6;929,5;21,3;12,2;16,7;178;85,8;1100
2230096;KRD100185035;6,2;0,4;6;296,3;248,8;6;0,07;0,48;0,12;0,02;0,01;0,01;0,03;0,04;0,06;0,01;0;0;0,03;0;0;0;0;0;0;0;0;0,01;99,1;0;0;0,16;12046;2124;96,3;3,8;1187;1214,8;1186,7;1184;1189;1106;215,1;2140;2163,2;941,6;927;21,4;12,2;16,7;178;86,6;1100
2230096;KRD100185035;6,2;0,4;6;296,3;248,8;6;0,07;0,48;0,12;0,02;0,01;0,01;0,03;0,04;0,06;0,01;0;0;0,03;0;0;0;0;0;0;0;0;0,01;99,1;0;0;0,16;12028;2124;96,2;3,9;1187;1214,8;1186,7;1184;1189;1098,1;215,5;2145,8;2172,5;942;927,6;21,4;12,2;16,6;178;86,3;1100
2230096;KRD100185035;6,2;0,4;6;296,3;248,8;6;0,07;0,48;0,12;0,02;0,01;0,01;0,03;0,04;0,06;0,01;0;0;0,03;0;0;0;0;0;0;0;0;0,01;99,1;0;0;0,16;12016;2124;96,3;3,9;1187;1214,8;1186,7;1184;1189;1104,5;215,2;2140;2171,3;942,9;927,3;21,6;12,2;16,7;178;85,9;1100
