Repository: furkanbitik/kardemir

File: final_birlesik_veri2.csv (part 26 of 29)
dokum_no;numune_no;cap;ovalite;elastikiyet;rel_alt_akma_dayanimi;reh_ust_akma_dayanimi;tufal_orani;C;MN;SI;S;P;N;CR;NI;CU;MO;V;TI;AS;SN;SB;AL;NB;CA;ZN;B;PB;ZR;FE;ALSOL;ALINS;CEV;firin_giris_uzunluk;firin_giris_agirlik;firin_kalis_suresi;lcc_kalma_suresi;firin_cikis_sicakligi;kutuk_desarj_sicakligi;tavlama_ortalama_sicaklik;tavlama_min_sicaklik;tavlama_max_sicaklik;dr10_kutuk_sicakligi;ortalama_descaler_basinci;min_descaler_basinci;max_descaler_basinci;max_meerdrive_giris_sicakligi;min_ meerdrive_giris_sicakligi;ortam_hava_sicakligi1;ortam_hava_sicakligi2;ortam_hava_sicakligi3;unit_agirlik;haddeleme_suresi;haddeleme_hizi
2230096;KRD100185035;6,2;0,4;6;296,3;248,8;6;0,07;0,48;0,12;0,02;0,01;0,01;0,03;0,04;0,06;0,01;0;0;0,03;0;0;0;0;0;0;0;0;0,01;99,1;0;0;0,16;12080;2124;96,3;3,5;1186,5;1214,8;1186,7;1184;1189,5;1105;215,7;2147;2165,5;941,6;927,3;21,6;12,2;16,6;178;86,3;1100
2230096;KRD100185035;6,2;0,4;6;296,3;248,8;6;0,07;0,48;0,12;0,02;0,01;0,01;0,03;0,04;0,06;0,01;0;0;0,03;0;0;0;0;0;0;0;0;0,01;99,1;0;0;0,16;12050;2124;96,3;3,9;1186,5;1214,8;1186,8;1184;1189,5;1110,4;215,4;2143,5;2163,2;942;857;21,7;12,2;16,4;178;85,8;1100
2230096;KRD100185035;6,2;0,4;6;296,3;248,8;6;0,07;0,48;0,12;0,02;0,01;0,01;0,03;0,04;0,06;0,01;0;0;0,03;0;0;0;0;0;0;0;0;0,01;99,1;0;0;0,16;12021;2124;96,3;3,9;1187;1214,8;1186,9;1184;1192;1103;212,3;2114,6;2130,8;941,6;930,2;21,7;12,3;16,2;178;86,5;1100
2230096;KRD100185035;6,2;0,4;6;296,3;248,8;6;0,07;0,48;0,12;0,02;0,01;0,01;0,03;0,04;0,06;0,01;0;0;0,03;0;0;0;0;0;0;0;0;0,01;99,1;0;0;0,16;12021;2124;96,3;3,9;1185,5;1214,8;1186,9;1184;1192;1102;215,8;2147;2169;942;926,4;21,6;12,3;16;178;86,8;1100
2230096;KRD100185035;6,2;0,4;6;296,3;248,8;6;0,07;0,48;0,12;0,02;0,01;0,01;0,03;0,04;0,06;0,01;0;0;0,03;0;0;0;0;0;0;0;0;0,01;99,1;0;0;0,16;12060;2124;96,3;3,9;1187,5;1214,8;1187;1184;1192,5;1106;215,5;2142,4;2170,1;942,3;928;21,6;12,3;15,9;178;86,2;1100
2230096;KRD100185035;6,2;0,4;6;296,3;248,8;6;0,07;0,48;0,12;0,02;0,01;0,01;0,03;0,04;0,06;0,01;0;0;0,03;0;0;0;0;0;0;0;0;0,01;99,1;0;0;0,16;12000;2124;96,3;3,9;1187;1214,8;1187,1;1184;1192,5;1107,9;211,8;2108,8;2134,3;942,3;927,6;21,7;12,3;16,2;178;86;1100
2230096;KRD100185035;6,2;0,4;6;296,3;248,8;6;0,07;0,48;0,12;0,02;0,01;0,01;0,03;0,04;0,06;0,01;0;0;0,03;0;0;0;0;0;0;0;0;0,01;99,1;0;0;0,16;12039;2124;96,4;3,9;1187;1214,8;1187,2;1184;1192,5;1105,5;215,8;2148,1;2166,7;941,3;927,3;21,8;12,3;16,4;178;86,3;1100
2230096;KRD100185035;6,2;0,4;6;296,3;248,8;6;0,07;0,48;0,12;0,02;0,01;0,01;0,03;0,04;0,06;0,01;0;0;0,03;0;0;0;0;0;0;0;0;0,01;99,1;0;0;0,16;12043;2124;96,3;3,9;1187;1214,8;1187,3;1184;1192,5;1106;215,5;2142,4;2165,5;942;928,9;21,7;12,3;16,8;178;86;1100
2230096;KRD100185035;6,2;0,4;6;296,3;248,8;6;0,07;0,48;0,12;0,02;0,01;0,01;0,03;0,04;0,06;0,01;0;0;0,03;0;0;0;0;0;0;0;0;0,01;99,1;0;0;0,16;12087;2124;96,4;3,9;1186;1214,8;1187,3;1184;1192,5;1101;215,7;2145,8;2164,4;940,7;926;21,6;12,3;17,1;178;86,3;1100
2230096;KRD100185035;6,2;0,4;6;296,3;248,8;6;0,07;0,48;0,12;0,02;0,01;0,01;0,03;0,04;0,06;0,01;0;0;0,03;0;0;0;0;0;0;0;0;0,01;99,1;0;0;0,16;12052;2124;96,5;3,9;1186,5;1214,8;1187,4;1184;1192,5;1100,6;215,6;2143,5;2169;942;927,3;21,5;12,2;17,1;178;85,8;1100
2230096;KRD100185035;6,2;0,4;6;296,3;248,8;6;0,07;0,48;0,12;0,02;0,01;0,01;0,03;0,04;0,06;0,01;0;0;0,03;0;0;0;0;0;0;0;0;0,01;99,1;0;0;0,16;12048;2124;96,5;3,9;1186,5;1214,8;1187,5;1184;1192,5;1101;215,8;2149,3;2169;941,3;928,6;21,4;12,2;16,8;178;85,5;1100
2230096;KRD100185035;6,2;0,4;6;296,3;248,8;6;0,07;0,48;0,12;0,02;0,01;0,01;0,03;0,04;0,06;0,01;0;0;0,03;0;0;0;0;0;0;0;0;0,01;99,1;0;0;0,16;12017;2124;96,5;3,9;1186,5;1214,8;1187,5;1184;1192,5;1109,9;215,7;2149,3;2165,5;941,3;926,4;21,3;12,2;16,8;178;85,4;1100
2230096;KRD100185035;6,2;0,4;6;296,3;248,8;6;0,07;0,48;0,12;0,02;0,01;0,01;0,03;0,04;0,06;0,01;0;0;0,03;0;0;0;0;0;0;0;0;0,01;99,1;0;0;0,16;12080;2124;96,6;3,8;1186;1214,8;1187,6;1184;1192,5;1105,5;215,7;2145,8;2164,4;940,7;925,7;21,3;12,2;16,8;178;85,5;1100
2230096;KRD100185035;6,2;0,4;6;296,3;248,8;6;0,07;0,48;0,12;0,02;0,01;0,01;0,03;0,04;0,06;0,01;0;0;0,03;0;0;0;0;0;0;0;0;0,01;99,1;0;0;0,16;12104;2124;96,6;3,9;1185;1214,8;1187,7;1184;1192,5;1105;215,8;2145,8;2169;940,7;924,5;21,4;12,1;16,9;178;85,4;1100
2230096;KRD100185035;6,2;0,4;6;296,3;248,8;6;0,07;0,48;0,12;0,02;0,01;0,01;0,03;0,04;0,06;0,01;0;0;0,03;0;0;0;0;0;0;0;0;0,01;99,1;0;0;0,16;12039;2124;96,6;3,9;1186,5;1214,8;1187,7;1184,5;1192,5;1104,5;215,8;2148,1;2165,5;940;925,4;21,2;12,1;17;178;85,3;1100
2230096;KRD100185035;6,2;0,4;6;296,3;248,8;6;0,07;0,48;0,12;0,02;0,01;0,01;0,03;0,04;0,06;0,01;0;0;0,03;0;0;0;0;0;0;0;0;0,01;99,1;0;0;0,16;12019;2124;96,6;3,9;1186,5;1214,8;1187,7;1184,5;1192,5;1101;213;2125,2;2136,6;941,6;926,4;21,2;12,2;17,4;178;86,1;1100
2230096;KRD100185035;6,2;0,4;6;296,3;248,8;6;0,07;0,48;0,12;0,02;0,01;0,01;0,03;0,04;0,06;0,01;0;0;0,03;0;0;0;0;0;0;0;0;0,01;99,1;0;0;0,16;12065;2124;96,6;3,9;1185,5;1214,8;1187,8;1184,5;1192,5;1098,6;215,8;2148,1;2165,5;940,7;925,7;21,3;12,2;17,4;178;86,1;1100
2230096;KRD100185035;6,2;0,4;6;296,3;248,8;6;0,07;0,48;0,12;0,02;0,01;0,01;0,03;0,04;0,06;0,01;0;0;0,03;0;0;0;0;0;0;0;0;0,01;99,1;0;0;0,16;12082;2124;96,6;3,9;1186;1214,8;1187,8;1184,5;1192,5;1107,9;215,4;2142,4;2166,7;941,3;926;21,4;12,3;17,1;178;85,6;1100
2230096;KRD100185035;6,2;0,4;6;296,3;248,8;6;0,07;0,48;0,12;0,02;0,01;0,01;0,03;0,04;0,06;0,01;0;0;0,03;0;0;0;0;0;0;0;0;0,01;99,1;0;0;0,16;12012;2124;96,7;3,9;1185,5;1214,8;1187,8;1184,5;1192,5;1100,1;215,8;2148,1;2170,1;939,7;913,3;21,4;12,3;16,8;178;85,4;1100
2230096;KRD100185035;6,2;0,4;6;296,3;248,8;6;0,07;0,48;0,12;0,02;0,01;0,01;0,03;0,04;0,06;0,01;0;0;0,03;0;0;0;0;0;0;0;0;0,01;99,1;0;0;0,16;12006;2124;96,7;3,9;1185;1214,8;1187,8;1184,5;1192,5;1098,6;215,8;2148,1;2171,3;939,7;927;21,4;12,4;16,6;178;86,1;1100
2230096;KRD100185035;6,2;0,4;6;296,3;248,8;6;0,07;0,48;0,12;0,02;0,01;0,01;0,03;0,04;0,06;0,01;0;0;0,03;0;0;0;0;0;0;0;0;0,01;99,1;0;0;0,16;12062;2124;96,7;3,9;1184,5;1214,8;1187,9;1184,5;1192,5;1100,6;215,7;2140;2166,7;940,7;927,3;21,3;12,3;16,4;178;85,9;1100
2230096;KRD100185035;6,2;0,4;6;296,3;248,8;6;0,07;0,48;0,12;0,02;0,01;0,01;0,03;0,04;0,06;0,01;0;0;0,03;0;0;0;0;0;0;0;0;0,01;99,1;0;0;0,16;12025;2124;96,7;3,9;1184,5;1214,8;1187,9;1184,5;1192,5;1105;215,7;2141,2;2177,1;941,6;926,4;21,3;12,2;16,8;178;85,5;1100
2230096;KRD100185035;6,2;0,4;6;296,3;248,8;6;0,07;0,48;0,12;0,02;0,01;0,01;0,03;0,04;0,06;0,01;0;0;0,03;0;0;0;0;0;0;0;0;0,01;99,1;0;0;0,16;11974;2124;96,7;3,8;1185,5;1214,8;1187,9;1184,5;1192,5;1103;216;2141,2;2171,3;940,7;812,4;21,3;12,2;17,1;178;85,4;1100
2230096;KRD100185035;6,2;0,4;6;296,3;248,8;6;0,07;0,48;0,12;0,02;0,01;0,01;0,03;0,04;0,06;0,01;0;0;0,03;0;0;0;0;0;0;0;0;0,01;99,1;0;0;0,16;12097;2124;96,7;3,8;1185;1214,8;1188;1184,5;1192,5;1100,6;216,1;2148,1;2170,1;940,7;926,4;21,2;12,2;17;178;86,2;1100
2230096;KRD100185035;6,2;0,4;6;296,3;248,8;6;0,07;0,48;0,12;0,02;0,01;0,01;0,03;0,04;0,06;0,01;0;0;0,03;0;0;0;0;0;0;0;0;0,01;99,1;0;0;0,16;12026;2124;96,7;3,9;1186,5;1214,8;1188;1185,5;1192,5;1104,5;216,2;2155,1;2181,7;942;928,6;21,1;12,2;16,7;178;85,8;1100
2230096;KRD100185035;6,2;0,4;6;296,3;248,8;6;0,07;0,48;0,12;0,02;0,01;0,01;0,03;0,04;0,06;0,01;0;0;0,03;0;0;0;0;0;0;0;0;0,01;99,1;0;0;0,16;12049;2124;96,8;3,5;1186;1214,8;1188;1185,5;1192,5;1110,4;216,2;2153,9;2172,5;942;929,2;21,1;12,2;16,6;178;85,5;1100
2230096;KRD100185035;6,2;0,4;6;296,3;248,8;6;0,07;0,48;0,12;0,02;0,01;0,01;0,03;0,04;0,06;0,01;0;0;0,03;0;0;0;0;0;0;0;0;0,01;99,1;0;0;0,16;12091;2124;96,8;3,9;1186;1214,8;1188;1185,5;1192,5;1102,5;216,2;2155,1;2170,1;942;926,4;21,2;12,2;16,6;178;86,2;1100
2230096;KRD100185035;6,2;0,4;6;296,3;248,8;6;0,07;0,48;0,12;0,02;0,01;0,01;0,03;0,04;0,06;0,01;0;0;0,03;0;0;0;0;0;0;0;0;0,01;99,1;0;0;0,16;11989;2124;96,8;3,9;1186;1214,8;1188;1185,5;1192,5;1102;216,1;2147;2171,3;941,6;927,6;21,3;12,2;16,6;178;86,1;1100
2230096;KRD100185035;6,2;0,4;6;296,3;248,8;6;0,07;0,48;0,12;0,02;0,01;0,01;0,03;0,04;0,06;0,01;0;0;0,03;0;0;0;0;0;0;0;0;0,01;99,1;0;0;0,16;12004;2124;96,8;3,9;1186;1214,8;1188;1185,5;1192,5;1108,4;216,3;2152,8;2171,3;942,3;928,6;21,2;12,2;16,7;178;85,7;1100
2230096;KRD100185035;6,2;0,4;6;296,3;248,8;6;0,07;0,48;0,12;0,02;0,01;0,01;0,03;0,04;0,06;0,01;0;0;0,03;0;0;0;0;0;0;0;0;0,01;99,1;0;0;0,16;12086;2124;96,8;3,9;1186,5;1214,8;1188;1185,5;1192,5;1104,5;216,2;2151,6;2177,1;942,9;931,8;21,3;12,3;17;178;85,9;1100
2230096;KRD100185035;6,2;0,4;6;296,3;248,8;6;0,07;0,48;0,12;0,02;0,01;0,01;0,03;0,04;0,06;0,01;0;0;0,03;0;0;0;0;0;0;0;0;0,01;99,1;0;0;0,16;12030;2124;96,8;3,8;1185,5;1214,8;1188;1185,5;1192,5;1099,6;216,2;2151,6;2181,7;942;922,2;21,9;12,4;17,4;178;86,8;1100
2230096;KRD100185035;6,2;0,4;6;296,3;248,8;6;0,07;0,48;0,12;0,02;0,01;0,01;0,03;0,04;0,06;0,01;0;0;0,03;0;0;0;0;0;0;0;0;0,01;99,1;0;0;0,16;12005;2124;96,8;3,9;1185,5;1214,8;1188;1185,5;1192,5;1103;216;2149,3;2169;942,9;928,9;22,6;12,3;17,5;178;85,6;1100
2230098;KRD100185094;6,2;0,4;132;323;323;6;0,06;0,49;0,12;0,02;0,01;0,01;0,02;0,04;0,07;0;0;0;0,05;0;0;0;0;0;0;0;0;0;98,93;0;0;0,16;12011;2124;96,8;3,9;1186,5;1214,8;1188;1185,5;1192,5;1104,5;216,3;2153,9;2175,9;942,3;927,3;22,9;12,3;17,1;178;86,1;1100
2230098;KRD100185094;6,2;0,4;132;323;323;6;0,06;0,49;0,12;0,02;0,01;0,01;0,02;0,04;0,07;0;0;0;0,05;0;0;0;0;0;0;0;0;0;98,93;0;0;0,16;12050;2124;96,9;3,8;1186;1214,8;1188;1185,5;1192,5;1106;216;2148,1;2169;941,6;928,6;22,9;12,3;16,7;178;85,8;1100
2230098;KRD100185094;6,2;0,4;132;323;323;6;0,06;0,49;0,12;0,02;0,01;0,01;0,02;0,04;0,07;0;0;0;0,05;0;0;0;0;0;0;0;0;0;98,93;0;0;0,16;12069;2124;96,8;3,9;1188;1214,8;1188,1;1185,5;1192,5;1102,5;216,4;2153,9;2171,3;942,3;927,6;22,7;12,3;16,4;178;85,7;1100
2230098;KRD100185094;6,2;0,4;132;323;323;6;0,06;0,49;0,12;0,02;0,01;0,01;0,02;0,04;0,07;0;0;0;0,05;0;0;0;0;0;0;0;0;0;98,93;0;0;0,16;12132;2124;96,8;3,8;1187,5;1214,8;1188,1;1185,5;1192,5;1106;216,3;2153,9;2172,5;942,9;927,6;22,6;12,3;16,3;178;85,5;1100
2230098;KRD100185094;6,2;0,4;132;323;323;6;0,06;0,49;0,12;0,02;0,01;0,01;0,02;0,04;0,07;0;0;0;0,05;0;0;0;0;0;0;0;0;0;98,93;0;0;0,16;12081;2124;96,9;3,9;1188;1214,8;1188,2;1185,5;1192,5;1105;216,2;2157,4;2170,1;941,6;928,6;22,5;12,3;16,2;178;86,3;1100
2230098;KRD100185094;6,2;0,4;132;323;323;6;0,06;0,49;0,12;0,02;0,01;0,01;0,02;0,04;0,07;0;0;0;0,05;0;0;0;0;0;0;0;0;0;98,93;0;0;0,16;12054;2124;96,9;3,9;1188;1214,8;1188,2;1185,5;1192,5;1106;216,3;2149,3;2171,3;941,6;927,3;22,4;12,4;16,4;178;86,5;1100
2230098;KRD100185094;6,2;0,4;132;323;323;6;0,06;0,49;0,12;0,02;0,01;0,01;0,02;0,04;0,07;0;0;0;0,05;0;0;0;0;0;0;0;0;0;98,93;0;0;0,16;12069;2124;96,9;3,8;1188;1214,8;1188,3;1185,5;1194,5;1105,5;216,5;2152,8;2177,1;942;927,6;22,6;12,4;16,4;178;85,8;1100
2230098;KRD100185094;6,2;0,4;132;323;323;6;0,06;0,49;0,12;0,02;0,01;0,01;0,02;0,04;0,07;0;0;0;0,05;0;0;0;0;0;0;0;0;0;98,93;0;0;0,16;12124;2124;97;3,8;1187,5;1214,8;1188,4;1185,5;1196;1105;216,4;2152,8;2174,8;941,6;925,4;22,9;12,5;16,5;178;85,5;1100
2230098;KRD100185094;6,2;0,4;132;323;323;6;0,06;0,49;0,12;0,02;0,01;0,01;0,02;0,04;0,07;0;0;0;0,05;0;0;0;0;0;0;0;0;0;98,93;0;0;0,16;12062;2124;96,9;3,8;1187,5;1214,8;1188,6;1185,5;1198;1105,5;216,3;2157,4;2170,1;940,7;927,6;23,1;12,4;16,5;178;86,4;1100
2230098;KRD100185094;6,2;0,4;132;323;323;6;0,06;0,49;0,12;0,02;0,01;0,01;0,02;0,04;0,07;0;0;0;0,05;0;0;0;0;0;0;0;0;0;98,93;0;0;0,16;12102;2124;104,4;3,9;1187,5;1214,8;1189,3;1185,5;1198;1105;216,4;2159,7;2172,5;940,7;916,5;23;12,3;16,9;178;85,8;1100
2230098;KRD100185094;6,2;0,4;132;323;323;6;0,06;0,49;0,12;0,02;0,01;0,01;0,02;0,04;0,07;0;0;0;0,05;0;0;0;0;0;0;0;0;0;98,93;0;0;0,16;12067;2124;104,4;3,9;1186,5;1214,8;1189,4;1185,5;1198;1106,9;216,4;2159,7;2169;940,7;928,6;22,9;12,3;16,9;178;86,5;1100
2230098;KRD100185094;6,2;0,4;132;323;323;6;0,06;0,49;0,12;0,02;0,01;0,01;0,02;0,04;0,07;0;0;0;0,05;0;0;0;0;0;0;0;0;0;98,93;0;0;0,16;12072;2124;104,4;3,9;1186;1214,8;1189,5;1185,5;1198;1100,6;217,1;2159,7;2180,6;940;927;22,9;12,3;16,9;178;86,8;1100
2230098;KRD100185094;6,2;0,4;132;323;323;6;0,06;0,49;0,12;0,02;0,01;0,01;0,02;0,04;0,07;0;0;0;0,05;0;0;0;0;0;0;0;0;0;98,93;0;0;0,16;12072;2124;104,4;3,8;1187,5;1214,8;1189,6;1185,5;1198;1107,4;216,8;2158,6;2177,1;940,7;927,6;22,8;12,3;16,9;178;86,3;1100
2230098;KRD100185094;6,2;0,4;132;323;323;6;0,06;0,49;0,12;0,02;0,01;0,01;0,02;0,04;0,07;0;0;0;0,05;0;0;0;0;0;0;0;0;0;98,93;0;0;0,16;12056;2124;104,4;3,8;1187,5;1214,8;1189,8;1185,5;1198;1102,5;216,6;2149,3;2177,1;941,6;925,4;22,7;12,3;16,9;178;85,7;1100
2230098;KRD100185094;6,2;0,4;132;323;323;6;0,06;0,49;0,12;0,02;0,01;0,01;0,02;0,04;0,07;0;0;0;0,05;0;0;0;0;0;0;0;0;0;98,93;0;0;0,16;12102;2124;104,4;3,9;1187,5;1214,8;1189,9;1185,5;1198;1105;216,6;2148,1;2180,6;941,3;928;22,8;12,3;16,9;178;86,5;1100
2230098;KRD100185094;6,2;0,4;132;323;323;6;0,06;0,49;0,12;0,02;0,01;0,01;0,02;0,04;0,07;0;0;0;0,05;0;0;0;0;0;0;0;0;0;98,93;0;0;0,16;12109;2124;104,4;3,9;1187,5;1214,8;1190;1185,5;1198;1107,9;216,7;2147;2182,9;941,3;843,3;22,7;12,3;17,1;178;86,2;1100
2230098;KRD100185094;6,2;0,4;132;323;323;6;0,06;0,49;0,12;0,02;0,01;0,01;0,02;0,04;0,07;0;0;0;0,05;0;0;0;0;0;0;0;0;0;98,93;0;0;0,16;12101;2124;104,5;3,8;1188;1214,8;1190,1;1185,5;1198;1102,5;216,7;2152,8;2181,7;942,9;929,2;22,8;12,4;17,3;178;85,5;1100
2230098;KRD100185094;6,2;0,4;132;323;323;6;0,06;0,49;0,12;0,02;0,01;0,01;0,02;0,04;0,07;0;0;0;0,05;0;0;0;0;0;0;0;0;0;98,93;0;0;0,16;12111;2124;104,5;3,9;1187,5;1214,8;1190,2;1185,5;1198;1105,5;216,7;2153,9;2181,7;942;927,6;22,9;12,4;17,8;178;87;1100
2230098;KRD100185094;6,2;0,4;132;323;323;6;0,06;0,49;0,12;0,02;0,01;0,01;0,02;0,04;0,07;0;0;0;0,05;0;0;0;0;0;0;0;0;0;98,93;0;0;0,16;12158;2124;104,5;3,9;1187,5;1214,8;1190,3;1185,5;1198;1106,9;216,4;2153,9;2181,7;942,3;927,6;23;12,3;18,1;178;86,1;1100
2230098;KRD100185094;6,2;0,4;132;323;323;6;0,06;0,49;0,12;0,02;0,01;0,01;0,02;0,04;0,07;0;0;0;0,05;0;0;0;0;0;0;0;0;0;98,93;0;0;0,16;12135;2124;104,5;3,8;1187,5;1214,8;1190,4;1185,5;1198;1105,5;216,8;2163,2;2175,9;942,9;837,2;22,9;12,4;18,2;178;85,7;1100
2230098;KRD100185094;6,2;0,4;132;323;323;6;0,06;0,49;0,12;0,02;0,01;0,01;0,02;0,04;0,07;0;0;0;0,05;0;0;0;0;0;0;0;0;0;98,93;0;0;0,16;12111;2124;104,5;3,9;1188;1214,8;1190,5;1185,5;1198;1107,4;217;2159,7;2182,9;942,9;817,5;22,9;12,4;17,9;178;86,1;1100
2230098;KRD100185094;6,2;0,4;132;323;323;6;0,06;0,49;0,12;0,02;0,01;0,01;0,02;0,04;0,07;0;0;0;0,05;0;0;0;0;0;0;0;0;0;98,93;0;0;0,16;12080;2124;104,5;3,8;1187;1214,8;1190,6;1185,5;1198;1104,5;216,8;2159,7;2174,8;942,9;930,2;22,7;12,3;17,6;178;86,7;1100
2230098;KRD100185094;6,2;0,4;132;323;323;6;0,06;0,49;0,12;0,02;0,01;0,01;0,02;0,04;0,07;0;0;0;0,05;0;0;0;0;0;0;0;0;0;98,93;0;0;0,16;12089;2124;104,6;3,9;1189;1214,8;1190,7;1185,5;1198;1105;217;2160,9;2177,1;942,3;927,3;22,5;12,3;17,3;178;86,7;1100
2230098;KRD100185094;6,2;0,4;132;323;323;6;0,06;0,49;0,12;0,02;0,01;0,01;0,02;0,04;0,07;0;0;0;0,05;0;0;0;0;0;0;0;0;0;98,93;0;0;0,16;12082;2124;104,6;3,9;1188,5;1214,8;1190,8;1185,5;1198;1107,4;217,4;2164,4;2187,5;942,3;931,1;22,2;12,2;17;178;85,9;1100
2230098;KRD100185094;6,2;0,4;132;323;323;6;0,06;0,49;0,12;0,02;0,01;0,01;0,02;0,04;0,07;0;0;0;0,05;0;0;0;0;0;0;0;0;0;98,93;0;0;0,16;12175;2124;104,6;3,9;1189;1214,8;1190,9;1185,5;1198;1102,5;217,1;2159,7;2184;942,3;928,9;22,2;12,2;17;178;86,6;1100
2230098;KRD100185094;6,2;0,4;132;323;323;6;0,06;0,49;0,12;0,02;0,01;0,01;0,02;0,04;0,07;0;0;0;0,05;0;0;0;0;0;0;0;0;0;98,93;0;0;0,16;12097;2124;104,6;3,9;1188;1214,8;1191;1185,5;1198;1112,4;216,9;2159,7;2178,2;942,3;927,3;22,3;12,2;17,4;178;86,9;1100
2230098;KRD100185094;6,2;0,4;132;323;323;6;0,06;0,49;0,12;0,02;0,01;0,01;0,02;0,04;0,07;0;0;0;0,05;0;0;0;0;0;0;0;0;0;98,93;0;0;0,16;12133;2124;104,6;3,9;1188,5;1214,8;1191,1;1185,5;1198;1103;216,7;2158,6;2175,9;941,6;928,9;22,4;12,2;17,6;178;86,5;1100
2230098;KRD100185094;6,2;0,4;132;323;323;6;0,06;0,49;0,12;0,02;0,01;0,01;0,02;0,04;0,07;0;0;0;0,05;0;0;0;0;0;0;0;0;0;98,93;0;0;0,16;12037;2124;104,5;3,9;1188;1214,8;1191,2;1185,5;1198;1106;217;2160,9;2177,1;941,6;929,2;22,3;12,2;17,7;178;85,7;1100
2230098;KRD100185094;6,2;0,4;132;323;323;6;0,06;0,49;0,12;0,02;0,01;0,01;0,02;0,04;0,07;0;0;0;0,05;0;0;0;0;0;0;0;0;0;98,93;0;0;0,16;12137;2124;104,6;3,9;1188;1214,8;1191,3;1185,5;1198;1106,9;217,5;2163,2;2184;942;930,2;22,4;12,2;17,6;178;86,7;1100
2230098;KRD100185094;6,2;0,4;132;323;323;6;0,06;0,49;0,12;0,02;0,01;0,01;0,02;0,04;0,07;0;0;0;0,05;0;0;0;0;0;0;0;0;0;98,93;0;0;0,16;12118;2124;104,6;3,9;1188,5;1214,8;1191,3;1185,5;1198;1100,6;217;2152,8;2181,7;941,3;927,6;22,6;12,3;17,5;178;86,9;1100
2230098;KRD100185094;6,2;0,4;132;323;323;6;0,06;0,49;0,12;0,02;0,01;0,01;0,02;0,04;0,07;0;0;0;0,05;0;0;0;0;0;0;0;0;0;98,93;0;0;0,16;12181;2124;104,6;3,9;1188,5;1214,8;1191,4;1185,5;1198;1106,9;216,9;2158,6;2181,7;942,9;929,2;22,6;12,3;17,5;178;86,4;1100
2230098;KRD100185094;6,2;0,4;132;323;323;6;0,06;0,49;0,12;0,02;0,01;0,01;0,02;0,04;0,07;0;0;0;0,05;0;0;0;0;0;0;0;0;0;98,93;0;0;0,16;12085;2124;104,6;3,8;1188,5;1214,8;1191,5;1185,5;1198;1107,9;216,9;2157,4;2177,1;942;899;22,7;12,3;17,7;178;85,9;1100
2230098;KRD100185094;6,2;0,4;132;323;323;6;0,06;0,49;0,12;0,02;0,01;0,01;0,02;0,04;0,07;0;0;0;0,05;0;0;0;0;0;0;0;0;0;98,93;0;0;0,16;12129;2124;104,6;3,9;1191,5;1214,8;1191,6;1185,5;1198;1104,5;216,8;2153,9;2180,6;941,3;930,8;22,6;12,3;17,7;178;87;1100
2230098;KRD100185094;6,2;0,4;132;323;323;6;0,06;0,49;0,12;0,02;0,01;0,01;0,02;0,04;0,07;0;0;0;0,05;0;0;0;0;0;0;0;0;0;98,93;0;0;0,16;12086;2124;104,7;3,9;1191,5;1214,8;1191,6;1185,5;1198;1109,9;217,1;2153,9;2182,9;941,6;929,2;22,6;12,3;17,7;178;86,2;1100
2230098;KRD100185094;6,2;0,4;132;323;323;6;0,06;0,49;0,12;0,02;0,01;0,01;0,02;0,04;0,07;0;0;0;0,05;0;0;0;0;0;0;0;0;0;98,93;0;0;0,16;12076;2124;104,6;3,9;1192,5;1214,8;1191,6;1185,5;1198;1108,4;217,2;2163,2;2180,6;943,2;932,1;22,5;12,3;17,5;178;86,8;1100
2230098;KRD100185094;6,2;0,4;132;323;323;6;0,06;0,49;0,12;0,02;0,01;0,01;0,02;0,04;0,07;0;0;0;0,05;0;0;0;0;0;0;0;0;0;98,93;0;0;0,16;12054;2124;104,6;3,9;1192,5;1214,8;1191,6;1185,5;1198;1109,4;217;2165,5;2181,7;942;929,2;22,5;12,3;17,4;178;87,3;1100
2230098;KRD100185094;6,2;0,4;132;323;323;6;0,06;0,49;0,12;0,02;0,01;0,01;0,02;0,04;0,07;0;0;0;0,05;0;0;0;0;0;0;0;0;0;98,93;0;0;0,16;12097;2124;104,7;3,9;1192;1214,8;1191,6;1185,5;1198;1114,3;217,1;2160,9;2181,7;941,6;930,5;22,5;12,3;17,5;178;86,2;1100
2230098;KRD100185094;6,2;0,4;132;323;323;6;0,06;0,49;0,12;0,02;0,01;0,01;0,02;0,04;0,07;0;0;0;0,05;0;0;0;0;0;0;0;0;0;98,93;0;0;0,16;12127;2124;104,7;3,9;1191,5;1214,8;1191,6;1185,5;1198;1106,9;217,4;2165,5;2182,9;942,9;929,2;22,4;12,2;17,3;178;86,5;1100
2230098;KRD100185094;6,2;0,4;132;323;323;6;0,06;0,49;0,12;0,02;0,01;0,01;0,02;0,04;0,07;0;0;0;0,05;0;0;0;0;0;0;0;0;0;98,93;0;0;0,16;12131;2124;104,6;3,9;1191;1214,8;1191,6;1185,5;1198;1104,5;216,7;2152,8;2181,7;941,3;928,6;22,2;12,1;16,7;178;86,9;1100
2230098;KRD100185094;6,2;0,4;132;323;323;6;0,06;0,49;0,12;0,02;0,01;0,01;0,02;0,04;0,07;0;0;0;0,05;0;0;0;0;0;0;0;0;0;98,93;0;0;0,16;12160;2124;104,7;3,9;1190,5;1214,8;1191,6;1185,5;1198;1106;217,3;2164,4;2182,9;941,3;928,6;22;12;16,7;178;85,9;1100
2230098;KRD100185094;6,2;0,4;132;323;323;6;0,06;0,49;0,12;0,02;0,01;0,01;0,02;0,04;0,07;0;0;0;0,05;0;0;0;0;0;0;0;0;0;98,93;0;0;0,16;12084;2124;104,7;3,9;1190,5;1214,8;1191,6;1185,5;1198;1103,5;217,3;2157,4;2187,5;941,6;929,5;21,9;12;17,3;178;87;1100
2230098;KRD100185094;6,2;0,4;132;323;323;6;0,06;0,49;0,12;0,02;0,01;0,01;0,02;0,04;0,07;0;0;0;0,05;0;0;0;0;0;0;0;0;0;98,93;0;0;0,16;12036;2124;104,7;3,9;1188,5;1214,8;1191,7;1185,5;1198;1109,4;217,2;2158,6;2184;941,6;928;21,9;12,1;17,8;178;86,5;1100
2230098;KRD100185094;6,2;0,4;132;323;323;6;0,06;0,49;0,12;0,02;0,01;0,01;0,02;0,04;0,07;0;0;0;0,05;0;0;0;0;0;0;0;0;0;98,93;0;0;0,16;12019;2124;104,8;3,9;1190,5;1214,8;1191,7;1185,5;1198;1109,9;217,5;2153,9;2193,3;941,6;928;22;12,2;17,7;178;86,2;1100
2230098;KRD100185094;6,2;0,4;132;323;323;6;0,06;0,49;0,12;0,02;0,01;0,01;0,02;0,04;0,07;0;0;0;0,05;0;0;0;0;0;0;0;0;0;98,93;0;0;0,16;12047;2124;104,7;3,9;1189,5;1214,8;1191,7;1185,5;1198;1107,4;216,9;2152,8;2175,9;941,3;929,2;22,2;12,1;17,3;178;86,8;1100
2230098;KRD100185094;6,2;0,4;132;323;323;6;0,06;0,49;0,12;0,02;0,01;0,01;0,02;0,04;0,07;0;0;0;0,05;0;0;0;0;0;0;0;0;0;98,93;0;0;0,16;12135;2124;104,8;3,8;1189;1214,8;1191,7;1185,5;1198;1106,9;217,3;2159,7;2187,5;940;929,2;22,3;12;17,2;178;86,9;1100
2230098;KRD100185094;6,2;0,4;132;323;323;6;0,06;0,49;0,12;0,02;0,01;0,01;0,02;0,04;0,07;0;0;0;0,05;0;0;0;0;0;0;0;0;0;98,93;0;0;0,16;12117;2124;104,8;3,9;1188,5;1214,8;1191,7;1185,5;1198;1106;217,6;2165,5;2189,8;940,7;928,6;22,2;12;17;178;86,4;1100
2230098;KRD100185094;6,2;0,4;132;323;323;6;0,06;0,49;0,12;0,02;0,01;0,01;0,02;0,04;0,07;0;0;0;0,05;0;0;0;0;0;0;0;0;0;98,93;0;0;0,16;12052;2124;104,8;3,8;1187,5;1214,8;1191,7;1185,5;1198;1107,9;217,6;2166,7;2184;942,3;931,1;22,2;12,1;16,4;178;86;1100
2230098;KRD100185094;6,2;0,4;132;323;323;6;0,06;0,49;0,12;0,02;0,01;0,01;0,02;0,04;0,07;0;0;0;0,05;0;0;0;0;0;0;0;0;0;98,93;0;0;0,16;12088;2124;104,8;3,9;1187,5;1214,8;1191,7;1185,5;1198;1105;217,4;2165,5;2180,6;940,4;927,3;22,3;12,1;16,1;178;87,1;1100
2230098;KRD100185094;6,2;0,4;132;323;323;6;0,06;0,49;0,12;0,02;0,01;0,01;0,02;0,04;0,07;0;0;0;0,05;0;0;0;0;0;0;0;0;0;98,93;0;0;0,16;12110;2124;104,8;3,9;1187;1214,8;1191,7;1185,5;1198;1106,9;217,4;2163,2;2182,9;940,7;928,6;22,3;12,1;16,2;178;86,4;1100
2230098;KRD100185094;6,2;0,4;132;323;323;6;0,06;0,49;0,12;0,02;0,01;0,01;0,02;0,04;0,07;0;0;0;0,05;0;0;0;0;0;0;0;0;0;98,93;0;0;0,16;12090;2124;104,9;3,9;1186,5;1214,8;1191,7;1185,5;1198;1104,5;217,6;2165,5;2187,5;942;931,8;22,2;12,1;16,5;178;85,7;1100
2230098;KRD100185094;6,2;0,4;132;323;323;6;0,06;0,49;0,12;0,02;0,01;0,01;0,02;0,04;0,07;0;0;0;0,05;0;0;0;0;0;0;0;0;0;98,93;0;0;0,16;12000;2124;104,8;3,8;1186;1214,8;1191,7;1185,5;1198;1107,9;217,6;2165,5;2188,7;942;929,5;22;12,1;16,8;178;86,5;1100
2230098;KRD100185094;6,2;0,4;132;323;323;6;0,06;0,49;0,12;0,02;0,01;0,01;0,02;0,04;0,07;0;0;0;0,05;0;0;0;0;0;0;0;0;0;98,93;0;0;0,16;12099;2124;104,9;3,9;1186;1214,8;1191,7;1185,5;1198;1112,8;217,4;2165,5;2184;940;926,4;21,8;12;17,1;178;85,5;1100
2230098;KRD100185094;6,2;0,4;132;323;323;6;0,06;0,49;0,12;0,02;0,01;0,01;0,02;0,04;0,07;0;0;0;0,05;0;0;0;0;0;0;0;0;0;98,93;0;0;0,16;12107;2124;104,9;3,9;1187,5;1214,8;1191,7;1185,5;1198;1109,9;217,3;2166,7;2178,2;938,8;927,6;21,5;11,9;17,1;178;85,9;1100
2230098;KRD100185094;6,2;0,4;132;323;323;6;0,06;0,49;0,12;0,02;0,01;0,01;0,02;0,04;0,07;0;0;0;0,05;0;0;0;0;0;0;0;0;0;98,93;0;0;0,16;12102;2124;104,9;3,6;1188;1214,8;1191,7;1185,5;1198;1106,9;217,2;2165,5;2182,9;940;930,5;21,2;12;16,9;178;86,1;1100
2230098;KRD100185094;6,2;0,4;132;323;323;6;0,06;0,49;0,12;0,02;0,01;0,01;0,02;0,04;0,07;0;0;0;0,05;0;0;0;0;0;0;0;0;0;98,93;0;0;0,16;12095;2124;105;3,8;1187,5;1214,8;1191,7;1185,5;1198;1103;217,6;2159,7;2182,9;940;927,3;20,9;12;16,5;178;86,2;1100
2230099;KRD100185337;6,2;0,4;17;296,3;248,8;6;0,05;0,46;0,11;0,03;0,01;0,01;0,03;0,04;0,06;0;0;0;0,03;0;0;0;0;0;0;0;0;0;99,05;0;0;0,14;12071;2124;105;3,8;1186,5;1214,8;1191,7;1185,5;1198;1108,4;217,2;2159,7;2180,6;940;925,7;20,9;11,9;16,4;178;85,9;1100
2230099;KRD100185337;6,2;0,4;17;296,3;248,8;6;0,05;0,46;0,11;0,03;0,01;0,01;0,03;0,04;0,06;0;0;0;0,03;0;0;0;0;0;0;0;0;0;99,05;0;0;0,14;12064;2124;105;3,8;1186;1214,8;1191,7;1185,5;1198;1106,9;217,3;2164,4;2181,7;941,3;926,4;20,8;11,8;16,5;178;85,5;1100
2230099;KRD100185337;6,2;0,4;17;296,3;248,8;6;0,05;0,46;0,11;0,03;0,01;0,01;0,03;0,04;0,06;0;0;0;0,03;0;0;0;0;0;0;0;0;0;99,05;0;0;0,14;12110;2124;105;3,8;1187;1214,8;1191,7;1185,5;1198;1106,9;217;2164,4;2182,9;940,7;932,7;20,8;11,7;16,7;178;86,1;1100
2230099;KRD100185337;6,2;0,4;17;296,3;248,8;6;0,05;0,46;0,11;0,03;0,01;0,01;0,03;0,04;0,06;0;0;0;0,03;0;0;0;0;0;0;0;0;0;99,05;0;0;0,14;12063;2124;105,1;3,9;1186,5;1214,8;1191,7;1185,5;1198;1101;217,5;2160,9;2184;942;929,5;20,8;11,7;16,9;178;86,3;1100
2230099;KRD100185337;6,2;0,4;17;296,3;248,8;6;0,05;0,46;0,11;0,03;0,01;0,01;0,03;0,04;0,06;0;0;0;0,03;0;0;0;0;0;0;0;0;0;99,05;0;0;0,14;12046;2124;105,1;3,9;1186,5;1214,8;1191,7;1185,5;1198;1107,4;217,7;2164,4;2184;942,3;931,1;20,7;11,8;17;178;85,7;1100
2230099;KRD100185337;6,2;0,4;17;296,3;248,8;6;0,05;0,46;0,11;0,03;0,01;0,01;0,03;0,04;0,06;0;0;0;0,03;0;0;0;0;0;0;0;0;0;99,05;0;0;0,14;12060;2124;105;3,9;1186;1214,8;1191,7;1185,5;1198;1105,5;217,6;2163,2;2187,5;942,3;930,8;20,7;11,7;17,1;178;86,2;1100
2230099;KRD100185337;6,2;0,4;17;296,3;248,8;6;0,05;0,46;0,11;0,03;0,01;0,01;0,03;0,04;0,06;0;0;0;0,03;0;0;0;0;0;0;0;0;0;99,05;0;0;0,14;12096;2124;105;3,8;1186;1214,8;1191,7;1185,5;1198;1112,4;217,8;2166,7;2186,3;942,9;927;20,6;11,7;16,9;178;86,1;1100
2230099;KRD100185337;6,2;0,4;17;296,3;248,8;6;0,05;0,46;0,11;0,03;0,01;0,01;0,03;0,04;0,06;0;0;0;0,03;0;0;0;0;0;0;0;0;0;99,05;0;0;0,14;12124;2124;105,1;3,9;1187;1214,8;1191,8;1186;1198;1106;217,5;2164,4;2188,7;942,3;930,2;20,5;11,7;16,9;178;86,5;1100
2230099;KRD100185337;6,2;0,4;17;296,3;248,8;6;0,05;0,46;0,11;0,03;0,01;0,01;0,03;0,04;0,06;0;0;0;0,03;0;0;0;0;0;0;0;0;0;99,05;0;0;0,14;12038;2124;105,1;3,8;1187,5;1214,8;1191,7;1186;1198;1107,9;217,7;2172,5;2184;942,9;932,1;20,3;11,7;16,7;178;85,9;1100
2230099;KRD100185337;6,2;0,4;17;296,3;248,8;6;0,05;0,46;0,11;0,03;0,01;0,01;0,03;0,04;0,06;0;0;0;0,03;0;0;0;0;0;0;0;0;0;99,05;0;0;0,14;12044;2124;105,1;3,9;1188,5;1214,8;1191,7;1186;1198;1112,4;218,1;2164,4;2189,8;943,5;933,4;20,2;11,7;16,6;178;85,5;1100
2230099;KRD100185337;6,2;0,4;17;296,3;248,8;6;0,05;0,46;0,11;0,03;0,01;0,01;0,03;0,04;0,06;0;0;0;0,03;0;0;0;0;0;0;0;0;0;99,05;0;0;0,14;12137;2124;105,2;3,9;1189,5;1214,8;1191,7;1186;1198;1109,4;217,9;2165,5;2187,5;944,5;931,8;20,1;11,8;16,6;178;86,2;1100
2230099;KRD100185337;6,2;0,4;17;296,3;248,8;6;0,05;0,46;0,11;0,03;0,01;0,01;0,03;0,04;0,06;0;0;0;0,03;0;0;0;0;0;0;0;0;0;99,05;0;0;0,14;12098;2124;105,2;3,9;1191;1214,8;1191,6;1185,5;1198;1110,9;218;2166,7;2188,7;943,9;931,8;20;11,7;16,6;178;86,4;1100
2230099;KRD100185337;6,2;0,4;17;296,3;248,8;6;0,05;0,46;0,11;0,03;0,01;0,01;0,03;0,04;0,06;0;0;0;0,03;0;0;0;0;0;0;0;0;0;99,05;0;0;0,14;12037;2124;105,2;3,9;1192,5;1214,8;1191,6;1185,5;1198;1117,3;218,1;2163,2;2195,6;943,2;931,8;19,9;11,6;16,6;178;85,7;1100
2230099;KRD100185337;6,2;0,4;17;296,3;248,8;6;0,05;0,46;0,11;0,03;0,01;0,01;0,03;0,04;0,06;0;0;0;0,03;0;0;0;0;0;0;0;0;0;99,05;0;0;0,14;12087;2124;105,2;3,9;1194,5;1214,8;1191,4;1185,5;1198;1112,8;217,9;2160,9;2199,1;942,3;933,7;19,7;11,5;16,4;178;86,3;1100
2230099;KRD100185337;6,2;0,4;17;296,3;248,8;6;0,05;0,46;0,11;0,03;0,01;0,01;0,03;0,04;0,06;0;0;0;0,03;0;0;0;0;0;0;0;0;0;99,05;0;0;0,14;12092;2124;105,2;3,8;1196;1214,8;1191,3;1184,5;1198;1111,9;218,3;2165,5;2200,2;942,3;932,1;19,3;11,5;16,1;178;86,2;1100
2230099;KRD100185337;6,2;0,4;17;296,3;248,8;6;0,05;0,46;0,11;0,03;0,01;0,01;0,03;0,04;0,06;0;0;0;0,03;0;0;0;0;0;0;0;0;0;99,05;0;0;0,14;12091;2124;105,2;3,9;1197;1214,8;1191,1;1184,5;1198;1115,3;218,1;2163,2;2192,1;941,3;929,2;18,7;11,1;15,6;178;85,6;1100
2230099;KRD100185337;6,2;0,4;17;296,3;248,8;6;0,05;0,46;0,11;0,03;0,01;0,01;0,03;0,04;0,06;0;0;0;0,03;0;0;0;0;0;0;0;0;0;99,05;0;0;0,14;12127;2124;105,2;3,9;1197,5;1214,8;1191;1184,5;1198;1124,7;218,2;2171,3;2193,3;941,3;931,8;17,7;97,5;14,8;178;85,8;1100
2230099;KRD100185337;6,2;0,4;17;296,3;248,8;6;0,05;0,46;0,11;0,03;0,01;0,01;0,03;0,04;0,06;0;0;0;0,03;0;0;0;0;0;0;0;0;0;99,05;0;0;0,14;12116;2124;97,9;4,6;1195;1214,8;1190,5;1184,5;1196;1105;218,1;2172,5;2186,3;941,3;924,8;19,6;99,5;17,7;178;86,5;1100
2230099;KRD100185337;6,2;0,4;17;296,3;248,8;6;0,05;0,46;0,11;0,03;0,01;0,01;0,03;0,04;0,06;0;0;0;0,03;0;0;0;0;0;0;0;0;0;99,05;0;0;0,14;12121;2124;97,9;5,1;1195;1214,8;1190,3;1184,5;1196;1105;218,3;2177,1;2192,1;941,6;926;18,4;94,6;16,8;178;86,8;1100
2230099;KRD100185337;6,2;0,4;17;296,3;248,8;6;0,05;0,46;0,11;0,03;0,01;0,01;0,03;0,04;0,06;0;0;0;0,03;0;0;0;0;0;0;0;0;0;99,05;0;0;0,14;12086;2124;97,9;5,8;1194,5;1214,8;1190,2;1184,5;1196;1106;218,1;2170,1;2193,3;941,6;925,7;19,5;94,7;15,5;178;86,5;1100
2230099;KRD100185337;6,2;0,4;17;296,3;248,8;6;0,05;0,46;0,11;0,03;0,01;0,01;0,03;0,04;0,06;0;0;0;0,03;0;0;0;0;0;0;0;0;0;99,05;0;0;0,14;12084;2124;97,9;5,9;1194,5;1214,8;1190;1184,5;1196;1105;218,7;2172,5;2199,1;942;924,8;18,6;92,5;15,8;178;86,3;1100
2230099;KRD100185337;6,2;0,4;17;296,3;248,8;6;0,05;0,46;0,11;0,03;0,01;0,01;0,03;0,04;0,06;0;0;0;0,03;0;0;0;0;0;0;0;0;0;99,05;0;0;0,14;12063;2124;97,9;4;1195;1214,8;1189,9;1184,5;1196;1107,9;218,2;2177,1;2188,7;942;925,4;21,3;12;15,5;178;86,4;1100
2230099;KRD100185337;6,2;0,4;17;296,3;248,8;6;0,05;0,46;0,11;0,03;0,01;0,01;0,03;0,04;0,06;0;0;0;0,03;0;0;0;0;0;0;0;0;0;99,05;0;0;0,14;12115;2124;97,9;3,9;1194,5;1214,8;1189,8;1184,5;1196;1106;218,6;2175,9;2192,1;942;897,1;21,1;12;15,6;178;86,3;1100
2230099;KRD100185337;6,2;0,4;17;296,3;248,8;6;0,05;0,46;0,11;0,03;0,01;0,01;0,03;0,04;0,06;0;0;0;0,03;0;0;0;0;0;0;0;0;0;99,05;0;0;0,14;12086;2124;97,9;3,9;1194;1214,8;1189,6;1184,5;1196;1102,5;218,6;2175,9;2193,3;941,6;927,6;21;12;15,8;178;85,9;1100
2230099;KRD100185337;6,2;0,4;17;296,3;248,8;6;0,05;0,46;0,11;0,03;0,01;0,01;0,03;0,04;0,06;0;0;0;0,03;0;0;0;0;0;0;0;0;0;99,05;0;0;0,14;12057;2124;97,9;3,9;1194,5;1214,8;1189,5;1184,5;1196;1109,9;218,2;2172,5;2189,8;942,3;927,3;21;12,1;16;178;86,7;1100
2230099;KRD100185337;6,2;0,4;17;296,3;248,8;6;0,05;0,46;0,11;0,03;0,01;0,01;0,03;0,04;0,06;0;0;0;0,03;0;0;0;0;0;0;0;0;0;99,05;0;0;0,14;12074;2124;97,9;3,9;1194;1214,8;1189,3;1184;1196;1106,9;218,1;2171,3;2193,3;941,3;927,3;21;12;16;178;86,3;1100
2230099;KRD100185337;6,2;0,4;17;296,3;248,8;6;0,05;0,46;0,11;0,03;0,01;0,01;0,03;0,04;0,06;0;0;0;0,03;0;0;0;0;0;0;0;0;0;99,05;0;0;0,14;12073;2124;97,9;3,8;1193;1214,8;1189,2;1184;1196;1105,5;218,5;2175,9;2194,4;942;927;21;12;16,2;178;86;1100
2230099;KRD100185337;6,2;0,4;17;296,3;248,8;6;0,05;0,46;0,11;0,03;0,01;0,01;0,03;0,04;0,06;0;0;0;0,03;0;0;0;0;0;0;0;0;0;99,05;0;0;0,14;12060;2124;97,9;3,9;1195,5;1214,8;1189;1184;1196;1106,9;215,8;2143,5;2170,1;942;927,3;21;12,1;16,6;178;86,8;1100
2230099;KRD100185337;6,2;0,4;17;296,3;248,8;6;0,05;0,46;0,11;0,03;0,01;0,01;0,03;0,04;0,06;0;0;0;0,03;0;0;0;0;0;0;0;0;0;99,05;0;0;0,14;12082;2124;98;3,9;1196;1214,8;1188,8;1184;1195,5;1105;218,4;2169;2197,9;942;926,4;21;12,2;17;178;87,1;1100
2230099;KRD100185337;6,2;0,4;17;296,3;248,8;6;0,05;0,46;0,11;0,03;0,01;0,01;0,03;0,04;0,06;0;0;0;0,03;0;0;0;0;0;0;0;0;0;99,05;0;0;0,14;12091;2124;98;3,8;1195,5;1214,8;1188,7;1184;1195,5;1107,4;218,5;2174,8;2193,3;941,6;927,6;21;12,2;17,1;178;86,3;1100
2230099;KRD100185337;6,2;0,4;17;296,3;248,8;6;0,05;0,46;0,11;0,03;0,01;0,01;0,03;0,04;0,06;0;0;0;0,03;0;0;0;0;0;0;0;0;0;99,05;0;0;0,14;12064;2124;98;3,8;1195,5;1214,8;1188,5;1184;1195,5;1106;218,2;2171,3;2188,7;941,6;926,4;21;12,1;16,9;178;86,1;1100
2230099;KRD100185337;6,2;0,4;17;296,3;248,8;6;0,05;0,46;0,11;0,03;0,01;0,01;0,03;0,04;0,06;0;0;0;0,03;0;0;0;0;0;0;0;0;0;99,05;0;0;0,14;12112;2124;98;3,9;1195;1214,8;1188,4;1184;1195,5;1105;218,4;2177,1;2194,4;942;927,3;21,1;12,2;16,9;178;86,7;1100
2230099;KRD100185337;6,2;0,4;17;296,3;248,8;6;0,05;0,46;0,11;0,03;0,01;0,01;0,03;0,04;0,06;0;0;0;0,03;0;0;0;0;0;0;0;0;0;99,05;0;0;0,14;12033;2124;98;3,8;1194,5;1214,8;1188,3;1184;1194,5;1102,5;218,7;2174,8;2197,9;941,6;926,4;21,1;12,2;17;178;86,5;1100
2230099;KRD100185337;6,2;0,4;17;296,3;248,8;6;0,05;0,46;0,11;0,03;0,01;0,01;0,03;0,04;0,06;0;0;0;0,03;0;0;0;0;0;0;0;0;0;99,05;0;0;0,14;12044;2124;98;3,9;1194,5;1214,8;1188,2;1184;1194,5;1106,9;218,6;2174,8;2195,6;941,6;924,8;21,1;12,3;17;178;86,6;1100
2230099;KRD100185337;6,2;0,4;17;296,3;248,8;6;0,05;0,46;0,11;0,03;0,01;0,01;0,03;0,04;0,06;0;0;0;0,03;0;0;0;0;0;0;0;0;0;99,05;0;0;0,14;12126;2124;98;3,9;1194,5;1214,8;1188;1184;1194,5;1105,5;218,4;2170,1;2194,4;941,3;925,7;21,1;12,3;17;178;86,8;1100
2230099;KRD100185337;6,2;0,4;17;296,3;248,8;6;0,05;0,46;0,11;0,03;0,01;0,01;0,03;0,04;0,06;0;0;0;0,03;0;0;0;0;0;0;0;0;0;99,05;0;0;0,14;12087;2124;98,1;3,9;1194,5;1214,8;1188;1184;1194,5;1106;218,3;2165,5;2192,1;940,7;925,4;21,1;12,3;17,2;178;87,3;1100
2230099;KRD100185337;6,2;0,4;17;296,3;248,8;6;0,05;0,46;0,11;0,03;0,01;0,01;0,03;0,04;0,06;0;0;0;0,03;0;0;0;0;0;0;0;0;0;99,05;0;0;0,14;12087;2124;98,1;3,9;1192,5;1214,8;1187,8;1184;1194,5;1105,5;218,2;2166,7;2199,1;940,7;924,5;21,1;12,2;17,4;178;86,6;1100
2230099;KRD100185337;6,2;0,4;17;296,3;248,8;6;0,05;0,46;0,11;0,03;0,01;0,01;0,03;0,04;0,06;0;0;0;0,03;0;0;0;0;0;0;0;0;0;99,05;0;0;0,14;12041;2124;98,1;3,9;1195,5;1214,8;1187,7;1184;1194,5;1102,5;218,4;2166,7;2204,9;940,4;924,5;21,1;12,2;17,6;178;86,2;1100
2230099;KRD100185337;6,2;0,4;17;296,3;248,8;6;0,05;0,46;0,11;0,03;0,01;0,01;0,03;0,04;0,06;0;0;0;0,03;0;0;0;0;0;0;0;0;0;99,05;0;0;0,14;12119;2124;98,1;3,9;1194,5;1214,8;1187,7;1184;1194,5;1106,9;219,2;2184;2204,9;942,3;910,1;21;12,2;17,1;178;86,8;1100
2230099;KRD100185337;6,2;0,4;17;296,3;248,8;6;0,05;0,46;0,11;0,03;0,01;0,01;0,03;0,04;0,06;0;0;0;0,03;0;0;0;0;0;0;0;0;0;99,05;0;0;0,14;12053;2124;98,1;3,8;1194;1214,8;1187,5;1184;1193,5;1103,5;219;2182,9;2200,2;941,6;926;21,1;12,2;16,5;178;87,1;1100
2230099;KRD100185337;6,2;0,4;17;296,3;248,8;6;0,05;0,46;0,11;0,03;0,01;0,01;0,03;0,04;0,06;0;0;0;0,03;0;0;0;0;0;0;0;0;0;99,05;0;0;0,14;12019;2124;98,1;3,9;1193,5;1214,8;1187,5;1184;1193,5;1103,5;218,9;2177,1;2199,1;942,3;909,8;21,1;12,2;16,3;178;86,6;1100
2230099;KRD100185337;6,2;0,4;17;296,3;248,8;6;0,05;0,46;0,11;0,03;0,01;0,01;0,03;0,04;0,06;0;0;0;0,03;0;0;0;0;0;0;0;0;0;99,05;0;0;0,14;12099;2124;98,1;3,9;1193;1214,8;1187,4;1184;1193;1101;219;2182,9;2200,2;941,6;924,5;21;12,2;16,3;178;86,5;1100
2230099;KRD100185337;6,2;0,4;17;296,3;248,8;6;0,05;0,46;0,11;0,03;0,01;0,01;0,03;0,04;0,06;0;0;0;0,03;0;0;0;0;0;0;0;0;0;99,05;0;0;0,14;12110;2124;98,1;3,9;1192;1214,8;1187,3;1184;1193;1103,5;219,3;2184;2200,2;940,4;926;21;12,2;16,4;178;87;1100
2230099;KRD100185337;6,2;0,4;17;296,3;248,8;6;0,05;0,46;0,11;0,03;0,01;0,01;0,03;0,04;0,06;0;0;0;0,03;0;0;0;0;0;0;0;0;0;99,05;0;0;0,14;12112;2124;98,1;3,8;1192;1214,8;1187,2;1184;1192;1101;218,7;2181,7;2193,3;940,7;922,9;21,1;12,1;16,4;178;86,8;1100
2230099;KRD100185337;6,2;0,4;17;296,3;248,8;6;0,05;0,46;0,11;0,03;0,01;0,01;0,03;0,04;0,06;0;0;0;0,03;0;0;0;0;0;0;0;0;0;99,05;0;0;0,14;12040;2124;98,1;3,8;1192;1214,8;1187,1;1184;1192;1102,5;219,1;2181,7;2203,7;940;881,5;21,1;12,1;16,5;178;86,6;1100
2230099;KRD100185337;6,2;0,4;17;296,3;248,8;6;0,05;0,46;0,11;0,03;0,01;0,01;0,03;0,04;0,06;0;0;0;0,03;0;0;0;0;0;0;0;0;0;99,05;0;0;0,14;12103;2124;98,2;3,9;1191;1214,8;1187,1;1184;1192;1096,1;219,3;2182,9;2209,5;940;928;21;12,2;16,5;178;86,2;1100
2230099;KRD100185337;6,2;0,4;17;296,3;248,8;6;0,05;0,46;0,11;0,03;0,01;0,01;0,03;0,04;0,06;0;0;0;0,03;0;0;0;0;0;0;0;0;0;99,05;0;0;0,14;12127;2124;98,1;3,5;1190,5;1214,8;1187,1;1184;1192;1097,6;219,6;2184;2213;939,1;927,3;21;12,2;16,7;178;86,5;1100
2230099;KRD100185337;6,2;0,4;17;296,3;248,8;6;0,05;0,46;0,11;0,03;0,01;0,01;0,03;0,04;0,06;0;0;0;0,03;0;0;0;0;0;0;0;0;0;99,05;0;0;0,14;12109;2124;98,1;3,8;1192;1214,8;1187;1184;1192;1103;219,4;2187,5;2199,1;940;926;21,1;12,1;16,7;178;87;1100
2230099;KRD100185337;6,2;0,4;17;296,3;248,8;6;0,05;0,46;0,11;0,03;0,01;0,01;0,03;0,04;0,06;0;0;0;0,03;0;0;0;0;0;0;0;0;0;99,05;0;0;0,14;12109;2124;98,1;3,9;1191,5;1214,8;1187;1184;1191,5;1101;219,4;2187,5;2201,4;939,1;925,4;21,2;12;17;178;87,4;1100
2230099;KRD100185337;6,2;0,4;17;296,3;248,8;6;0,05;0,46;0,11;0,03;0,01;0,01;0,03;0,04;0,06;0;0;0;0,03;0;0;0;0;0;0;0;0;0;99,05;0;0;0,14;12120;2124;98,1;3,8;1190,5;1214,8;1186,9;1184;1190,5;1106,9;219,6;2192,1;2201,4;940;924,5;21,2;11,9;17;178;86,7;1100
2230099;KRD100185337;6,2;0,4;17;296,3;248,8;6;0,05;0,46;0,11;0,03;0,01;0,01;0,03;0,04;0,06;0;0;0;0,03;0;0;0;0;0;0;0;0;0;99,05;0;0;0,14;12147;2124;98,1;3,9;1190;1214,8;1186,9;1184;1189,5;1107,4;219,5;2186,3;2209,5;939,7;924,8;21,1;11,9;17,2;178;86,6;1100
2230099;KRD100185337;6,2;0,4;17;296,3;248,8;6;0,05;0,46;0,11;0,03;0,01;0,01;0,03;0,04;0,06;0;0;0;0,03;0;0;0;0;0;0;0;0;0;99,05;0;0;0,14;12152;2124;98,1;3,9;1189;1214,8;1186,8;1184;1189;1103;219,4;2186,3;2209,5;939,7;854,4;21;12;17,4;178;86,5;1100
2230099;KRD100185337;6,2;0,4;17;296,3;248,8;6;0,05;0,46;0,11;0,03;0,01;0,01;0,03;0,04;0,06;0;0;0;0,03;0;0;0;0;0;0;0;0;0;99,05;0;0;0,14;12129;2124;98,1;3,8;1188,5;1214,8;1186,8;1184;1189;1105;219,4;2186,3;2203,7;939,1;927,6;20,9;12,1;17,6;178;87,2;1100
2230099;KRD100185337;6,2;0,4;17;296,3;248,8;6;0,05;0,46;0,11;0,03;0,01;0,01;0,03;0,04;0,06;0;0;0;0,03;0;0;0;0;0;0;0;0;0;99,05;0;0;0,14;12157;2124;98,1;3,9;1188,5;1214,8;1186,8;1184;1189;1098,6;219,2;2174,8;2203,7;940,4;928;20,9;12,2;17,5;178;87,4;1100
2230100;KRD100185334;6,1;0,4;17;317;319;6;0,06;0,45;0,11;0,02;0,01;0,01;0,06;0,05;0,07;0,01;0;0;0,04;0;0;0;0;0;0;0;0;0,01;99,04;0;0;0,15;12076;2124;98,1;3,9;1188;1214,8;1186,8;1184;1189;1102;218,8;2174,8;2203,7;938,8;927;20,9;12,1;17,1;178;87,9;1100
2230100;KRD100185334;6,1;0,4;17;317;319;6;0,06;0,45;0,11;0,02;0,01;0,01;0,06;0,05;0,07;0,01;0;0;0,04;0;0;0;0;0;0;0;0;0,01;99,04;0;0;0,15;12078;2124;98,1;3,8;1187,5;1214,8;1186,7;1184;1189;1100,1;218,9;2177,1;2200,2;938,5;927,3;20,8;12;16,5;178;86,7;1100
2230100;KRD100185334;6,1;0,4;17;317;319;6;0,06;0,45;0,11;0,02;0,01;0,01;0,06;0,05;0,07;0,01;0;0;0,04;0;0;0;0;0;0;0;0;0,01;99,04;0;0;0,15;12102;2124;98,1;3,9;1187;1214,8;1186,7;1184;1189;1106,9;219,5;2186,3;2206;938,1;925,4;20,7;12,1;16,1;178;88;1100
2230100;KRD100185334;6,1;0,4;17;317;319;6;0,06;0,45;0,11;0,02;0,01;0,01;0,06;0,05;0,07;0,01;0;0;0,04;0;0;0;0;0;0;0;0;0,01;99,04;0;0;0,15;12018;2124;98,1;3,9;1188;1214,8;1186,7;1184;1189;1100,6;219,4;2187,5;2204,9;937,6;924,8;20,6;12,1;16,1;178;86,7;1100
2230100;KRD100185334;6,1;0,4;17;317;319;6;0,06;0,45;0,11;0,02;0,01;0,01;0,06;0,05;0,07;0,01;0;0;0,04;0;0;0;0;0;0;0;0;0,01;99,04;0;0;0,15;12103;2124;98,5;3,9;1187,5;1214,8;1186,7;1184;1189;1101;219,5;2180,6;2210,6;938,1;925,7;20,7;12,1;16,6;178;87,2;1100
2230100;KRD100185334;6,1;0,4;17;317;319;6;0,06;0,45;0,11;0,02;0,01;0,01;0,06;0,05;0,07;0,01;0;0;0,04;0;0;0;0;0;0;0;0;0,01;99,04;0;0;0,15;12095;2124;98,7;3,9;1188;1214,8;1186,7;1184;1189;1103;219,7;2181,7;2204,9;939,7;925,4;20,7;12,1;16,7;178;87,8;1100
2230100;KRD100185334;6,1;0,4;17;317;319;6;0,06;0,45;0,11;0,02;0,01;0,01;0,06;0,05;0,07;0,01;0;0;0,04;0;0;0;0;0;0;0;0;0,01;99,04;0;0;0,15;12071;2124;99,2;3,9;1187;1214,8;1186,6;1184;1189;1110,4;219,3;2186,3;2201,4;937,2;926,4;20,9;12,1;16,5;178;87;1100
2230100;KRD100185334;6,1;0,4;17;317;319;6;0,06;0,45;0,11;0,02;0,01;0,01;0,06;0,05;0,07;0,01;0;0;0,04;0;0;0;0;0;0;0;0;0,01;99,04;0;0;0,15;12005;2124;99,5;3,8;1187;1214,8;1186,5;1181,5;1189;1103;215,4;2142,4;2170,1;938,5;926,4;20,8;12,2;16,2;178;86,9;1100
2230100;KRD100185334;6,1;0,4;17;317;319;6;0,06;0,45;0,11;0,02;0,01;0,01;0,06;0,05;0,07;0,01;0;0;0,04;0;0;0;0;0;0;0;0;0,01;99,04;0;0;0,15;12037;2124;99,8;3,8;1187;1214,8;1186,4;1178;1189;1103;219,9;2181,7;2211,8;937,6;927,3;20,6;12,1;16,3;178;87,2;1100
2230100;KRD100185334;6,1;0,4;17;317;319;6;0,06;0,45;0,11;0,02;0,01;0,01;0,06;0,05;0,07;0,01;0;0;0,04;0;0;0;0;0;0;0;0;0,01;99,04;0;0;0,15;12106;2124;100,1;3,8;1187;1214,8;1186,3;1177;1189;1106;219,4;2182,9;2201,4;938,8;926,4;20,7;12,1;16,3;178;86,6;1100
2230100;KRD100185334;6,1;0,4;17;317;319;6;0,06;0,45;0,11;0,02;0,01;0,01;0,06;0,05;0,07;0,01;0;0;0,04;0;0;0;0;0;0;0;0;0,01;99,04;0;0;0,15;12080;2124;100,4;3,9;1186;1214,8;1186;1174,5;1189;1105,5;219,8;2186,3;2209,5;938,8;919;20,7;12,1;16,4;178;87,7;1100
2230100;KRD100185334;6,1;0,4;17;317;319;6;0,06;0,45;0,11;0,02;0,01;0,01;0,06;0,05;0,07;0,01;0;0;0,04;0;0;0;0;0;0;0;0;0,01;99,04;0;0;0,15;12148;2124;100,7;3,8;1186,5;1214,8;1185,8;1174,5;1189;1104,5;219,5;2182,9;2209,5;939,1;929,2;20,8;12;16,4;178;87,1;1100
2230100;KRD100185334;6,1;0,4;17;317;319;6;0,06;0,45;0,11;0,02;0,01;0,01;0,06;0,05;0,07;0,01;0;0;0,04;0;0;0;0;0;0;0;0;0,01;99,04;0;0;0,15;12082;2124;101,6;3,9;1186;1214,8;1185,5;1174,5;1189;1110,9;220,2;2189,8;2213;938,5;928;20,8;12,1;16,1;178;87,6;1100
2230100;KRD100185334;6,1;0,4;17;317;319;6;0,06;0,45;0,11;0,02;0,01;0,01;0,06;0,05;0,07;0,01;0;0;0,04;0;0;0;0;0;0;0;0;0,01;99,04;0;0;0,15;12168;2124;102,8;3,8;1187;1214,8;1185,4;1174,5;1189;1102,5;220,3;2188,7;2210,6;939,7;926,4;20,9;12,1;15,8;178;87,8;1100
2230100;KRD100185334;6,1;0,4;17;317;319;6;0,06;0,45;0,11;0,02;0,01;0,01;0,06;0,05;0,07;0,01;0;0;0,04;0;0;0;0;0;0;0;0;0,01;99,04;0;0;0,15;12058;2124;130,5;3,9;1187;1214,8;1186,3;1174,5;1197,5;1101;219,7;2192,1;2203,7;938,5;924,8;21;12;15,7;178;87,3;1100
2230100;KRD100185334;6,1;0,4;17;317;319;6;0,06;0,45;0,11;0,02;0,01;0,01;0,06;0,05;0,07;0,01;0;0;0,04;0;0;0;0;0;0;0;0;0,01;99,04;0;0;0,15;12128;2124;130,5;3,9;1187;1214,8;1186,4;1174,5;1197,5;1106,9;219,8;2193,3;2201,4;938,5;922,9;21;12;15,4;178;87,1;1100
2230100;KRD100185334;6,1;0,4;17;317;319;6;0,06;0,45;0,11;0,02;0,01;0,01;0,06;0,05;0,07;0,01;0;0;0,04;0;0;0;0;0;0;0;0;0,01;99,04;0;0;0,15;12035;2124;130,5;3,9;1186,5;1214,8;1186,6;1174,5;1197,5;1106,9;219,9;2192,1;2210,6;940,7;922,9;20,9;12,1;15,3;178;86,9;1100
