Repository: furkanbitik/kardemir

File: final_birlesik_veri2.csv (part 27 of 29)
dokum_no;numune_no;cap;ovalite;elastikiyet;rel_alt_akma_dayanimi;reh_ust_akma_dayanimi;tufal_orani;C;MN;SI;S;P;N;CR;NI;CU;MO;V;TI;AS;SN;SB;AL;NB;CA;ZN;B;PB;ZR;FE;ALSOL;ALINS;CEV;firin_giris_uzunluk;firin_giris_agirlik;firin_kalis_suresi;lcc_kalma_suresi;firin_cikis_sicakligi;kutuk_desarj_sicakligi;tavlama_ortalama_sicaklik;tavlama_min_sicaklik;tavlama_max_sicaklik;dr10_kutuk_sicakligi;ortalama_descaler_basinci;min_descaler_basinci;max_descaler_basinci;max_meerdrive_giris_sicakligi;min_ meerdrive_giris_sicakligi;ortam_hava_sicakligi1;ortam_hava_sicakligi2;ortam_hava_sicakligi3;unit_agirlik;haddeleme_suresi;haddeleme_hizi
2230100;KRD100185334;6,1;0,4;17;317;319;6;0,06;0,45;0,11;0,02;0,01;0,01;0,06;0,05;0,07;0,01;0;0;0,04;0;0;0;0;0;0;0;0;0,01;99,04;0;0;0,15;12057;2124;130,5;3,9;1186;1214,8;1186,6;1174,5;1197,5;1103,5;219,4;2184;2206;938,8;927,6;20,8;12,1;15,4;178;87,5;1100
2230100;KRD100185334;6,1;0,4;17;317;319;6;0,06;0,45;0,11;0,02;0,01;0,01;0,06;0,05;0,07;0,01;0;0;0,04;0;0;0;0;0;0;0;0;0,01;99,04;0;0;0,15;12085;2124;130,5;3,8;1186,5;1214,8;1186,8;1174,5;1197,5;1107,4;220,1;2189,8;2211,8;938,1;927,3;20,8;12,1;15,6;178;87,1;1100
2230100;KRD100185334;6,1;0,4;17;317;319;6;0,06;0,45;0,11;0,02;0,01;0,01;0,06;0,05;0,07;0,01;0;0;0,04;0;0;0;0;0;0;0;0;0,01;99,04;0;0;0,15;12021;2124;130,5;3,8;1186;1214,8;1186,9;1174,5;1197,5;1102,5;220,1;2192,1;2210,6;938,1;927;20,7;12;15,7;178;86,7;1100
2230100;KRD100185334;6,1;0,4;17;317;319;6;0,06;0,45;0,11;0,02;0,01;0,01;0,06;0,05;0,07;0,01;0;0;0,04;0;0;0;0;0;0;0;0;0,01;99,04;0;0;0,15;12111;2124;130,5;3,9;1186;1214,8;1187;1174,5;1197,5;1104,5;219,9;2193,3;2206;937,6;927;20,7;12;15,9;178;87,5;1100
2230100;KRD100185334;6,1;0,4;17;317;319;6;0,06;0,45;0,11;0,02;0,01;0,01;0,06;0,05;0,07;0,01;0;0;0,04;0;0;0;0;0;0;0;0;0,01;99,04;0;0;0,15;12097;2124;130,5;3,9;1185,5;1214,8;1187,2;1174,5;1197,5;1105;220,6;2201,4;2210,6;938,5;928,6;20,7;12,1;16,2;178;88;1100
2230100;KRD100185334;6,1;0,4;17;317;319;6;0,06;0,45;0,11;0,02;0,01;0,01;0,06;0,05;0,07;0,01;0;0;0,04;0;0;0;0;0;0;0;0;0,01;99,04;0;0;0,15;12133;2124;130,5;3,9;1185,5;1214,8;1187,3;1174,5;1197,5;1102,5;220,5;2195,6;2217,6;936,9;925,4;20,8;12,1;16;178;86,9;1100
2230100;KRD100185334;6,1;0,4;17;317;319;6;0,06;0,45;0,11;0,02;0,01;0,01;0,06;0,05;0,07;0,01;0;0;0,04;0;0;0;0;0;0;0;0;0,01;99,04;0;0;0,15;12187;2124;130,5;3,9;1187,5;1214,8;1187,4;1174,5;1197,5;1114,8;220,4;2194,4;2218,8;938,8;927,3;20,8;12,1;16;178;87,4;1100
2230100;KRD100185334;6,1;0,4;17;317;319;6;0,06;0,45;0,11;0,02;0,01;0,01;0,06;0,05;0,07;0,01;0;0;0,04;0;0;0;0;0;0;0;0;0,01;99,04;0;0;0,15;12088;2124;130,5;3,8;1187;1214,8;1187,5;1174,5;1197,5;1109,4;220,1;2192,1;2210,6;938,5;922,2;21;12,1;15,9;178;86,9;1100
2230100;KRD100185334;6,1;0,4;17;317;319;6;0,06;0,45;0,11;0,02;0,01;0,01;0,06;0,05;0,07;0,01;0;0;0,04;0;0;0;0;0;0;0;0;0,01;99,04;0;0;0,15;12157;2124;130,5;3,9;1186,5;1214,8;1187,6;1174,5;1197,5;1109,4;220;2187,5;2211,8;939,7;927,3;21,1;12,1;15,9;178;86,9;1100
2230100;KRD100185334;6,1;0,4;17;317;319;6;0,06;0,45;0,11;0,02;0,01;0,01;0,06;0,05;0,07;0,01;0;0;0,04;0;0;0;0;0;0;0;0;0,01;99,04;0;0;0,15;12011;2124;130,5;3,9;1186;1214,8;1187,7;1174,5;1197,5;1109,9;220,3;2186,3;2217,6;940,4;927,3;21,2;12,1;15,9;178;88,2;1100
2230100;KRD100185334;6,1;0,4;17;317;319;6;0,06;0,45;0,11;0,02;0,01;0,01;0,06;0,05;0,07;0,01;0;0;0,04;0;0;0;0;0;0;0;0;0,01;99,04;0;0;0,15;12113;2124;130,5;3,8;1186;1214,8;1187,8;1174,5;1197,5;1110,4;217,6;2160,9;2184;939,7;930,2;21,1;12,2;16,3;178;86,8;1100
2230100;KRD100185334;6,1;0,4;17;317;319;6;0,06;0,45;0,11;0,02;0,01;0,01;0,06;0,05;0,07;0,01;0;0;0,04;0;0;0;0;0;0;0;0;0,01;99,04;0;0;0,15;12119;2124;130,5;3,9;1185,5;1214,8;1187,9;1174,5;1197,5;1106,9;220,3;2193,3;2217,6;937,6;929,5;21;12,2;16,8;178;87,4;1100
2230100;KRD100185334;6,1;0,4;17;317;319;6;0,06;0,45;0,11;0,02;0,01;0,01;0,06;0,05;0,07;0,01;0;0;0,04;0;0;0;0;0;0;0;0;0,01;99,04;0;0;0,15;12055;2124;130,5;3,9;1186;1214,8;1188;1174,5;1197,5;1105,5;220,3;2194,4;2211,8;938,5;925,4;20,9;12,3;17,1;178;87,9;1100
2230100;KRD100185334;6,1;0,4;17;317;319;6;0,06;0,45;0,11;0,02;0,01;0,01;0,06;0,05;0,07;0,01;0;0;0,04;0;0;0;0;0;0;0;0;0,01;99,04;0;0;0,15;12087;2124;130,4;3,8;1185,5;1214,8;1188,1;1174,5;1197,5;1104,5;220,4;2188,7;2216,4;938,8;927,3;20,9;12,3;17,1;178;87,4;1100
2230100;KRD100185334;6,1;0,4;17;317;319;6;0,06;0,45;0,11;0,02;0,01;0,01;0,06;0,05;0,07;0,01;0;0;0,04;0;0;0;0;0;0;0;0;0,01;99,04;0;0;0,15;12094;2124;130,5;3,9;1185,5;1214,8;1188,2;1174,5;1197,5;1103;221;2195,6;2218,8;939,1;920,9;21;12,3;16,9;178;86,9;1100
2230100;KRD100185334;6,1;0,4;17;317;319;6;0,06;0,45;0,11;0,02;0,01;0,01;0,06;0,05;0,07;0,01;0;0;0,04;0;0;0;0;0;0;0;0;0,01;99,04;0;0;0,15;12140;2124;130,5;3,8;1184,5;1214,8;1188,3;1174,5;1197,5;1107,9;220,4;2193,3;2216,4;940;927,3;21,6;12,3;16,7;178;87,9;1100
2230100;KRD100185334;6,1;0,4;17;317;319;6;0,06;0,45;0,11;0,02;0,01;0,01;0,06;0,05;0,07;0,01;0;0;0,04;0;0;0;0;0;0;0;0;0,01;99,04;0;0;0,15;12090;2124;130,5;3,9;1186;1214,8;1188,4;1174,5;1197,5;1114,3;220,1;2194,4;2213;941,6;929,5;22,2;12,4;16,9;178;87;1100
2230100;KRD100185334;6,1;0,4;17;317;319;6;0,06;0,45;0,11;0,02;0,01;0,01;0,06;0,05;0,07;0,01;0;0;0,04;0;0;0;0;0;0;0;0;0,01;99,04;0;0;0,15;12125;2124;130,5;3,9;1185,5;1214,8;1188,5;1174,5;1197,5;1110,4;220,9;2194,4;2223,4;941,6;928,6;22,4;12,4;17;178;87,6;1100
2230100;KRD100185334;6,1;0,4;17;317;319;6;0,06;0,45;0,11;0,02;0,01;0,01;0,06;0,05;0,07;0,01;0;0;0,04;0;0;0;0;0;0;0;0;0,01;99,04;0;0;0,15;12125;2124;130,5;3,9;1185,5;1214,8;1188,6;1174,5;1197,5;1105;220,3;2186,3;2224,5;939,1;918,1;22,4;12,5;16,8;178;86,9;1100
2230100;KRD100185334;6,1;0,4;17;317;319;6;0,06;0,45;0,11;0,02;0,01;0,01;0,06;0,05;0,07;0,01;0;0;0,04;0;0;0;0;0;0;0;0;0,01;99,04;0;0;0,15;12044;2124;130,5;3,8;1185,5;1214,8;1188,8;1174,5;1197,5;1100,1;220,8;2189,8;2221,1;940;926,4;22,4;12,5;16,9;178;87,5;1100
2230100;KRD100185334;6,1;0,4;17;317;319;6;0,06;0,45;0,11;0,02;0,01;0,01;0,06;0,05;0,07;0,01;0;0;0,04;0;0;0;0;0;0;0;0;0,01;99,04;0;0;0,15;12124;2124;130,5;3,9;1185,5;1214,8;1188,9;1174,5;1197,5;1102;220,4;2192,1;2215,3;938,5;927,6;22,4;12,4;16,9;178;88,1;1100
2230100;KRD100185334;6,1;0,4;17;317;319;6;0,06;0,45;0,11;0,02;0,01;0,01;0,06;0,05;0,07;0,01;0;0;0,04;0;0;0;0;0;0;0;0;0,01;99,04;0;0;0,15;12113;2124;130,5;3,8;1185,5;1214,8;1189;1174,5;1197,5;1103;220,6;2197,9;2215,3;938,8;927,6;22,1;12,3;17,2;178;87,6;1100
2230100;KRD100185334;6,1;0,4;17;317;319;6;0,06;0,45;0,11;0,02;0,01;0,01;0,06;0,05;0,07;0,01;0;0;0,04;0;0;0;0;0;0;0;0;0,01;99,04;0;0;0,15;12113;2124;130,5;3,9;1186;1214,8;1189,1;1174,5;1197,5;1100,1;220,5;2195,6;2216,4;938,1;927,3;21,6;12,2;17,3;178;87,1;1100
2230100;KRD100185334;6,1;0,4;17;317;319;6;0,06;0,45;0,11;0,02;0,01;0,01;0,06;0,05;0,07;0,01;0;0;0,04;0;0;0;0;0;0;0;0;0,01;99,04;0;0;0,15;12033;2124;130,4;3,9;1185,5;1214,8;1189,2;1174,5;1197,5;1109,4;221,1;2207,2;2215,3;939,7;928;21,3;12,2;17,4;178;87,9;1100
2230100;KRD100185334;6,1;0,4;17;317;319;6;0,06;0,45;0,11;0,02;0,01;0,01;0,06;0,05;0,07;0,01;0;0;0,04;0;0;0;0;0;0;0;0;0,01;99,04;0;0;0,15;12124;2124;130,5;3,9;1186,5;1214,8;1189,3;1174,5;1197,5;1108,4;220,7;2201,4;2213;938,8;928,6;21,2;12,3;17,6;178;87,1;1100
2230100;KRD100185334;6,1;0,4;17;317;319;6;0,06;0,45;0,11;0,02;0,01;0,01;0,06;0,05;0,07;0,01;0;0;0,04;0;0;0;0;0;0;0;0;0,01;99,04;0;0;0,15;12202;2124;130,5;3,9;1186,5;1214,8;1189,4;1174,5;1197,5;1109,4;220,9;2193,3;2216,4;939,1;926;21,1;12,3;17,9;178;87,7;1100
2230100;KRD100185334;6,1;0,4;17;317;319;6;0,06;0,45;0,11;0,02;0,01;0,01;0,06;0,05;0,07;0,01;0;0;0,04;0;0;0;0;0;0;0;0;0,01;99,04;0;0;0,15;12202;2124;130,5;3,9;1188,5;1214,8;1189,5;1174,5;1197,5;1103,5;220,7;2195,6;2217,6;937,6;928,6;21,1;12,4;18,2;178;88,3;1100
2230100;KRD100185334;6,1;0,4;17;317;319;6;0,06;0,45;0,11;0,02;0,01;0,01;0,06;0,05;0,07;0,01;0;0;0,04;0;0;0;0;0;0;0;0;0,01;99,04;0;0;0,15;12101;2124;130,5;3,9;1188,5;1214,8;1189,6;1174,5;1197,5;1107,4;220,9;2195,6;2218,8;937,6;924,5;21,1;12,3;17,8;178;87,5;1100
2230100;KRD100185334;6,1;0,4;17;317;319;6;0,06;0,45;0,11;0,02;0,01;0,01;0,06;0,05;0,07;0,01;0;0;0,04;0;0;0;0;0;0;0;0;0,01;99,04;0;0;0,15;12079;2124;130,5;3,8;1189;1214,8;1189,6;1174,5;1197,5;1106;220,9;2203,7;2216,4;939,1;927,3;21,2;12,3;17,3;178;88,2;1100
2230101;KRD100186033;6,4;0,4;156;290;294;6;0,04;0,5;0,13;0,03;0,01;0,01;0,05;0,04;0,06;0,01;0;0;0,04;0;0;0;0;0;0;0;0;0;98,94;0;0;0,14;12082;2124;130,4;3,9;1188;1214,8;1189,7;1174,5;1197,5;1110,4;221,1;2206;2216,4;939,7;928,9;21,2;12,4;16,8;178;87,4;1100
2230101;KRD100186033;6,4;0,4;156;290;294;6;0,04;0,5;0,13;0,03;0,01;0,01;0,05;0,04;0,06;0,01;0;0;0,04;0;0;0;0;0;0;0;0;0;98,94;0;0;0,14;12014;2124;130,5;3,9;1188;1214,8;1189,8;1174,5;1197,5;1107,9;221;2200,2;2222,2;937,2;928,6;21;12,5;16,9;178;88,2;1100
2230101;KRD100186033;6,4;0,4;156;290;294;6;0,04;0,5;0,13;0,03;0,01;0,01;0,05;0,04;0,06;0,01;0;0;0,04;0;0;0;0;0;0;0;0;0;98,94;0;0;0,14;12026;2124;130,5;3,9;1187,5;1214,8;1189,9;1174,5;1197,5;1106;221,1;2201,4;2222,2;938,1;925,4;20,7;12,5;16,9;178;87,5;1100
2230101;KRD100186033;6,4;0,4;156;290;294;6;0,04;0,5;0,13;0,03;0,01;0,01;0,05;0,04;0,06;0,01;0;0;0,04;0;0;0;0;0;0;0;0;0;98,94;0;0;0,14;12009;2124;130,4;3,9;1188;1214,8;1190;1174,5;1197,5;1100,6;221;2203,7;2222,2;941,3;926;20,7;12,5;16,9;178;87,2;1100
2230101;KRD100186033;6,4;0,4;156;290;294;6;0,04;0,5;0,13;0,03;0,01;0,01;0,05;0,04;0,06;0,01;0;0;0,04;0;0;0;0;0;0;0;0;0;98,94;0;0;0,14;12113;2124;130,4;3,4;1188;1214,8;1190,1;1174,5;1197,5;1102,5;220,9;2197,9;2217,6;941,6;928;20,7;12,5;16,9;178;87,3;1100
2230101;KRD100186033;6,4;0,4;156;290;294;6;0,04;0,5;0,13;0,03;0,01;0,01;0,05;0,04;0,06;0,01;0;0;0,04;0;0;0;0;0;0;0;0;0;98,94;0;0;0,14;12012;2124;130,5;3,9;1188,5;1214,8;1190,2;1174,5;1197,5;1101;221,1;2194,4;2226,9;938,8;928;20,7;12,5;16,8;178;87,5;1100
2230101;KRD100186033;6,4;0,4;156;290;294;6;0,04;0,5;0,13;0,03;0,01;0,01;0,05;0,04;0,06;0,01;0;0;0,04;0;0;0;0;0;0;0;0;0;98,94;0;0;0,14;12119;2124;130,5;3,9;1188;1214,8;1190,3;1174,5;1197,5;1098,6;220,5;2187,5;2217,6;940;928;20,5;12,5;16,8;178;87,4;1100
2230101;KRD100186033;6,4;0,4;156;290;294;6;0,04;0,5;0,13;0,03;0,01;0,01;0,05;0,04;0,06;0,01;0;0;0,04;0;0;0;0;0;0;0;0;0;98,94;0;0;0,14;12036;2124;130,4;3,8;1188,5;1214,8;1190,4;1174,5;1198;1103;220,6;2193,3;2223,4;942,9;912,7;20,5;12,5;16,5;178;87,1;1100
2230101;KRD100186033;6,4;0,4;156;290;294;6;0,04;0,5;0,13;0,03;0,01;0,01;0,05;0,04;0,06;0,01;0;0;0,04;0;0;0;0;0;0;0;0;0;98,94;0;0;0,14;12079;2124;130,5;3,8;1188;1214,8;1190,5;1174,5;1198;1097,6;220,8;2199,1;2223,4;940;924,8;20,5;12,5;16,4;178;87,3;1100
2230101;KRD100186033;6,4;0,4;156;290;294;6;0,04;0,5;0,13;0,03;0,01;0,01;0,05;0,04;0,06;0,01;0;0;0,04;0;0;0;0;0;0;0;0;0;98,94;0;0;0,14;12042;2124;130,5;3,9;1188;1214,8;1190,6;1174,5;1198;1105;220,9;2199,1;2218,8;940;929,2;20,5;12,4;16,1;178;87,3;1100
2230101;KRD100186033;6,4;0,4;156;290;294;6;0,04;0,5;0,13;0,03;0,01;0,01;0,05;0,04;0,06;0,01;0;0;0,04;0;0;0;0;0;0;0;0;0;98,94;0;0;0,14;12044;2124;130,5;3,9;1188;1214,8;1190,7;1174,5;1198;1103,5;221;2195,6;2226,9;940,7;928,6;20,6;12,5;15,9;178;87,3;1100
2230101;KRD100186033;6,4;0,4;156;290;294;6;0,04;0,5;0,13;0,03;0,01;0,01;0,05;0,04;0,06;0,01;0;0;0,04;0;0;0;0;0;0;0;0;0;98,94;0;0;0,14;12018;2124;130,5;3,9;1187;1214,8;1190,8;1174,5;1198;1103;221,7;2201,4;2224,5;940,4;909,5;20,5;12,5;15,9;178;87,6;1100
2230101;KRD100186033;6,4;0,4;156;290;294;6;0,04;0,5;0,13;0,03;0,01;0,01;0,05;0,04;0,06;0,01;0;0;0,04;0;0;0;0;0;0;0;0;0;98,94;0;0;0,14;12018;2124;130,5;3,8;1187,5;1214,8;1190,9;1174,5;1198;1105;221,3;2200,2;2222,2;940,4;928,9;20,5;12,6;16;178;87,5;1100
2230101;KRD100186033;6,4;0,4;156;290;294;6;0,04;0,5;0,13;0,03;0,01;0,01;0,05;0,04;0,06;0,01;0;0;0,04;0;0;0;0;0;0;0;0;0;98,94;0;0;0,14;12135;2124;130,5;3,8;1187,5;1214,8;1191;1174,5;1198;1102;221,6;2201,4;2228;943,2;931,1;20,6;12,5;15,8;178;87;1100
2230101;KRD100186033;6,4;0,4;156;290;294;6;0,04;0,5;0,13;0,03;0,01;0,01;0,05;0,04;0,06;0,01;0;0;0,04;0;0;0;0;0;0;0;0;0;98,94;0;0;0,14;12188;2124;130,5;3,9;1186,5;1214,8;1191,1;1174,5;1198;1102;221,9;2201,4;2235;942,3;920,9;20,6;12,4;15,5;178;87;1100
2230101;KRD100186033;6,4;0,4;156;290;294;6;0,04;0,5;0,13;0,03;0,01;0,01;0,05;0,04;0,06;0,01;0;0;0,04;0;0;0;0;0;0;0;0;0;98,94;0;0;0,14;12043;2124;130,5;3,9;1186,5;1214,8;1191,2;1174,5;1198;1103,5;222;2210,6;2229,2;943,2;930,2;20,5;12,4;15,6;178;87,6;1100
2230101;KRD100186033;6,4;0,4;156;290;294;6;0,04;0,5;0,13;0,03;0,01;0,01;0,05;0,04;0,06;0,01;0;0;0,04;0;0;0;0;0;0;0;0;0;98,94;0;0;0,14;12043;2124;130,5;3,9;1186,5;1214,8;1191,3;1174,5;1198;1100,6;218,5;2174,8;2197,9;942;929,2;20,3;12,5;15,6;178;87,5;1100
2230101;KRD100186033;6,4;0,4;156;290;294;6;0,04;0,5;0,13;0,03;0,01;0,01;0,05;0,04;0,06;0,01;0;0;0,04;0;0;0;0;0;0;0;0;0;98,94;0;0;0,14;12066;2124;130,5;3,9;1185;1214,8;1191,4;1174,5;1198;1105;221,8;2207,2;2228;941,6;930,8;20,2;12,4;15,5;178;87,4;1100
2230101;KRD100186033;6,4;0,4;156;290;294;6;0,04;0,5;0,13;0,03;0,01;0,01;0,05;0,04;0,06;0,01;0;0;0,04;0;0;0;0;0;0;0;0;0;98,94;0;0;0,14;12143;2124;130,5;3,9;1187;1214,8;1191,5;1174,5;1198;1109,4;222,5;2211,8;2235;940,4;930,5;20,1;12,3;15;178;87,3;1100
2230101;KRD100186033;6,4;0,4;156;290;294;6;0,04;0,5;0,13;0,03;0,01;0,01;0,05;0,04;0,06;0,01;0;0;0,04;0;0;0;0;0;0;0;0;0;98,94;0;0;0,14;12041;2124;130,5;3,9;1186,5;1214,8;1191,6;1174,5;1198;1105;222,4;2213;2232,6;940,4;929,2;20;12;15;178;86,8;1100
2230101;KRD100186033;6,4;0,4;156;290;294;6;0,04;0,5;0,13;0,03;0,01;0,01;0,05;0,04;0,06;0,01;0;0;0,04;0;0;0;0;0;0;0;0;0;98,94;0;0;0,14;12015;2124;130,5;3,9;1187;1214,8;1191,7;1174,5;1198;1110,9;222,1;2215,3;2228;943,9;932,4;19,6;11,5;15,6;178;86,9;1100
2230101;KRD100186033;6,4;0,4;156;290;294;6;0,04;0,5;0,13;0,03;0,01;0,01;0,05;0,04;0,06;0,01;0;0;0,04;0;0;0;0;0;0;0;0;0;98,94;0;0;0,14;12003;2124;130,1;3,9;1187;1214,8;1191,8;1174,5;1198;1110,9;222,4;2215,3;2230,3;945,1;935,6;18,9;11,3;15,8;178;87,1;1100
2230101;KRD100186033;6,4;0,4;156;290;294;6;0,04;0,5;0,13;0,03;0,01;0,01;0,05;0,04;0,06;0,01;0;0;0,04;0;0;0;0;0;0;0;0;0;98,94;0;0;0,14;12019;2124;129,9;3,9;1185,5;1214,8;1191,9;1174,5;1198;1110,4;222;2207,2;2230,3;945,1;930,8;18,7;11,3;15,5;178;86,8;1100
2230101;KRD100186033;6,4;0,4;156;290;294;6;0,04;0,5;0,13;0,03;0,01;0,01;0,05;0,04;0,06;0,01;0;0;0,04;0;0;0;0;0;0;0;0;0;98,94;0;0;0,14;12119;2124;129,4;3,9;1183;1214,8;1192,1;1174,5;1198;1114,3;222,6;2207,2;2236,1;946,1;931,1;18,9;11;15;178;93,9;1100
2230101;KRD100186033;6,4;0,4;156;290;294;6;0,04;0,5;0,13;0,03;0,01;0,01;0,05;0,04;0,06;0,01;0;0;0,04;0;0;0;0;0;0;0;0;0;98,94;0;0;0,14;12031;2124;129,1;3,9;1179;1214,8;1192,2;1174,5;1198;1112,4;222,2;2215,3;2230,3;943,2;931,8;19,2;11,2;15,1;178;93,9;1100
2230101;KRD100186033;6,4;0,4;156;290;294;6;0,04;0,5;0,13;0,03;0,01;0,01;0,05;0,04;0,06;0,01;0;0;0,04;0;0;0;0;0;0;0;0;0;98,94;0;0;0,14;12019;2124;128,8;3,9;1177;1214,8;1192,5;1174,5;1198;1115,3;222,4;2211,8;2229,2;940;927;19,4;11,5;15,4;178;93,9;1081,8
2230101;KRD100186033;6,4;0,4;156;290;294;6;0,04;0,5;0,13;0,03;0,01;0,01;0,05;0,04;0,06;0,01;0;0;0,04;0;0;0;0;0;0;0;0;0;98,94;0;0;0,14;12019;2124;128,6;3,9;1175;1214,8;1192,7;1174,5;1198;1109,9;222,6;2216,4;2236,1;933,4;923,8;19,5;11,7;15,7;178;93,9;1071,7
2230101;KRD100186033;6,4;0,4;156;290;294;6;0,04;0,5;0,13;0,03;0,01;0,01;0,05;0,04;0,06;0,01;0;0;0,04;0;0;0;0;0;0;0;0;0;98,94;0;0;0,14;12061;2124;128,3;3,9;1174;1214,8;1193,1;1175;1198;1109,9;222,5;2218,8;2239,6;934;920;19,3;12,1;15,6;178;93,9;1050,1
2230101;KRD100186033;6,4;0,4;156;290;294;6;0,04;0,5;0,13;0,03;0,01;0,01;0,05;0,04;0,06;0,01;0;0;0,04;0;0;0;0;0;0;0;0;0;98,94;0;0;0,14;12010;2124;128;3,9;1176,5;1214,8;1193,4;1177;1198;1115,3;222,4;2209,5;2240,7;931,8;914,9;19,4;12,6;15,4;178;98,1;1021,1
2230101;KRD100186033;6,4;0,4;156;290;294;6;0,04;0,5;0,13;0,03;0,01;0,01;0,05;0,04;0,06;0,01;0;0;0,04;0;0;0;0;0;0;0;0;0;98,94;0;0;0,14;12075;2124;127,1;3,9;1179,5;1214,8;1193,7;1179;1198;1120,2;222,4;2211,8;2239,6;919,7;882,4;20,4;12,3;14,7;178;103,1;951,6
2230101;KRD100186033;6,4;0,4;156;290;294;6;0,04;0,5;0,13;0,03;0,01;0,01;0,05;0,04;0,06;0,01;0;0;0,04;0;0;0;0;0;0;0;0;0;98,94;0;0;0,14;11998;2124;125,9;3,9;1181;1214,8;1194,1;1181;1198;1125,1;223,1;2210,6;2244,2;911,4;884;19,7;10,1;12,9;178;105,6;904,4
2230101;KRD100186033;6,4;0,4;156;290;294;6;0,04;0,5;0,13;0,03;0,01;0,01;0,05;0,04;0,06;0,01;0;0;0,04;0;0;0;0;0;0;0;0;0;98,94;0;0;0,14;12074;2124;98,2;4;1196,5;1214,8;1195,3;1192,5;1198;1099,6;222,5;2213;2239,6;943,9;930,2;19,8;13;17,4;178;87,1;1100
2230101;KRD100186033;6,4;0,4;156;290;294;6;0,04;0,5;0,13;0,03;0,01;0,01;0,05;0,04;0,06;0,01;0;0;0,04;0;0;0;0;0;0;0;0;0;98,94;0;0;0,14;12081;2124;98,2;4;1196,5;1214,8;1195,3;1192,5;1198;1099,6;222,7;2215,3;2236,1;942,9;925,7;22,4;13,6;17,5;178;86,9;1100
2230101;KRD100186033;6,4;0,4;156;290;294;6;0,04;0,5;0,13;0,03;0,01;0,01;0,05;0,04;0,06;0,01;0;0;0,04;0;0;0;0;0;0;0;0;0;98,94;0;0;0,14;12015;2124;98,2;3,9;1195,5;1214,8;1195,3;1192,5;1198;1085,8;222,3;2215,3;2232,6;942,3;925,4;23,5;13,7;17,7;178;87;1100
2230101;KRD100186033;6,4;0,4;156;290;294;6;0,04;0,5;0,13;0,03;0,01;0,01;0,05;0,04;0,06;0,01;0;0;0,04;0;0;0;0;0;0;0;0;0;98,94;0;0;0,14;12031;2124;98,2;3,9;1195,5;1214,8;1195,3;1192,5;1198;1090,7;223;2222,2;2235;942,3;926,4;23,6;13,8;17,9;178;87;1100
2230101;KRD100186033;6,4;0,4;156;290;294;6;0,04;0,5;0,13;0,03;0,01;0,01;0,05;0,04;0,06;0,01;0;0;0,04;0;0;0;0;0;0;0;0;0;98,94;0;0;0,14;12017;2124;98,2;3,9;1196,5;1214,8;1195,3;1192,5;1198;1097,1;223,1;2215,3;2236,1;942,3;926;23,8;13,9;18;178;86,9;1100
2230101;KRD100186033;6,4;0,4;156;290;294;6;0,04;0,5;0,13;0,03;0,01;0,01;0,05;0,04;0,06;0,01;0;0;0,04;0;0;0;0;0;0;0;0;0;98,94;0;0;0,14;12025;2124;98,2;3,9;1195,5;1214,8;1195,3;1192,5;1198;1090,2;222,8;2216,4;2236,1;942;924,8;23,8;13,8;18;178;86,9;1100
2230101;KRD100186033;6,4;0,4;156;290;294;6;0,04;0,5;0,13;0,03;0,01;0,01;0,05;0,04;0,06;0,01;0;0;0,04;0;0;0;0;0;0;0;0;0;98,94;0;0;0,14;12005;2124;98,2;3,8;1195,5;1214,8;1195,3;1192,5;1198;1098,6;222,5;2215,3;2232,6;942,9;924,8;23,7;13,8;18,2;178;87;1100
2230101;KRD100186033;6,4;0,4;156;290;294;6;0,04;0,5;0,13;0,03;0,01;0,01;0,05;0,04;0,06;0,01;0;0;0,04;0;0;0;0;0;0;0;0;0;98,94;0;0;0,14;12005;2124;98,2;3,9;1194;1214,8;1195,3;1192,5;1198;1098,1;223;2224,5;2240,7;944,5;927;23,8;13,9;18,2;178;86,8;1100
2230101;KRD100186033;6,4;0,4;156;290;294;6;0,04;0,5;0,13;0,03;0,01;0,01;0,05;0,04;0,06;0,01;0;0;0,04;0;0;0;0;0;0;0;0;0;98,94;0;0;0,14;12054;2124;98,3;3,8;1196;1214,8;1195,3;1192,5;1198;1089,7;223,1;2224,5;2236,1;944,8;928,6;23,8;13,8;18;178;86,9;1100
2230101;KRD100186033;6,4;0,4;156;290;294;6;0,04;0,5;0,13;0,03;0,01;0,01;0,05;0,04;0,06;0,01;0;0;0,04;0;0;0;0;0;0;0;0;0;98,94;0;0;0,14;12057;2124;98,3;3,9;1195;1214,8;1195,3;1192,5;1198;1097,6;223,1;2221,1;2239,6;944,5;928,9;23,8;13,8;17,8;178;87,1;1100
2230101;KRD100186033;6,4;0,4;156;290;294;6;0,04;0,5;0,13;0,03;0,01;0,01;0,05;0,04;0,06;0,01;0;0;0,04;0;0;0;0;0;0;0;0;0;98,94;0;0;0,14;12047;2124;98,3;3,9;1195;1214,8;1195,4;1192,5;1198;1094,6;223,6;2221,1;2247,7;942;925,7;23,6;13,8;17,8;178;87;1100
2230101;KRD100186033;6,4;0,4;156;290;294;6;0,04;0,5;0,13;0,03;0,01;0,01;0,05;0,04;0,06;0,01;0;0;0,04;0;0;0;0;0;0;0;0;0;98,94;0;0;0,14;11988;2124;98,3;3,8;1194,5;1214,8;1195,4;1192,5;1198;1100,6;222,9;2218,8;2244,2;941,3;923,8;23,5;13,7;18,2;178;87;1100
2230101;KRD100186033;6,4;0,4;156;290;294;6;0,04;0,5;0,13;0,03;0,01;0,01;0,05;0,04;0,06;0,01;0;0;0,04;0;0;0;0;0;0;0;0;0;98,94;0;0;0,14;12069;2124;98,3;3,8;1195;1214,8;1195,4;1192,5;1198;1097,6;223,2;2217,6;2245,4;941,6;925,7;23,5;13,7;18,5;178;87,2;1100
2230101;KRD100186033;6,4;0,4;156;290;294;6;0,04;0,5;0,13;0,03;0,01;0,01;0,05;0,04;0,06;0,01;0;0;0,04;0;0;0;0;0;0;0;0;0;98,94;0;0;0,14;12041;2124;98,3;3,9;1194;1214,8;1195,4;1192,5;1198;1101;223;2211,8;2240,7;940,7;919;23,5;13,8;18,5;178;87;1100
2230101;KRD100186033;6,4;0,4;156;290;294;6;0,04;0,5;0,13;0,03;0,01;0,01;0,05;0,04;0,06;0,01;0;0;0,04;0;0;0;0;0;0;0;0;0;98,94;0;0;0,14;12045;2124;98,3;3,9;1195;1214,8;1195,4;1192,5;1198;1098,6;223;2210,6;2241,9;940,7;927,3;23,6;13,8;18,2;178;87;1100
2230101;KRD100186033;6,4;0,4;156;290;294;6;0,04;0,5;0,13;0,03;0,01;0,01;0,05;0,04;0,06;0,01;0;0;0,04;0;0;0;0;0;0;0;0;0;98,94;0;0;0,14;12051;2124;98,3;3,9;1195;1214,8;1195,4;1192,5;1198;1100,6;222,9;2211,8;2244,2;942,3;926;23,6;13,8;18,2;178;87,2;1100
2230101;KRD100186033;6,4;0,4;156;290;294;6;0,04;0,5;0,13;0,03;0,01;0,01;0,05;0,04;0,06;0,01;0;0;0,04;0;0;0;0;0;0;0;0;0;98,94;0;0;0,14;12134;2124;98,2;3,9;1194;1214,8;1195,4;1192,5;1198;1097,1;223,2;2222,2;2240,7;942,3;926,4;23,6;13,8;18,6;178;87,2;1100
2230101;KRD100186033;6,4;0,4;156;290;294;6;0,04;0,5;0,13;0,03;0,01;0,01;0,05;0,04;0,06;0,01;0;0;0,04;0;0;0;0;0;0;0;0;0;98,94;0;0;0,14;12088;2124;98,2;3,9;1192,5;1214,8;1195,4;1192,5;1198;1094,6;223,6;2224,5;2245,4;941,6;824,2;23,5;13,8;19,1;178;87,1;1100
2230101;KRD100186033;6,4;0,4;156;290;294;6;0,04;0,5;0,13;0,03;0,01;0,01;0,05;0,04;0,06;0,01;0;0;0,04;0;0;0;0;0;0;0;0;0;98,94;0;0;0,14;12088;2124;98,3;3,9;1194,5;1214,8;1195,4;1193,5;1198;1100,6;223,7;2232,6;2241,9;940,7;926,4;23,5;13,9;19,1;178;87,1;1100
2230101;KRD100186033;6,4;0,4;156;290;294;6;0,04;0,5;0,13;0,03;0,01;0,01;0,05;0,04;0,06;0,01;0;0;0,04;0;0;0;0;0;0;0;0;0;98,94;0;0;0,14;12088;2124;98,3;3,7;1195;1214,8;1195,4;1193,5;1198;1106,9;223,3;2218,8;2247,7;944,5;928;23,5;13,8;18,9;178;87,1;1100
2230101;KRD100186033;6,4;0,4;156;290;294;6;0,04;0,5;0,13;0,03;0,01;0,01;0,05;0,04;0,06;0,01;0;0;0,04;0;0;0;0;0;0;0;0;0;98,94;0;0;0,14;12088;2124;98,3;3,9;1194,5;1214,8;1195,4;1193,5;1198;1093,2;223,5;2224,5;2244,2;942;925,7;23,4;13,9;18,4;178;87,3;1100
2230101;KRD100186033;6,4;0,4;156;290;294;6;0,04;0,5;0,13;0,03;0,01;0,01;0,05;0,04;0,06;0,01;0;0;0,04;0;0;0;0;0;0;0;0;0;98,94;0;0;0,14;12059;2124;98,2;3,9;1194;1214,8;1195,4;1193,5;1198;1099,6;223,5;2224,5;2246,5;942;927,3;23,3;13,9;17,9;178;87,4;1100
2230101;KRD100186033;6,4;0,4;156;290;294;6;0,04;0,5;0,13;0,03;0,01;0,01;0,05;0,04;0,06;0,01;0;0;0,04;0;0;0;0;0;0;0;0;0;98,94;0;0;0,14;12068;2124;98,2;3,8;1194,5;1214,8;1195,4;1193,5;1198;1097,6;223,3;2222,2;2247,7;942,3;927,6;23,3;13,8;17,4;178;87,4;1100
2230102;KRD100185738;6,2;0,4;208;296,3;248,8;6;0,05;0,5;0,13;0,02;0,02;0,01;0,04;0,04;0,07;0;0;0;0,04;0;0;0;0;0;0;0;0;0,07;98,95;0;0;0,16;11975;2124;98,3;3,8;1194,5;1214,8;1195,4;1193,5;1198;1103;223,1;2221,1;2252,3;943,2;927,6;23,2;13,8;17,8;178;87,4;1100
2230102;KRD100185738;6,2;0,4;208;296,3;248,8;6;0,05;0,5;0,13;0,02;0,02;0,01;0,04;0,04;0,07;0;0;0;0,04;0;0;0;0;0;0;0;0;0,07;98,95;0;0;0,16;11975;2124;98,2;3,9;1194,5;1214,8;1195,4;1193,5;1198;1098,1;223,9;2224,5;2253,5;942,9;918,1;23,3;13,9;18,3;178;87,4;1100
2230102;KRD100185738;6,2;0,4;208;296,3;248,8;6;0,05;0,5;0,13;0,02;0,02;0,01;0,04;0,04;0,07;0;0;0;0,04;0;0;0;0;0;0;0;0;0,07;98,95;0;0;0,16;12152;2124;98,2;3,8;1194,5;1214,8;1195,4;1192,5;1198;1100,1;223,7;2223,4;2252,3;944,5;927,3;23,4;14;18,9;178;87;1100
2230102;KRD100185738;6,2;0,4;208;296,3;248,8;6;0,05;0,5;0,13;0,02;0,02;0,01;0,04;0,04;0,07;0;0;0;0,04;0;0;0;0;0;0;0;0;0,07;98,95;0;0;0,16;12000;2124;98,3;3,9;1194,5;1214,8;1195,4;1192,5;1198;1099,6;223,7;2226,9;2246,5;944,8;930,2;23,5;13,9;19,2;178;87,4;1100
2230102;KRD100185738;6,2;0,4;208;296,3;248,8;6;0,05;0,5;0,13;0,02;0,02;0,01;0,04;0,04;0,07;0;0;0;0,04;0;0;0;0;0;0;0;0;0,07;98,95;0;0;0,16;12052;2124;98,2;3,9;1194,5;1214,8;1195,4;1192,5;1198;1098,1;223,4;2223,4;2247,7;940;928;23,4;13,8;19,6;178;87,4;1100
2230102;KRD100185738;6,2;0,4;208;296,3;248,8;6;0,05;0,5;0,13;0,02;0,02;0,01;0,04;0,04;0,07;0;0;0;0,04;0;0;0;0;0;0;0;0;0,07;98,95;0;0;0,16;12154;2124;98,2;3,8;1196;1214,8;1195,4;1192,5;1198;1102;223,7;2224,5;2245,4;939,7;927;23,3;13,7;19,6;178;87,2;1100
2230102;KRD100185738;6,2;0,4;208;296,3;248,8;6;0,05;0,5;0,13;0,02;0,02;0,01;0,04;0,04;0,07;0;0;0;0,04;0;0;0;0;0;0;0;0;0,07;98,95;0;0;0,16;12117;2124;98,2;3,8;1196;1214,8;1195,4;1192,5;1198;1100,1;223,6;2228;2240,7;940;926;23,2;13,8;19,5;178;88;1100
2230102;KRD100185738;6,2;0,4;208;296,3;248,8;6;0,05;0,5;0,13;0,02;0,02;0,01;0,04;0,04;0,07;0;0;0;0,04;0;0;0;0;0;0;0;0;0,07;98,95;0;0;0,16;11964;2124;98,2;3,8;1196;1214,8;1195,3;1192,5;1198;1102,5;223,8;2228;2244,2;939,7;927,6;23,1;13,9;19,4;178;87,6;1100
2230102;KRD100185738;6,2;0,4;208;296,3;248,8;6;0,05;0,5;0,13;0,02;0,02;0,01;0,04;0,04;0,07;0;0;0;0,04;0;0;0;0;0;0;0;0;0,07;98,95;0;0;0,16;12156;2124;98,2;3,8;1195;1214,8;1195,3;1192,5;1198;1091,2;223,4;2226,9;2245,4;942;924,8;23;13,8;19,3;178;87,8;1100
2230102;KRD100185738;6,2;0,4;208;296,3;248,8;6;0,05;0,5;0,13;0,02;0,02;0,01;0,04;0,04;0,07;0;0;0;0,04;0;0;0;0;0;0;0;0;0,07;98,95;0;0;0,16;12088;2124;98,2;3,9;1195;1214,8;1195,3;1192,5;1198;1099,6;223,5;2218,8;2253,5;939,7;924,8;23;13,8;19,3;178;87,4;1100
2230102;KRD100185738;6,2;0,4;208;296,3;248,8;6;0,05;0,5;0,13;0,02;0,02;0,01;0,04;0,04;0,07;0;0;0;0,04;0;0;0;0;0;0;0;0;0,07;98,95;0;0;0,16;12145;2124;98,1;3,8;1196;1214,8;1195,3;1192,5;1198;1099,6;224,1;2236,1;2247,7;939,7;927,3;23;13,8;19,3;178;87,1;1100
2230102;KRD100185738;6,2;0,4;208;296,3;248,8;6;0,05;0,5;0,13;0,02;0,02;0,01;0,04;0,04;0,07;0;0;0;0,04;0;0;0;0;0;0;0;0;0,07;98,95;0;0;0,16;12008;2124;98,1;3,9;1196;1214,8;1195,3;1192,5;1198;1100,1;223,6;2230,3;2241,9;940,4;928,6;23;13,9;18,8;178;88,2;1100
2230102;KRD100185738;6,2;0,4;208;296,3;248,8;6;0,05;0,5;0,13;0,02;0,02;0,01;0,04;0,04;0,07;0;0;0;0,04;0;0;0;0;0;0;0;0;0,07;98,95;0;0;0,16;12137;2124;98,1;3,8;1196;1214,8;1195,2;1192,5;1198;1102;223,6;2228;2241,9;942;908,9;23,1;13,9;18,7;178;87,2;1100
2230102;KRD100185738;6,2;0,4;208;296,3;248,8;6;0,05;0,5;0,13;0,02;0,02;0,01;0,04;0,04;0,07;0;0;0;0,04;0;0;0;0;0;0;0;0;0,07;98,95;0;0;0,16;11979;2124;98;3,8;1195,5;1214,8;1195,2;1192,5;1198;1100,1;224,2;2236,1;2253,5;940,4;927,6;23,2;13,9;18,5;178;87,9;1100
2230102;KRD100185738;6,2;0,4;208;296,3;248,8;6;0,05;0,5;0,13;0,02;0,02;0,01;0,04;0,04;0,07;0;0;0;0,04;0;0;0;0;0;0;0;0;0,07;98,95;0;0;0,16;12016;2124;98,1;3,9;1194,5;1214,8;1195,2;1192,5;1198;1100,6;224,2;2233,8;2255,8;941,3;928;23,4;13,8;18,3;178;88,1;1100
2230102;KRD100185738;6,2;0,4;208;296,3;248,8;6;0,05;0,5;0,13;0,02;0,02;0,01;0,04;0,04;0,07;0;0;0;0,04;0;0;0;0;0;0;0;0;0,07;98,95;0;0;0,16;12005;2124;98,1;3,8;1197,5;1214,8;1195,2;1192,5;1198;1103;224,3;2238,4;2261,6;940,7;926;23,4;13,8;17,8;178;87,5;1100
2230102;KRD100185738;6,2;0,4;208;296,3;248,8;6;0,05;0,5;0,13;0,02;0,02;0,01;0,04;0,04;0,07;0;0;0;0,04;0;0;0;0;0;0;0;0;0,07;98,95;0;0;0,16;12044;2124;98,1;3,8;1197;1214,8;1195,2;1192,5;1197,5;1099,6;224,5;2229,2;2253,5;941,3;926;23,4;13,9;17,7;178;87,3;1100
2230102;KRD100185738;6,2;0,4;208;296,3;248,8;6;0,05;0,5;0,13;0,02;0,02;0,01;0,04;0,04;0,07;0;0;0;0,04;0;0;0;0;0;0;0;0;0,07;98,95;0;0;0,16;12041;2124;98;3,8;1197;1214,8;1195,1;1192,5;1197,5;1102,5;224,7;2239,6;2256,9;940,4;882,8;23,4;13,9;17,7;178;87,7;1100
2230102;KRD100185738;6,2;0,4;208;296,3;248,8;6;0,05;0,5;0,13;0,02;0,02;0,01;0,04;0,04;0,07;0;0;0;0,04;0;0;0;0;0;0;0;0;0,07;98,95;0;0;0,16;12157;2124;98,1;3,8;1196;1214,8;1195,1;1192,5;1197,5;1102,5;224,3;2218,8;2256,9;940;927;23,4;13,9;17,9;178;88,1;1100
2230102;KRD100185738;6,2;0,4;208;296,3;248,8;6;0,05;0,5;0,13;0,02;0,02;0,01;0,04;0,04;0,07;0;0;0;0,04;0;0;0;0;0;0;0;0;0,07;98,95;0;0;0,16;12061;2124;98,1;3,8;1196;1214,8;1195,1;1192,5;1197,5;1100,6;224,9;2236,1;2261,6;938,8;926;23,4;14;17,9;178;87,4;1100
2230102;KRD100185738;6,2;0,4;208;296,3;248,8;6;0,05;0,5;0,13;0,02;0,02;0,01;0,04;0,04;0,07;0;0;0;0,04;0;0;0;0;0;0;0;0;0,07;98,95;0;0;0,16;12046;2124;98,1;3,8;1196;1214,8;1195,1;1192,5;1197,5;1105;225,2;2241,9;2265;940;928,9;23,5;14;17,9;178;87;1100
2230102;KRD100185738;6,2;0,4;208;296,3;248,8;6;0,05;0,5;0,13;0,02;0,02;0,01;0,04;0,04;0,07;0;0;0;0,04;0;0;0;0;0;0;0;0;0,07;98,95;0;0;0,16;12075;2124;98;3,9;1195,5;1214,8;1195,1;1192,5;1197,5;1102;225,3;2240,7;2265;942,9;927,3;23,6;14;18;178;87,6;1100
2230102;KRD100185738;6,2;0,4;208;296,3;248,8;6;0,05;0,5;0,13;0,02;0,02;0,01;0,04;0,04;0,07;0;0;0;0,04;0;0;0;0;0;0;0;0;0,07;98,95;0;0;0,16;12136;2124;98,1;3,9;1195,5;1214,8;1195,1;1192,5;1197,5;1103,5;224,9;2230,3;2262,7;942,3;927;23,5;14,1;18,2;178;86,9;1100
2230102;KRD100185738;6,2;0,4;208;296,3;248,8;6;0,05;0,5;0,13;0,02;0,02;0,01;0,04;0,04;0,07;0;0;0;0,04;0;0;0;0;0;0;0;0;0,07;98,95;0;0;0,16;12036;2124;98;3,9;1195;1214,8;1195,2;1192,5;1198,5;1101;225,2;2240,7;2263,9;941,6;925,4;23,5;14;18,6;178;87,5;1100
2230102;KRD100185738;6,2;0,4;208;296,3;248,8;6;0,05;0,5;0,13;0,02;0,02;0,01;0,04;0,04;0,07;0;0;0;0,04;0;0;0;0;0;0;0;0;0,07;98,95;0;0;0,16;12053;2124;98,1;3,8;1193,5;1214,8;1195,2;1192,5;1198,5;1105;224,9;2235;2259,3;941,6;925,7;23,4;14;18,7;178;87,4;1100
2230102;KRD100185738;6,2;0,4;208;296,3;248,8;6;0,05;0,5;0,13;0,02;0,02;0,01;0,04;0,04;0,07;0;0;0;0,04;0;0;0;0;0;0;0;0;0,07;98,95;0;0;0,16;12119;2124;98,1;3,8;1195;1214,8;1195,3;1192,5;1198,5;1101;225,5;2238,4;2263,9;942;927,6;23,4;14;18,5;178;87,3;1100
2230102;KRD100185738;6,2;0,4;208;296,3;248,8;6;0,05;0,5;0,13;0,02;0,02;0,01;0,04;0,04;0,07;0;0;0;0,04;0;0;0;0;0;0;0;0;0,07;98,95;0;0;0,16;12057;2124;98,1;3,8;1195;1214,8;1195,4;1192,5;1198,5;1100,6;225,7;2239,6;2273,1;939,7;926,4;23,3;14;18,6;178;86,8;1100
2230102;KRD100185738;6,2;0,4;208;296,3;248,8;6;0,05;0,5;0,13;0,02;0,02;0,01;0,04;0,04;0,07;0;0;0;0,04;0;0;0;0;0;0;0;0;0,07;98,95;0;0;0,16;12070;2124;98,1;3,9;1195,5;1214,8;1195,4;1192,5;1199;1103,5;225,5;2239,6;2270,8;942,3;926;23,4;14;18,7;178;87,4;1100
2230102;KRD100185738;6,2;0,4;208;296,3;248,8;6;0,05;0,5;0,13;0,02;0,02;0,01;0,04;0,04;0,07;0;0;0;0,04;0;0;0;0;0;0;0;0;0,07;98,95;0;0;0,16;12054;2124;98,1;3,9;1194;1214,8;1195,5;1192,5;1199;1103,5;225,9;2240,7;2268,5;941,6;908,5;23,5;14;18,7;178;86,7;1100
2230102;KRD100185738;6,2;0,4;208;296,3;248,8;6;0,05;0,5;0,13;0,02;0,02;0,01;0,04;0,04;0,07;0;0;0;0,04;0;0;0;0;0;0;0;0;0,07;98,95;0;0;0,16;12142;2124;98,1;3,8;1194;1214,8;1195,6;1192,5;1200;1102,5;225,5;2246,5;2269,7;940,7;911,4;23,5;14;18,6;178;87,6;1100
2230102;KRD100185738;6,2;0,4;208;296,3;248,8;6;0,05;0,5;0,13;0,02;0,02;0,01;0,04;0,04;0,07;0;0;0;0,04;0;0;0;0;0;0;0;0;0,07;98,95;0;0;0,16;12136;2124;98,1;3,9;1194;1214,8;1195,7;1192,5;1200,5;1104,5;225,5;2241,9;2265;939,7;925,7;23,4;14;18,9;178;88,2;1100
2230102;KRD100185738;6,2;0,4;208;296,3;248,8;6;0,05;0,5;0,13;0,02;0,02;0,01;0,04;0,04;0,07;0;0;0;0,04;0;0;0;0;0;0;0;0;0,07;98,95;0;0;0,16;12136;2124;98;3,8;1194,5;1214,8;1195,8;1192,5;1201;1102,5;225,7;2252,2;2262,7;940,4;928,9;23,3;14;19;178;87,8;1100
2230102;KRD100185738;6,2;0,4;208;296,3;248,8;6;0,05;0,5;0,13;0,02;0,02;0,01;0,04;0,04;0,07;0;0;0;0,04;0;0;0;0;0;0;0;0;0,07;98,95;0;0;0,16;12094;2124;98,1;3,8;1195;1214,8;1195,9;1192,5;1201;1102,5;225,5;2245,4;2262,7;940,7;926,4;23,4;14;19,1;178;86,9;1100
2230102;KRD100185738;6,2;0,4;208;296,3;248,8;6;0,05;0,5;0,13;0,02;0,02;0,01;0,04;0,04;0,07;0;0;0;0,04;0;0;0;0;0;0;0;0;0,07;98,95;0;0;0,16;12129;2124;98;3,9;1195;1214,8;1196;1192,5;1202,5;1098,1;225,5;2246,5;2262,7;940;923,8;23,4;14,2;19,2;178;88;1100
2230102;KRD100185738;6,2;0,4;208;296,3;248,8;6;0,05;0,5;0,13;0,02;0,02;0,01;0,04;0,04;0,07;0;0;0;0,04;0;0;0;0;0;0;0;0;0,07;98,95;0;0;0,16;12144;2124;98;3,8;1194,5;1214,8;1196,1;1192,5;1202,5;1103,5;225,8;2246,5;2263,9;942,3;926;23,4;14,3;19,5;178;87,1;1100
2230102;KRD100185738;6,2;0,4;208;296,3;248,8;6;0,05;0,5;0,13;0,02;0,02;0,01;0,04;0,04;0,07;0;0;0;0,04;0;0;0;0;0;0;0;0;0,07;98,95;0;0;0,16;12114;2124;98,1;3,8;1197,5;1214,8;1196,2;1192,5;1202,5;1100,6;226,3;2258,1;2268,5;942,9;926,4;23,4;14,4;19,6;178;86,9;1100
2230102;KRD100185738;6,2;0,4;208;296,3;248,8;6;0,05;0,5;0,13;0,02;0,02;0,01;0,04;0,04;0,07;0;0;0;0,04;0;0;0;0;0;0;0;0;0,07;98,95;0;0;0,16;12112;2124;98,1;3,8;1196,5;1214,8;1196,3;1192,5;1203;1102,5;226,1;2255,5;2269,7;943,2;927,6;23,5;14,4;19,5;178;87,1;1100
2230102;KRD100185738;6,2;0,4;208;296,3;248,8;6;0,05;0,5;0,13;0,02;0,02;0,01;0,04;0,04;0,07;0;0;0;0,04;0;0;0;0;0;0;0;0;0,07;98,95;0;0;0,16;12092;2124;98;3,8;1196,5;1214,8;1196,4;1192,5;1203;1105,5;226,3;2253,5;2269,7;942;926;23,4;14,3;19,5;178;87,8;1100
2230102;KRD100185738;6,2;0,4;208;296,3;248,8;6;0,05;0,5;0,13;0,02;0,02;0,01;0,04;0,04;0,07;0;0;0;0,04;0;0;0;0;0;0;0;0;0,07;98,95;0;0;0,16;12157;2124;98;3,9;1196,5;1214,8;1196,5;1192,5;1203,5;1093,7;226,2;2255,8;2267,4;940,4;926;23,1;14,2;19,6;178;88,1;1100
2230102;KRD100185738;6,2;0,4;208;296,3;248,8;6;0,05;0,5;0,13;0,02;0,02;0,01;0,04;0,04;0,07;0;0;0;0,04;0;0;0;0;0;0;0;0;0,07;98,95;0;0;0,16;12125;2124;98;3,9;1197;1214,8;1196,6;1192,5;1204;1101;226,2;2255,8;2267,4;940,7;927,6;22,9;14,2;19,5;178;87,3;1100
2230102;KRD100185738;6,2;0,4;208;296,3;248,8;6;0,05;0,5;0,13;0,02;0,02;0,01;0,04;0,04;0,07;0;0;0;0,04;0;0;0;0;0;0;0;0;0,07;98,95;0;0;0,16;12125;2124;98;3,8;1196,5;1214,8;1196,7;1192,5;1204;1100,1;226,1;2247,7;2276,6;941,3;928;22,9;14,1;19,6;178;87,3;1100
2230102;KRD100185738;6,2;0,4;208;296,3;248,8;6;0,05;0,5;0,13;0,02;0,02;0,01;0,04;0,04;0,07;0;0;0;0,04;0;0;0;0;0;0;0;0;0,07;98,95;0;0;0,16;11976;2124;97,9;3,8;1196,5;1214,8;1196,9;1192,5;1204,5;1102;226,4;2255,8;2281,3;941,6;926,4;23,1;14,2;19,7;178;87,4;1100
2230102;KRD100185738;6,2;0,4;208;296,3;248,8;6;0,05;0,5;0,13;0,02;0,02;0,01;0,04;0,04;0,07;0;0;0;0,04;0;0;0;0;0;0;0;0;0,07;98,95;0;0;0,16;12109;2124;98;3,9;1196,5;1214,8;1196,9;1192,5;1204,5;1100,1;226,4;2252,3;2270,8;942;924,5;23,2;14,2;19,9;178;87;1100
2230102;KRD100185738;6,2;0,4;208;296,3;248,8;6;0,05;0,5;0,13;0,02;0,02;0,01;0,04;0,04;0,07;0;0;0;0,04;0;0;0;0;0;0;0;0;0,07;98,95;0;0;0,16;12092;2124;98;3,9;1196;1214,8;1197,1;1192,5;1206;1106;225,9;2241,9;2274,3;941,3;928;23,3;14,3;20,2;178;87,5;1100
2230102;KRD100185738;6,2;0,4;208;296,3;248,8;6;0,05;0,5;0,13;0,02;0,02;0,01;0,04;0,04;0,07;0;0;0;0,04;0;0;0;0;0;0;0;0;0,07;98,95;0;0;0,16;12025;2124;98;3,9;1194,5;1214,8;1197,2;1192,5;1206;1100,6;226,1;2245,4;2274,3;940;929,2;23,2;14,2;19,9;178;87,8;1100
2230102;KRD100185738;6,2;0,4;208;296,3;248,8;6;0,05;0,5;0,13;0,02;0,02;0,01;0,04;0,04;0,07;0;0;0;0,04;0;0;0;0;0;0;0;0;0,07;98,95;0;0;0,16;11975;2124;97,9;3,9;1197;1214,8;1197,4;1192,5;1206,5;1101;225,6;2241,9;2270,8;941,3;928;23,1;14,2;19,5;178;87,9;1100
2230102;KRD100185738;6,2;0,4;208;296,3;248,8;6;0,05;0,5;0,13;0,02;0,02;0,01;0,04;0,04;0,07;0;0;0;0,04;0;0;0;0;0;0;0;0;0,07;98,95;0;0;0,16;11963;2124;98;3,9;1196;1214,8;1197,6;1192,5;1206,5;1099,6;225,9;2245,4;2273,1;940,4;926,4;23,2;14,2;19;178;86,9;1100
2230102;KRD100185738;6,2;0,4;208;296,3;248,8;6;0,05;0,5;0,13;0,02;0,02;0,01;0,04;0,04;0,07;0;0;0;0,04;0;0;0;0;0;0;0;0;0,07;98,95;0;0;0,16;12078;2124;97,9;3,8;1196;1214,8;1197,7;1192,5;1206,5;1103;226,4;2252,3;2276,6;943,5;929,2;23,4;14,3;18,6;178;87,1;1100
2230102;KRD100185738;6,2;0,4;208;296,3;248,8;6;0,05;0,5;0,13;0,02;0,02;0,01;0,04;0,04;0,07;0;0;0;0,04;0;0;0;0;0;0;0;0;0,07;98,95;0;0;0,16;12160;2124;98;3,9;1196;1214,8;1197,8;1192,5;1206,5;1100,1;226,8;2258,1;2280,1;942;927,6;23,5;14,3;18,5;178;87,9;1100
2230102;KRD100185738;6,2;0,4;208;296,3;248,8;6;0,05;0,5;0,13;0,02;0,02;0,01;0,04;0,04;0,07;0;0;0;0,04;0;0;0;0;0;0;0;0;0,07;98,95;0;0;0,16;12044;2124;98;3,9;1195,5;1214,8;1197,9;1192,5;1206,5;1101;226;2252,3;2278,9;941,3;926,4;23,5;14,2;18,9;178;87,5;1100
2230102;KRD100185738;6,2;0,4;208;296,3;248,8;6;0,05;0,5;0,13;0,02;0,02;0,01;0,04;0,04;0,07;0;0;0;0,04;0;0;0;0;0;0;0;0;0,07;98,95;0;0;0,16;12139;2124;97,9;3,8;1195,5;1214,8;1198;1192,5;1206,5;1096,1;227,1;2261,6;2282,4;942;883,1;23,5;14,1;19,1;178;87,7;1100
2230106;KRD100185910;6,3;0,4;103;296,3;248,8;6;0,04;0,44;0,1;0,02;0,01;0,01;0,03;0,04;0,08;0;0;0;0,04;0;0;0;0;0;0;0;0;0,01;99,11;0;0;0,12;12159;2124;97,9;3,8;1195,5;1214,8;1198,1;1192,5;1206,5;1094,6;226,5;2255,8;2273,1;941,3;927;23,3;14,2;19,1;178;87,4;1100
2230106;KRD100185910;6,3;0,4;103;296,3;248,8;6;0,04;0,44;0,1;0,02;0,01;0,01;0,03;0,04;0,08;0;0;0;0,04;0;0;0;0;0;0;0;0;0,01;99,11;0;0;0,12;12058;2124;97,9;3,9;1194,5;1214,8;1198,1;1192,5;1206,5;1100,6;226,9;2253,5;2281,3;942;928,9;23,3;14,2;18,8;178;86,9;1100
2230106;KRD100185910;6,3;0,4;103;296,3;248,8;6;0,04;0,44;0,1;0,02;0,01;0,01;0,03;0,04;0,08;0;0;0;0,04;0;0;0;0;0;0;0;0;0,01;99,11;0;0;0,12;12040;2124;97,9;3,8;1195;1214,8;1198,2;1192,5;1206,5;1100,6;226,9;2253,5;2284,7;942,3;928,6;23,4;14,4;18,7;178;87,7;1100
2230106;KRD100185910;6,3;0,4;103;296,3;248,8;6;0,04;0,44;0,1;0,02;0,01;0,01;0,03;0,04;0,08;0;0;0;0,04;0;0;0;0;0;0;0;0;0,01;99,11;0;0;0,12;12101;2124;97,9;3,4;1194;1214,8;1198,2;1192,5;1206,5;1099,6;227,7;2259,3;2292,8;944,5;929,2;23,5;14,6;18,9;178;87,4;1100
2230106;KRD100185910;6,3;0,4;103;296,3;248,8;6;0,04;0,44;0,1;0,02;0,01;0,01;0,03;0,04;0,08;0;0;0;0,04;0;0;0;0;0;0;0;0;0,01;99,11;0;0;0,12;12023;2124;97,9;3,9;1195,5;1214,8;1198,2;1191;1206,5;1095,1;227,5;2259,3;2290,5;944,8;930,8;23,7;14,7;19,2;178;87,7;1100
2230106;KRD100185910;6,3;0,4;103;296,3;248,8;6;0,04;0,44;0,1;0,02;0,01;0,01;0,03;0,04;0,08;0;0;0;0,04;0;0;0;0;0;0;0;0;0,01;99,11;0;0;0,12;12131;2124;97,9;3,9;1196;1214,8;1198,1;1188;1206,5;1097,1;227,9;2265;2290,5;944,5;929,2;23,8;14,6;19,2;178;86,9;1100
2230106;KRD100185910;6,3;0,4;103;296,3;248,8;6;0,04;0,44;0,1;0,02;0,01;0,01;0,03;0,04;0,08;0;0;0;0,04;0;0;0;0;0;0;0;0;0,01;99,11;0;0;0,12;12102;2124;97,9;3,8;1195;1214,8;1197,9;1186;1206,5;1099,6;228,5;2274,3;2288,2;944,5;930,5;23,9;14,6;19,1;178;86,8;1100
2230106;KRD100185910;6,3;0,4;103;296,3;248,8;6;0,04;0,44;0,1;0,02;0,01;0,01;0,03;0,04;0,08;0;0;0;0,04;0;0;0;0;0;0;0;0;0,01;99,11;0;0;0,12;12106;2124;97,9;3,8;1194,5;1214,8;1197,8;1184,5;1206,5;1102;224,3;2235;2258,1;944,5;929,5;24;14,7;19,3;178;87,5;1100
2230106;KRD100185910;6,3;0,4;103;296,3;248,8;6;0,04;0,44;0,1;0,02;0,01;0,01;0,03;0,04;0,08;0;0;0;0,04;0;0;0;0;0;0;0;0;0,01;99,11;0;0;0,12;12079;2124;97,8;3,8;1193,5;1214,8;1197,6;1183,5;1206,5;1102;228,3;2275,5;2290,5;943,9;929,2;24,1;14,7;19,6;178;86,9;1100
2230106;KRD100185910;6,3;0,4;103;296,3;248,8;6;0,04;0,44;0,1;0,02;0,01;0,01;0,03;0,04;0,08;0;0;0;0,04;0;0;0;0;0;0;0;0;0,01;99,11;0;0;0,12;12007;2124;97,8;3,9;1194,5;1214,8;1197,5;1182,5;1206,5;1100,6;227,8;2269,7;2290,5;944,5;931,8;24,1;14,7;19,6;178;86,5;1100
2230106;KRD100185910;6,3;0,4;103;296,3;248,8;6;0,04;0,44;0,1;0,02;0,01;0,01;0,03;0,04;0,08;0;0;0;0,04;0;0;0;0;0;0;0;0;0,01;99,11;0;0;0,12;12160;2124;97,9;3,8;1194;1214,8;1197,2;1182;1206,5;1100,6;228;2265;2294;944,5;930,5;24;14,7;19,4;178;87;1100
2230106;KRD100185910;6,3;0,4;103;296,3;248,8;6;0,04;0,44;0,1;0,02;0,01;0,01;0,03;0,04;0,08;0;0;0;0,04;0;0;0;0;0;0;0;0;0,01;99,11;0;0;0,12;12086;2124;97,9;3,8;1194,5;1214,8;1197;1181;1206,5;1103;228;2265;2297,5;944,5;904,1;23,9;14,7;19,2;178;87,1;1100
2230106;KRD100185910;6,3;0,4;103;296,3;248,8;6;0,04;0,44;0,1;0,02;0,01;0,01;0,03;0,04;0,08;0;0;0;0,04;0;0;0;0;0;0;0;0;0,01;99,11;0;0;0,12;12111;2124;97,8;3,5;1194;1214,8;1196,9;1181;1206,5;1104,5;228,8;2274,3;2298,6;944,8;930,5;23,9;14,7;18,8;178;86,7;1100
2230106;KRD100185910;6,3;0,4;103;296,3;248,8;6;0,04;0,44;0,1;0,02;0,01;0,01;0,03;0,04;0,08;0;0;0;0,04;0;0;0;0;0;0;0;0;0,01;99,11;0;0;0,12;12061;2124;97,8;3,8;1193;1214,8;1196,7;1181;1206,5;1102;228,8;2282,4;2296,3;943,9;904,1;24;14,7;18,6;178;86,6;1100
2230106;KRD100185910;6,3;0,4;103;296,3;248,8;6;0,04;0,44;0,1;0,02;0,01;0,01;0,03;0,04;0,08;0;0;0;0,04;0;0;0;0;0;0;0;0;0,01;99,11;0;0;0,12;11987;2124;97,8;3,9;1195;1214,8;1196,6;1181;1206,5;1103;228,9;2278,9;2292,8;944,5;929,2;24;14,7;18,7;178;87,4;1100
2230106;KRD100185910;6,3;0,4;103;296,3;248,8;6;0,04;0,44;0,1;0,02;0,01;0,01;0,03;0,04;0,08;0;0;0;0,04;0;0;0;0;0;0;0;0;0,01;99,11;0;0;0,12;12055;2124;97,7;3,8;1195;1214,8;1196,4;1181;1206,5;1103,5;229;2280,1;2299,8;944,5;929,2;24;14,8;19;178;87,6;1100
2230106;KRD100185910;6,3;0,4;103;296,3;248,8;6;0,04;0,44;0,1;0,02;0,01;0,01;0,03;0,04;0,08;0;0;0;0,04;0;0;0;0;0;0;0;0;0,01;99,11;0;0;0,12;12124;2124;97,7;3,9;1194,5;1214,8;1196,3;1181;1206,5;1104,5;229,6;2285,9;2305,6;943,9;914,3;24,1;14,8;19,4;178;87,6;1100
2230106;KRD100185910;6,3;0,4;103;296,3;248,8;6;0,04;0,44;0,1;0,02;0,01;0,01;0,03;0,04;0,08;0;0;0;0,04;0;0;0;0;0;0;0;0;0,01;99,11;0;0;0,12;12098;2124;97,8;3,9;1194,5;1214,8;1196,2;1181;1206,5;1106,9;229,6;2282,4;2316;944,5;928,6;24,2;14,9;19,8;178;87,1;1100
2230106;KRD100185910;6,3;0,4;103;296,3;248,8;6;0,04;0,44;0,1;0,02;0,01;0,01;0,03;0,04;0,08;0;0;0;0,04;0;0;0;0;0;0;0;0;0,01;99,11;0;0;0,12;12141;2124;97,7;3,9;1194,5;1214,8;1196,2;1181;1206,5;1103,5;229,7;2281,3;2311,3;944,5;929,5;24,1;14,9;20,2;178;87;1100
2230106;KRD100185910;6,3;0,4;103;296,3;248,8;6;0,04;0,44;0,1;0,02;0,01;0,01;0,03;0,04;0,08;0;0;0;0,04;0;0;0;0;0;0;0;0;0,01;99,11;0;0;0,12;12135;2124;108,7;3,9;1194,5;1214,8;1196,5;1181;1206,5;1102;230,5;2284,7;2314,8;945,1;921,3;24;14,9;20,1;178;87,2;1100
2230106;KRD100185910;6,3;0,4;103;296,3;248,8;6;0,04;0,44;0,1;0,02;0,01;0,01;0,03;0,04;0,08;0;0;0;0,04;0;0;0;0;0;0;0;0;0,01;99,11;0;0;0,12;12055;2124;108,7;3,8;1195;1214,8;1196,5;1181;1206,5;1100,1;230,6;2291,7;2322,9;943,9;931,8;24;14,9;19,7;178;86,6;1100
2230106;KRD100185910;6,3;0,4;103;296,3;248,8;6;0,04;0,44;0,1;0,02;0,01;0,01;0,03;0,04;0,08;0;0;0;0,04;0;0;0;0;0;0;0;0;0,01;99,11;0;0;0,12;12027;2124;108,6;3,9;1195;1214,8;1196,5;1181;1206,5;1100,6;232,6;2311,3;2338;944,5;928,9;24;14,8;19,4;178;86,8;1100
2230106;KRD100185910;6,3;0,4;103;296,3;248,8;6;0,04;0,44;0,1;0,02;0,01;0,01;0,03;0,04;0,08;0;0;0;0,04;0;0;0;0;0;0;0;0;0,01;99,11;0;0;0,12;12059;2124;108,7;3,8;1194,5;1214,8;1196,6;1181;1206,5;1102,5;234,4;2332,2;2356,5;943,2;927,3;24;14,9;19,3;178;87,4;1100
