Repository: furkanbitik/kardemir

File: final_birlesik_veri2.csv (part 28 of 29)
dokum_no;numune_no;cap;ovalite;elastikiyet;rel_alt_akma_dayanimi;reh_ust_akma_dayanimi;tufal_orani;C;MN;SI;S;P;N;CR;NI;CU;MO;V;TI;AS;SN;SB;AL;NB;CA;ZN;B;PB;ZR;FE;ALSOL;ALINS;CEV;firin_giris_uzunluk;firin_giris_agirlik;firin_kalis_suresi;lcc_kalma_suresi;firin_cikis_sicakligi;kutuk_desarj_sicakligi;tavlama_ortalama_sicaklik;tavlama_min_sicaklik;tavlama_max_sicaklik;dr10_kutuk_sicakligi;ortalama_descaler_basinci;min_descaler_basinci;max_descaler_basinci;max_meerdrive_giris_sicakligi;min_ meerdrive_giris_sicakligi;ortam_hava_sicakligi1;ortam_hava_sicakligi2;ortam_hava_sicakligi3;unit_agirlik;haddeleme_suresi;haddeleme_hizi
2230106;KRD100185910;6,3;0,4;103;296,3;248,8;6;0,04;0,44;0,1;0,02;0,01;0,01;0,03;0,04;0,08;0;0;0;0,04;0;0;0;0;0;0;0;0;0,01;99,11;0;0;0,12;12093;2124;108,6;3,9;1193,5;1214,8;1196,6;1181;1206,5;1093,2;234,8;2333,3;2363,4;945,1;931,1;24,1;14,9;19,6;178;87,3;1100
2230106;KRD100185910;6,3;0,4;103;296,3;248,8;6;0,04;0,44;0,1;0,02;0,01;0,01;0,03;0,04;0,08;0;0;0;0,04;0;0;0;0;0;0;0;0;0,01;99,11;0;0;0,12;12015;2124;108,6;3,9;1194,5;1214,8;1196,7;1181;1206,5;1097,1;235,9;2336,8;2366,9;944,8;930,5;24;14,9;19,9;178;87,1;1100
2230106;KRD100185910;6,3;0,4;103;296,3;248,8;6;0,04;0,44;0,1;0,02;0,01;0,01;0,03;0,04;0,08;0;0;0;0,04;0;0;0;0;0;0;0;0;0,01;99,11;0;0;0,12;12056;2124;108,7;3,9;1195;1214,8;1196,8;1181;1206,5;1095,1;236;2351,9;2372,7;945,5;930,2;24,1;15;19,9;178;87,5;1100
2230106;KRD100185910;6,3;0,4;103;296,3;248,8;6;0,04;0,44;0,1;0,02;0,01;0,01;0,03;0,04;0,08;0;0;0;0,04;0;0;0;0;0;0;0;0;0,01;99,11;0;0;0,12;12040;2124;108,7;3,9;1195;1214,8;1196,8;1181;1206,5;1102,5;235,8;2346,1;2369,2;946,1;932,1;24,1;15;19,6;178;87;1100
2230106;KRD100185910;6,3;0,4;103;296,3;248,8;6;0,04;0,44;0,1;0,02;0,01;0,01;0,03;0,04;0,08;0;0;0;0,04;0;0;0;0;0;0;0;0;0,01;99,11;0;0;0,12;12017;2124;108,7;3,8;1195,5;1214,8;1196,9;1181;1206,5;1092,2;234,4;2326,4;2357,6;944,8;931,8;24,1;15;19;178;86,9;1100
2230106;KRD100185910;6,3;0,4;103;296,3;248,8;6;0,04;0,44;0,1;0,02;0,01;0,01;0,03;0,04;0,08;0;0;0;0,04;0;0;0;0;0;0;0;0;0,01;99,11;0;0;0,12;12023;2124;108,7;3,8;1195,5;1214,8;1196,9;1181;1206,5;1099,6;236,1;2343,8;2373,8;946,1;930,8;24;15;18,5;178;87,2;1100
2230106;KRD100185910;6,3;0,4;103;296,3;248,8;6;0,04;0,44;0,1;0,02;0,01;0,01;0,03;0,04;0,08;0;0;0;0,04;0;0;0;0;0;0;0;0;0,01;99,11;0;0;0,12;12078;2124;108,7;3,9;1195,5;1214,8;1196,9;1181;1206,5;1103,5;236,3;2351,9;2385,4;945,5;930,2;23,9;15;18,4;178;87;1100
2230106;KRD100185910;6,3;0,4;103;296,3;248,8;6;0,04;0,44;0,1;0,02;0,01;0,01;0,03;0,04;0,08;0;0;0;0,04;0;0;0;0;0;0;0;0;0,01;99,11;0;0;0,12;12050;2124;108,6;3,9;1195,5;1214,8;1196,9;1181;1206,5;1094,6;236,4;2348,4;2378,5;944,8;913;23,9;15;19;178;86,7;1100
2230106;KRD100185910;6,3;0,4;103;296,3;248,8;6;0,04;0,44;0,1;0,02;0,01;0,01;0,03;0,04;0,08;0;0;0;0,04;0;0;0;0;0;0;0;0;0,01;99,11;0;0;0,12;12045;2124;108,6;3,9;1195,5;1214,8;1197;1181;1206,5;1100,1;236,7;2350,7;2379,6;945,1;885,6;23,9;15;19,6;178;86,6;1100
2230106;KRD100185910;6,3;0,4;103;296,3;248,8;6;0,04;0,44;0,1;0,02;0,01;0,01;0,03;0,04;0,08;0;0;0;0,04;0;0;0;0;0;0;0;0;0,01;99,11;0;0;0,12;12050;2124;108,6;3,8;1196;1214,8;1197;1181;1206,5;1105,5;236,7;2357,6;2371,5;945,1;930,2;23,8;15;19,9;178;87,5;1100
2230106;KRD100185910;6,3;0,4;103;296,3;248,8;6;0,04;0,44;0,1;0,02;0,01;0,01;0,03;0,04;0,08;0;0;0;0,04;0;0;0;0;0;0;0;0;0,01;99,11;0;0;0,12;12012;2124;108,6;3,9;1197;1214,8;1197;1181;1206,5;1097,6;237;2357,6;2377,3;946,1;930,8;23,9;15;19,6;178;87,4;1100
2230106;KRD100185910;6,3;0,4;103;296,3;248,8;6;0,04;0,44;0,1;0,02;0,01;0,01;0,03;0,04;0,08;0;0;0;0,04;0;0;0;0;0;0;0;0;0,01;99,11;0;0;0,12;12061;2124;108,6;3,9;1198,5;1214,8;1197,1;1181;1206,5;1093,2;237,1;2361,1;2384,3;945,1;930,8;23,8;15,1;19,4;178;86,4;1100
2230106;KRD100185910;6,3;0,4;103;296,3;248,8;6;0,04;0,44;0,1;0,02;0,01;0,01;0,03;0,04;0,08;0;0;0;0,04;0;0;0;0;0;0;0;0;0,01;99,11;0;0;0,12;12067;2124;108,6;3,9;1198,5;1214,8;1197,1;1181;1206,5;1097,6;237,1;2360;2377,3;945,1;930,2;23,8;15,2;19,3;178;87,5;1100
2230106;KRD100185910;6,3;0,4;103;296,3;248,8;6;0,04;0,44;0,1;0,02;0,01;0,01;0,03;0,04;0,08;0;0;0;0,04;0;0;0;0;0;0;0;0;0,01;99,11;0;0;0,12;12091;2124;108,6;3,8;1198,5;1214,8;1197,1;1181;1206,5;1102;237,3;2366,9;2384,3;945,1;929,5;23,9;15;19,4;178;87,7;1100
2230106;KRD100185910;6,3;0,4;103;296,3;248,8;6;0,04;0,44;0,1;0,02;0,01;0,01;0,03;0,04;0,08;0;0;0;0,04;0;0;0;0;0;0;0;0;0,01;99,11;0;0;0,12;12063;2124;108,6;3,8;1198;1214,8;1197,1;1181;1206,5;1093,7;237,8;2357,6;2388,9;945,1;911,1;23,9;15;19,4;178;86,9;1100
2230106;KRD100185910;6,3;0,4;103;296,3;248,8;6;0,04;0,44;0,1;0,02;0,01;0,01;0,03;0,04;0,08;0;0;0;0,04;0;0;0;0;0;0;0;0;0,01;99,11;0;0;0,12;12076;2124;108,6;3,9;1198,5;1214,8;1197,1;1181;1206,5;1096,1;237,2;2361,1;2380,8;945,1;928,9;23,7;15;19,6;178;87,2;1100
2230106;KRD100185910;6,3;0,4;103;296,3;248,8;6;0,04;0,44;0,1;0,02;0,01;0,01;0,03;0,04;0,08;0;0;0;0,04;0;0;0;0;0;0;0;0;0,01;99,11;0;0;0,12;12068;2124;108,6;3,8;1198,5;1214,8;1197,1;1181;1206,5;1100,1;237,5;2368,1;2388,9;944,8;928,9;23,6;15;19,5;178;87,6;1100
2230106;KRD100185910;6,3;0,4;103;296,3;248,8;6;0,04;0,44;0,1;0,02;0,01;0,01;0,03;0,04;0,08;0;0;0;0,04;0;0;0;0;0;0;0;0;0,01;99,11;0;0;0,12;12068;2124;108,6;3,8;1200;1214,8;1197,1;1181;1206,5;1100,1;238,3;2377,3;2388,9;944,5;932,7;23,4;14,9;19,6;178;87,2;1100
2230106;KRD100185910;6,3;0,4;103;296,3;248,8;6;0,04;0,44;0,1;0,02;0,01;0,01;0,03;0,04;0,08;0;0;0;0,04;0;0;0;0;0;0;0;0;0,01;99,11;0;0;0,12;12043;2124;108,5;3,9;1200;1214,8;1197;1181;1206,5;1098,1;239;2379,6;2397;946,1;930,8;23,4;15;19,8;178;86,9;1100
2230106;KRD100185910;6,3;0,4;103;296,3;248,8;6;0,04;0,44;0,1;0,02;0,01;0,01;0,03;0,04;0,08;0;0;0;0,04;0;0;0;0;0;0;0;0;0,01;99,11;0;0;0,12;12075;2124;108,5;3,9;1201;1214,8;1197;1181;1206,5;1100,6;239,6;2385,4;2403,9;945,5;929,2;23,5;15;20,2;178;86,4;1100
2230106;KRD100185910;6,3;0,4;103;296,3;248,8;6;0,04;0,44;0,1;0,02;0,01;0,01;0,03;0,04;0,08;0;0;0;0,04;0;0;0;0;0;0;0;0;0,01;99,11;0;0;0,12;12016;2124;108,5;3,8;1200,5;1214,8;1197;1181;1206,5;1093,7;238,8;2377,3;2412;945,5;929,5;23,5;15,1;20,7;178;87,7;1100
2230106;KRD100185910;6,3;0,4;103;296,3;248,8;6;0,04;0,44;0,1;0,02;0,01;0,01;0,03;0,04;0,08;0;0;0;0,04;0;0;0;0;0;0;0;0;0,01;99,11;0;0;0,12;11982;2124;108,5;3,9;1202,5;1214,8;1197;1181;1206,5;1095,6;239,1;2369,2;2407,4;945,1;909,5;23,5;15;21;178;87,3;1100
2230106;KRD100185910;6,3;0,4;103;296,3;248,8;6;0,04;0,44;0,1;0,02;0,01;0,01;0,03;0,04;0,08;0;0;0;0,04;0;0;0;0;0;0;0;0;0,01;99,11;0;0;0,12;11982;2124;108,5;3,9;1202;1214,8;1196,9;1181;1206,5;1101;239,5;2380,8;2407,4;945,5;928,9;23,4;15;21,1;178;87,1;1100
2230106;KRD100185910;6,3;0,4;103;296,3;248,8;6;0,04;0,44;0,1;0,02;0,01;0,01;0,03;0,04;0,08;0;0;0;0,04;0;0;0;0;0;0;0;0;0,01;99,11;0;0;0,12;12073;2124;108,5;3,9;1202;1214,8;1196,9;1181;1206,5;1102;239,2;2372,7;2401,6;944,5;911,1;23,4;15;21,1;178;87;1100
2230106;KRD100185910;6,3;0,4;103;296,3;248,8;6;0,04;0,44;0,1;0,02;0,01;0,01;0,03;0,04;0,08;0;0;0;0,04;0;0;0;0;0;0;0;0;0,01;99,11;0;0;0,12;12019;2124;108,5;3,9;1203;1214,8;1196,8;1181;1206,5;1102;239,4;2378,5;2406,3;945,1;928,6;23,4;15;20,8;178;86,9;1100
2230106;KRD100185910;6,3;0,4;103;296,3;248,8;6;0,04;0,44;0,1;0,02;0,01;0,01;0,03;0,04;0,08;0;0;0;0,04;0;0;0;0;0;0;0;0;0,01;99,11;0;0;0,12;12123;2124;108,5;3,9;1204;1214,8;1196,7;1181;1206,5;1093,7;239,2;2380,8;2401,6;946,1;930,5;23,4;15,1;20,5;178;87,3;1100
2230106;KRD100185910;6,3;0,4;103;296,3;248,8;6;0,04;0,44;0,1;0,02;0,01;0,01;0,03;0,04;0,08;0;0;0;0,04;0;0;0;0;0;0;0;0;0,01;99,11;0;0;0,12;12061;2124;108,5;3,9;1203,5;1214,8;1196,6;1181;1206,5;1096,1;239,8;2391,2;2408,6;946,4;932,4;23,5;15,2;19,8;178;86,7;1100
2230106;KRD100185910;6,3;0,4;103;296,3;248,8;6;0,04;0,44;0,1;0,02;0,01;0,01;0,03;0,04;0,08;0;0;0;0,04;0;0;0;0;0;0;0;0;0,01;99,11;0;0;0,12;12103;2124;108,5;3,8;1203,5;1214,8;1196,5;1181;1206,5;1098,6;239,4;2377,3;2406,3;945,5;914,3;23,6;15,1;19,4;178;87,8;1100
2230106;KRD100185910;6,3;0,4;103;296,3;248,8;6;0,04;0,44;0,1;0,02;0,01;0,01;0,03;0,04;0,08;0;0;0;0,04;0;0;0;0;0;0;0;0;0,01;99,11;0;0;0,12;12059;2124;108,5;3,8;1204;1214,8;1196,5;1181;1206,5;1099,6;239,9;2384,3;2408,6;945,1;931,1;23,5;15,1;19,3;178;86,5;1100
2230106;KRD100185910;6,3;0,4;103;296,3;248,8;6;0,04;0,44;0,1;0,02;0,01;0,01;0,03;0,04;0,08;0;0;0;0,04;0;0;0;0;0;0;0;0;0,01;99,11;0;0;0,12;12135;2124;108,5;3,9;1204;1214,8;1196,3;1181;1206,5;1099,6;239,7;2383,1;2406,3;945,5;932,4;23,3;15;19;178;85,9;1100
2230127;KRD100186003;5,9;0,4;10;281;288;6;0,06;0,5;0,1;0,03;0,02;0,01;0,03;0,04;0,08;0;0;0;0,04;0;0;0;0;0;0;0;0;0;98,88;0;0;0,16;11987;2124;108,4;3,9;1203;1214,8;1196,3;1181;1206,5;1096,1;239,4;2380,8;2406,3;946,1;930,2;23,3;15;18,7;178;87,6;1100
2230127;KRD100186003;5,9;0,4;10;281;288;6;0,06;0,5;0,1;0,03;0,02;0,01;0,03;0,04;0,08;0;0;0;0,04;0;0;0;0;0;0;0;0;0;98,88;0;0;0,16;12022;2124;108,4;3,8;1205,5;1214,8;1196,2;1181;1206,5;1093,2;239,4;2383,1;2412;945,1;928;23,3;15;18,8;178;86,9;1100
2230127;KRD100186003;5,9;0,4;10;281;288;6;0,06;0,5;0,1;0,03;0,02;0,01;0,03;0,04;0,08;0;0;0;0,04;0;0;0;0;0;0;0;0;0;98,88;0;0;0,16;12048;2124;108,4;3,9;1205,5;1214,8;1196,1;1181;1206,5;1102,5;240,2;2379,6;2414,4;944,5;929,2;23,5;15;19;178;87;1100
2230127;KRD100186003;5,9;0,4;10;281;288;6;0,06;0,5;0,1;0,03;0,02;0,01;0,03;0,04;0,08;0;0;0;0,04;0;0;0;0;0;0;0;0;0;98,88;0;0;0,16;12060;2124;108,4;3,8;1205,5;1214,8;1196;1181;1205,5;1100,6;234,9;2334,5;2363,4;946,7;929,5;23,5;15,1;19;178;87,2;1100
2230127;KRD100186003;5,9;0,4;10;281;288;6;0,06;0,5;0,1;0,03;0,02;0,01;0,03;0,04;0,08;0;0;0;0,04;0;0;0;0;0;0;0;0;0;98,88;0;0;0,16;12039;2124;108,4;3,9;1204,5;1214,8;1195,8;1181;1205;1100,6;239,5;2385,4;2406,3;945,5;928,9;23,4;15,1;18,9;178;86,9;1100
2230127;KRD100186003;5,9;0,4;10;281;288;6;0,06;0,5;0,1;0,03;0,02;0,01;0,03;0,04;0,08;0;0;0;0,04;0;0;0;0;0;0;0;0;0;98,88;0;0;0,16;12125;2124;108,4;3,9;1204;1214,8;1195,8;1181;1204;1099,6;239,6;2380,8;2409,7;944,5;930,2;23,4;15,2;19;178;86,7;1100
2230127;KRD100186003;5,9;0,4;10;281;288;6;0,06;0,5;0,1;0,03;0,02;0,01;0,03;0,04;0,08;0;0;0;0,04;0;0;0;0;0;0;0;0;0;98,88;0;0;0,16;12068;2124;108,4;3,8;1203;1214,8;1195,7;1181;1203;1098,6;239,7;2386,6;2402,8;944,8;930,5;23,3;15,1;19,2;178;87,1;1100
2230127;KRD100186003;5,9;0,4;10;281;288;6;0,06;0,5;0,1;0,03;0,02;0,01;0,03;0,04;0,08;0;0;0;0,04;0;0;0;0;0;0;0;0;0;98,88;0;0;0,16;12036;2124;108,3;3,9;1202;1214,8;1195,6;1181;1202;1102;239,8;2390;2412;945,5;933,7;23,4;15,2;19,2;178;87,5;1100
2230127;KRD100186003;5,9;0,4;10;281;288;6;0,06;0,5;0,1;0,03;0,02;0,01;0,03;0,04;0,08;0;0;0;0,04;0;0;0;0;0;0;0;0;0;98,88;0;0;0,16;12005;2124;108,4;3,9;1200,5;1214,8;1195,5;1181;1201;1103,5;239,8;2384,3;2406,3;944,5;932,1;23,5;15,1;19,1;178;87,3;1100
2230127;KRD100186003;5,9;0,4;10;281;288;6;0,06;0,5;0,1;0,03;0,02;0,01;0,03;0,04;0,08;0;0;0;0,04;0;0;0;0;0;0;0;0;0;98,88;0;0;0,16;12008;2124;108,4;3,8;1200;1214,8;1195,5;1181;1200,5;1106,9;239,7;2380,8;2408,6;945,5;930,5;23,5;15;19,3;178;86,9;1100
2230127;KRD100186003;5,9;0,4;10;281;288;6;0,06;0,5;0,1;0,03;0,02;0,01;0,03;0,04;0,08;0;0;0;0,04;0;0;0;0;0;0;0;0;0;98,88;0;0;0,16;12095;2124;108,4;3,8;1198;1214,8;1195,4;1181;1200,5;1103;240,2;2383,1;2409,7;945,5;932,7;23,4;14,9;19,2;178;86,9;1100
2230127;KRD100186003;5,9;0,4;10;281;288;6;0,06;0,5;0,1;0,03;0,02;0,01;0,03;0,04;0,08;0;0;0;0,04;0;0;0;0;0;0;0;0;0;98,88;0;0;0,16;12112;2124;108,3;3,9;1198,5;1214,8;1195,4;1181;1200,5;1103,5;240,2;2390;2414,4;945,1;932,4;23,4;15;19;178;86,9;1100
2230127;KRD100186003;5,9;0,4;10;281;288;6;0,06;0,5;0,1;0,03;0,02;0,01;0,03;0,04;0,08;0;0;0;0,04;0;0;0;0;0;0;0;0;0;98,88;0;0;0,16;12105;2124;108,4;3,6;1195,5;1214,8;1195,4;1181;1200,5;1097,6;239,7;2394,7;2400,5;945,5;932,1;23,5;15,1;18,7;178;86,6;1100
2230127;KRD100186003;5,9;0,4;10;281;288;6;0,06;0,5;0,1;0,03;0,02;0,01;0,03;0,04;0,08;0;0;0;0,04;0;0;0;0;0;0;0;0;0;98,88;0;0;0,16;12072;2124;108,4;3,9;1192,5;1214,8;1195,4;1181;1200,5;1100,6;239,8;2391,2;2407,4;944,8;931,8;23,4;15,2;18,6;178;86,4;1100
2230127;KRD100186003;5,9;0,4;10;281;288;6;0,06;0,5;0,1;0,03;0,02;0,01;0,03;0,04;0,08;0;0;0;0,04;0;0;0;0;0;0;0;0;0;98,88;0;0;0,16;11996;2124;108,4;3,9;1188;1214,8;1195,5;1181;1200,5;1102,5;239,8;2391,2;2407,4;945,1;933,7;23,3;15,2;18,6;178;86,5;1100
2230127;KRD100186003;5,9;0,4;10;281;288;6;0,06;0,5;0,1;0,03;0,02;0,01;0,03;0,04;0,08;0;0;0;0,04;0;0;0;0;0;0;0;0;0;98,88;0;0;0,16;12093;2124;108,4;3,9;1186;1214,8;1195,7;1181;1200,5;1105;240,3;2392,4;2415,5;944,8;935;23,4;15,2;18,6;178;87,3;1100
2230127;KRD100186003;5,9;0,4;10;281;288;6;0,06;0,5;0,1;0,03;0,02;0,01;0,03;0,04;0,08;0;0;0;0,04;0;0;0;0;0;0;0;0;0;98,88;0;0;0,16;12079;2124;108,4;3,8;1184,5;1214,8;1195,8;1181;1200,5;1105,5;239,7;2386,6;2409,7;946,7;931,8;23,4;15,2;18,8;178;86,9;1100
2230127;KRD100186003;5,9;0,4;10;281;288;6;0,06;0,5;0,1;0,03;0,02;0,01;0,03;0,04;0,08;0;0;0;0,04;0;0;0;0;0;0;0;0;0;98,88;0;0;0,16;12020;2124;108,4;3,9;1183,5;1214,8;1196,1;1181;1200,5;1107,9;239,5;2377,3;2413,2;945,1;934;23,3;15,2;19,1;178;86,9;1100
2230127;KRD100186003;5,9;0,4;10;281;288;6;0,06;0,5;0,1;0,03;0,02;0,01;0,03;0,04;0,08;0;0;0;0,04;0;0;0;0;0;0;0;0;0;98,88;0;0;0,16;12029;2124;108,4;3,8;1182,5;1214,8;1196,2;1181;1200,5;1109,4;239,3;2375,2;2412;945,5;933,7;23,2;15,2;19,5;178;86,5;1100
2230127;KRD100186003;5,9;0,4;10;281;288;6;0,06;0,5;0,1;0,03;0,02;0,01;0,03;0,04;0,08;0;0;0;0,04;0;0;0;0;0;0;0;0;0;98,88;0;0;0,16;12061;2124;108,4;3,9;1182;1214,8;1196,5;1181;1200,5;1109,9;239,5;2375,2;2409,7;946,7;928,9;23,1;15,1;19,8;178;86,7;1100
2230127;KRD100186003;5,9;0,4;10;281;288;6;0,06;0,5;0,1;0,03;0,02;0,01;0,03;0,04;0,08;0;0;0;0,04;0;0;0;0;0;0;0;0;0;98,88;0;0;0,16;12091;2124;108,3;3,9;1181,5;1214,8;1196,8;1181;1200,5;1107,9;239,3;2375,2;2403,9;946,1;932,1;23,1;15,1;19,7;178;86,7;1100
2230127;KRD100186003;5,9;0,4;10;281;288;6;0,06;0,5;0,1;0,03;0,02;0,01;0,03;0,04;0,08;0;0;0;0,04;0;0;0;0;0;0;0;0;0;98,88;0;0;0,16;12030;2124;108,4;3,9;1183,5;1214,8;1196,9;1183,5;1200,5;1111,9;240;2386,6;2413,2;946,7;934,3;23;15,1;19,3;178;86,6;1100
2230127;KRD100186003;5,9;0,4;10;281;288;6;0,06;0,5;0,1;0,03;0,02;0,01;0,03;0,04;0,08;0;0;0;0,04;0;0;0;0;0;0;0;0;0;98,88;0;0;0,16;12027;2124;108,4;3,9;1183,5;1214,8;1197,2;1183,5;1200,5;1113,3;240;2391,2;2417,8;948;935;22,9;15,1;18,8;178;86,7;1100
2230127;KRD100186003;5,9;0,4;10;281;288;6;0,06;0,5;0,1;0,03;0,02;0,01;0,03;0,04;0,08;0;0;0;0,04;0;0;0;0;0;0;0;0;0;98,88;0;0;0,16;12029;2124;108,5;3,8;1184;1214,8;1197,3;1184;1200,5;1112,4;240,5;2392,4;2415,5;948,3;934,3;22,6;15;18,8;178;86,8;1100
2230127;KRD100186003;5,9;0,4;10;281;288;6;0,06;0,5;0,1;0,03;0,02;0,01;0,03;0,04;0,08;0;0;0;0,04;0;0;0;0;0;0;0;0;0;98,88;0;0;0,16;12064;2124;108,5;3,8;1185;1214,8;1197,6;1185,5;1200,5;1115,8;240,5;2384,3;2419;948;938,5;22,3;15;19;178;86,3;1100
2230127;KRD100186003;5,9;0,4;10;281;288;6;0,06;0,5;0,1;0,03;0,02;0,01;0,03;0,04;0,08;0;0;0;0,04;0;0;0;0;0;0;0;0;0;98,88;0;0;0,16;12093;2124;108,4;3,9;1186;1214,8;1197,7;1186;1200,5;1114,3;235,9;2343,8;2372,7;948;937,2;21,9;14,8;18,7;178;86,4;1100
2230127;KRD100186003;5,9;0,4;10;281;288;6;0,06;0,5;0,1;0,03;0,02;0,01;0,03;0,04;0,08;0;0;0;0,04;0;0;0;0;0;0;0;0;0;98,88;0;0;0,16;12154;2124;108,5;3,9;1188;1214,8;1197,9;1190;1200,5;1117,3;240,2;2388,9;2415,5;947,7;936,9;21,4;14,6;18,1;178;86,2;1100
2230127;KRD100186003;5,9;0,4;10;281;288;6;0,06;0,5;0,1;0,03;0,02;0,01;0,03;0,04;0,08;0;0;0;0,04;0;0;0;0;0;0;0;0;0;98,88;0;0;0,16;12053;2124;108,5;3,9;1191,5;1214,8;1198,1;1193,5;1200,5;1115,8;240,2;2384,3;2419;946,1;935,9;20,8;14,1;16,7;178;85,9;1100
2230127;KRD100186003;5,9;0,4;10;281;288;6;0,06;0,5;0,1;0,03;0,02;0,01;0,03;0,04;0,08;0;0;0;0,04;0;0;0;0;0;0;0;0;0;98,88;0;0;0,16;12112;2124;108,5;3,8;1195,5;1214,8;1198,1;1195,5;1200,5;1119,7;240,7;2384,3;2424,8;943,2;937,2;19,8;12,7;15,3;178;86,5;1100
2230127;KRD100186003;5,9;0,4;10;281;288;6;0,06;0,5;0,1;0,03;0,02;0,01;0,03;0,04;0,08;0;0;0;0,04;0;0;0;0;0;0;0;0;0;98,88;0;0;0,16;12098;2124;97,6;8,9;1197,5;1214,8;1198,1;1195,5;1201;1098,6;240,2;2390;2407,4;945,1;931,1;14;92,8;16,1;178;87,2;1100
2230127;KRD100186003;5,9;0,4;10;281;288;6;0,06;0,5;0,1;0,03;0,02;0,01;0,03;0,04;0,08;0;0;0;0,04;0;0;0;0;0;0;0;0;0;98,88;0;0;0,16;12099;2124;97,7;8,2;1197,5;1214,8;1198,1;1195,5;1201;1105;240,3;2386,6;2414,4;945,5;932,7;14,9;99,2;16,5;178;86,9;1100
2230127;KRD100186003;5,9;0,4;10;281;288;6;0,06;0,5;0,1;0,03;0,02;0,01;0,03;0,04;0,08;0;0;0;0,04;0;0;0;0;0;0;0;0;0;98,88;0;0;0,16;12046;2124;97,6;8,2;1198;1214,8;1198,2;1195,5;1201;1100,6;239,8;2383,1;2415,5;945,1;930,8;17;10,6;16,9;178;86,7;1100
2230127;KRD100186003;5,9;0,4;10;281;288;6;0,06;0,5;0,1;0,03;0,02;0,01;0,03;0,04;0,08;0;0;0;0,04;0;0;0;0;0;0;0;0;0;98,88;0;0;0,16;12018;2124;97,7;2,9;1198;1214,8;1198,2;1195,5;1201;1103,5;240,3;2392,4;2412;946,1;929,2;24,6;15,3;19,7;178;87;1100
2230127;KRD100186003;5,9;0,4;10;281;288;6;0,06;0,5;0,1;0,03;0,02;0,01;0,03;0,04;0,08;0;0;0;0,04;0;0;0;0;0;0;0;0;0;98,88;0;0;0,16;12051;2124;97,7;3,8;1198;1214,8;1198,2;1195,5;1201;1098,1;239,9;2391,2;2407,4;944,8;913,6;24,5;15,4;19,6;178;86,7;1100
2230127;KRD100186003;5,9;0,4;10;281;288;6;0,06;0,5;0,1;0,03;0,02;0,01;0,03;0,04;0,08;0;0;0;0,04;0;0;0;0;0;0;0;0;0;98,88;0;0;0,16;12093;2124;97,6;3,9;1197,5;1214,8;1198,3;1195,5;1201;1105,5;240;2392,4;2412;945,1;929,5;24,4;15,4;19,1;178;86,6;1100
2230127;KRD100186003;5,9;0,4;10;281;288;6;0,06;0,5;0,1;0,03;0,02;0,01;0,03;0,04;0,08;0;0;0;0,04;0;0;0;0;0;0;0;0;0;98,88;0;0;0,16;12090;2124;97,7;3,8;1197,5;1214,8;1198,3;1195,5;1201,5;1101;239,7;2390;2408,6;944,8;930,2;24,4;15,4;19,1;178;87,4;1100
2230127;KRD100186003;5,9;0,4;10;281;288;6;0,06;0,5;0,1;0,03;0,02;0,01;0,03;0,04;0,08;0;0;0;0,04;0;0;0;0;0;0;0;0;0;98,88;0;0;0,16;12072;2124;97,6;3,9;1197;1214,8;1198,4;1195,5;1202;1095,6;239,6;2390;2403,9;944,5;931,1;24,4;15,4;19,2;178;86,7;1100
2230127;KRD100186003;5,9;0,4;10;281;288;6;0,06;0,5;0,1;0,03;0,02;0,01;0,03;0,04;0,08;0;0;0;0,04;0;0;0;0;0;0;0;0;0;98,88;0;0;0,16;12010;2124;97,6;3,9;1197;1214,8;1198,5;1195,5;1202;1093,7;239,8;2386,6;2408,6;944,8;929,2;24,4;15,4;19,5;178;87;1100
2230127;KRD100186003;5,9;0,4;10;281;288;6;0,06;0,5;0,1;0,03;0,02;0,01;0,03;0,04;0,08;0;0;0;0,04;0;0;0;0;0;0;0;0;0;98,88;0;0;0,16;12074;2124;97,7;3,8;1196,5;1214,8;1198,5;1195,5;1202;1097,6;239,8;2379,6;2412;943,9;931,8;24,4;15,5;19,4;178;87,2;1100
2230127;KRD100186003;5,9;0,4;10;281;288;6;0,06;0,5;0,1;0,03;0,02;0,01;0,03;0,04;0,08;0;0;0;0,04;0;0;0;0;0;0;0;0;0;98,88;0;0;0,16;12083;2124;97,6;3,8;1197,5;1214,8;1198,6;1195,5;1202,5;1095,6;239,3;2375,2;2407,4;943,9;930,2;24,6;15,6;19,3;178;86,8;1100
2230127;KRD100186003;5,9;0,4;10;281;288;6;0,06;0,5;0,1;0,03;0,02;0,01;0,03;0,04;0,08;0;0;0;0,04;0;0;0;0;0;0;0;0;0;98,88;0;0;0,16;12109;2124;97,6;3,9;1198;1214,8;1198,6;1195,5;1202,5;1097,6;239,6;2383,1;2414,4;943,9;930,8;24,5;15,6;19,2;178;86,9;1100
2230127;KRD100186003;5,9;0,4;10;281;288;6;0,06;0,5;0,1;0,03;0,02;0,01;0,03;0,04;0,08;0;0;0;0,04;0;0;0;0;0;0;0;0;0;98,88;0;0;0,16;12169;2124;97,7;3,9;1200;1214,8;1198,7;1195,5;1202,5;1100,1;239,7;2386,6;2406,3;944,8;930,8;24,5;15,6;19,1;178;86,6;1100
2230127;KRD100186003;5,9;0,4;10;281;288;6;0,06;0,5;0,1;0,03;0,02;0,01;0,03;0,04;0,08;0;0;0;0,04;0;0;0;0;0;0;0;0;0;98,88;0;0;0,16;12072;2124;97,7;3,9;1199,5;1214,8;1198,7;1195,5;1202,5;1103;239,6;2390;2407,4;945,5;932,7;24,6;15,6;19;178;87;1100
2230127;KRD100186003;5,9;0,4;10;281;288;6;0,06;0,5;0,1;0,03;0,02;0,01;0,03;0,04;0,08;0;0;0;0,04;0;0;0;0;0;0;0;0;0;98,88;0;0;0,16;12139;2124;97,7;3,9;1199;1214,8;1198,8;1195,5;1202,5;1102,5;239,8;2383,1;2408,6;945,1;930,5;24,6;15,6;18,8;178;86,5;1100
2230127;KRD100186003;5,9;0,4;10;281;288;6;0,06;0,5;0,1;0,03;0,02;0,01;0,03;0,04;0,08;0;0;0;0,04;0;0;0;0;0;0;0;0;0;98,88;0;0;0,16;12050;2124;97,6;3,9;1198;1214,8;1198,8;1195,5;1202,5;1104,5;239,8;2386,6;2407,4;944,8;935;24,5;15,6;18,9;178;87,1;1100
2230129;KRD100186009;6,2;0,3;31;289;289;6;0,06;0,48;0,12;0,01;0,02;0,01;0,02;0,04;0,07;0;0;0;0,04;0;0;0;0;0;0;0;0;0,01;99,01;0;0;0,15;12047;2124;97,7;3,9;1198,5;1214,8;1198,8;1195,5;1202,5;1096,1;239,5;2378,5;2406,3;944,8;930,8;24,5;15,6;19,1;178;86,8;1100
2230129;KRD100186009;6,2;0,3;31;289;289;6;0,06;0,48;0,12;0,01;0,02;0,01;0,02;0,04;0,07;0;0;0;0,04;0;0;0;0;0;0;0;0;0,01;99,01;0;0;0,15;12063;2124;97,7;3,8;1198;1214,8;1198,9;1195,5;1202,5;1088,7;239,4;2375,2;2412;944,5;931,8;24,4;15,7;19,4;178;86,4;1100
2230129;KRD100186009;6,2;0,3;31;289;289;6;0,06;0,48;0,12;0,01;0,02;0,01;0,02;0,04;0,07;0;0;0;0,04;0;0;0;0;0;0;0;0;0,01;99,01;0;0;0,15;12104;2124;97,7;3,9;1199;1214,8;1198,9;1195,5;1202,5;1098,6;240;2384,3;2414,4;943,9;930,8;24,4;15,7;19,6;178;87,3;1100
2230129;KRD100186009;6,2;0,3;31;289;289;6;0,06;0,48;0,12;0,01;0,02;0,01;0,02;0,04;0,07;0;0;0;0,04;0;0;0;0;0;0;0;0;0,01;99,01;0;0;0,15;12087;2124;97,7;3,9;1199;1214,8;1198,9;1195,5;1202,5;1097,1;239,4;2369,2;2420,1;943,9;932,7;24,5;15,7;19,8;178;87,2;1100
2230129;KRD100186009;6,2;0,3;31;289;289;6;0,06;0,48;0,12;0,01;0,02;0,01;0,02;0,04;0,07;0;0;0;0,04;0;0;0;0;0;0;0;0;0,01;99,01;0;0;0,15;12032;2124;97,7;3,8;1198;1214,8;1199;1195,5;1202,5;1095,6;239,7;2373,8;2414,4;944,5;931,1;24,5;15,8;19,7;178;86,6;1100
2230129;KRD100186009;6,2;0,3;31;289;289;6;0,06;0,48;0,12;0,01;0,02;0,01;0,02;0,04;0,07;0;0;0;0,04;0;0;0;0;0;0;0;0;0,01;99,01;0;0;0,15;12009;2124;97,7;3,5;1198;1214,8;1199;1195,5;1202,5;1100,1;239,5;2373,8;2409,7;943,5;930,2;24,5;15,8;19,6;178;86,5;1100
2230129;KRD100186009;6,2;0,3;31;289;289;6;0,06;0,48;0,12;0,01;0,02;0,01;0,02;0,04;0,07;0;0;0;0,04;0;0;0;0;0;0;0;0;0,01;99,01;0;0;0,15;12015;2124;97,7;3,9;1198,5;1214,8;1199,1;1195,5;1202,5;1096,1;240,2;2386,6;2414,4;943,9;932,7;24,5;15,8;19,7;178;86,7;1100
2230129;KRD100186009;6,2;0,3;31;289;289;6;0,06;0,48;0,12;0,01;0,02;0,01;0,02;0,04;0,07;0;0;0;0,04;0;0;0;0;0;0;0;0;0,01;99,01;0;0;0,15;12111;2124;97,2;3,9;1198,5;1214,8;1199,1;1195,5;1202,5;1101;240,2;2391,2;2413,2;944,8;932,7;24,3;15,8;20,1;178;86,3;1100
2230129;KRD100186009;6,2;0,3;31;289;289;6;0,06;0,48;0,12;0,01;0,02;0,01;0,02;0,04;0,07;0;0;0;0,04;0;0;0;0;0;0;0;0;0,01;99,01;0;0;0,15;12013;2124;96,5;3,9;1198;1214,8;1199,1;1195,5;1202,5;1090,7;240,5;2397;2413,2;944,5;902,2;24,1;15,8;20,2;178;86,9;1100
2230129;KRD100186009;6,2;0,3;31;289;289;6;0,06;0,48;0,12;0,01;0,02;0,01;0,02;0,04;0,07;0;0;0;0,04;0;0;0;0;0;0;0;0;0,01;99,01;0;0;0,15;12071;2124;96,6;3,8;1198;1214,8;1199,2;1195,5;1202,5;1089,7;240,2;2395,8;2406,3;943,5;930,8;24;15,9;19,9;178;86,2;1100
2230129;KRD100186009;6,2;0,3;31;289;289;6;0,06;0,48;0,12;0,01;0,02;0,01;0,02;0,04;0,07;0;0;0;0,04;0;0;0;0;0;0;0;0;0,01;99,01;0;0;0,15;12071;2124;96,6;3,9;1198,5;1214,8;1199,2;1195,5;1202,5;1095,1;240,8;2394,7;2419;944,5;843;23,9;15,9;19,4;178;87;1100
2230129;KRD100186009;6,2;0,3;31;289;289;6;0,06;0,48;0,12;0,01;0,02;0,01;0,02;0,04;0,07;0;0;0;0,04;0;0;0;0;0;0;0;0;0,01;99,01;0;0;0,15;12037;2124;96,6;3,9;1198,5;1214,8;1199,2;1195,5;1202,5;1100,1;240,8;2398,1;2420,1;944,5;931,8;23,9;15,9;19,1;178;86,2;1100
2230129;KRD100186009;6,2;0,3;31;289;289;6;0,06;0,48;0,12;0,01;0,02;0,01;0,02;0,04;0,07;0;0;0;0,04;0;0;0;0;0;0;0;0;0,01;99,01;0;0;0,15;12047;2124;96,6;3,9;1198;1214,8;1199,3;1195,5;1202,5;1094,6;240,6;2394,7;2419;943,2;929,2;24;15,9;19,1;178;86,4;1100
2230129;KRD100186009;6,2;0,3;31;289;289;6;0,06;0,48;0,12;0,01;0,02;0,01;0,02;0,04;0,07;0;0;0;0,04;0;0;0;0;0;0;0;0;0,01;99,01;0;0;0,15;12114;2124;96,6;3,9;1197,5;1214,8;1199,3;1195,5;1202,5;1093,7;240,2;2391,2;2414,4;943,5;913,3;24,1;16;19,2;178;86,7;1100
2230129;KRD100186009;6,2;0,3;31;289;289;6;0,06;0,48;0,12;0,01;0,02;0,01;0,02;0,04;0,07;0;0;0;0,04;0;0;0;0;0;0;0;0;0,01;99,01;0;0;0,15;12060;2124;96,6;3,9;1198;1214,8;1199,3;1195,5;1202,5;1092,2;240,2;2390;2413,2;943,5;929,2;24;15,9;19,4;178;86,5;1100
2230129;KRD100186009;6,2;0,3;31;289;289;6;0,06;0,48;0,12;0,01;0,02;0,01;0,02;0,04;0,07;0;0;0;0,04;0;0;0;0;0;0;0;0;0,01;99,01;0;0;0,15;12115;2124;96,6;3,9;1197;1214,8;1199,4;1195,5;1202,5;1098,1;239,9;2375,2;2409,7;943,5;929,2;24;15,8;19,5;178;86,3;1100
2230129;KRD100186009;6,2;0,3;31;289;289;6;0,06;0,48;0,12;0,01;0,02;0,01;0,02;0,04;0,07;0;0;0;0,04;0;0;0;0;0;0;0;0;0,01;99,01;0;0;0,15;12038;2124;96,7;3,9;1199,5;1214,8;1199,4;1195,5;1202,5;1100,1;239,7;2377,3;2412;943,2;931,1;23,9;15,8;19,7;178;86,9;1100
2230129;KRD100186009;6,2;0,3;31;289;289;6;0,06;0,48;0,12;0,01;0,02;0,01;0,02;0,04;0,07;0;0;0;0,04;0;0;0;0;0;0;0;0;0,01;99,01;0;0;0,15;12077;2124;96,7;3,9;1199;1214,8;1199,3;1195,5;1202,5;1097,6;239,1;2379,6;2403,9;943,2;930,8;23,8;16;19,9;178;86,4;1100
2230129;KRD100186009;6,2;0,3;31;289;289;6;0,06;0,48;0,12;0,01;0,02;0,01;0,02;0,04;0,07;0;0;0;0,04;0;0;0;0;0;0;0;0;0,01;99,01;0;0;0,15;12107;2124;96,7;3,9;1198;1214,8;1199,3;1195,5;1202,5;1100,1;239,7;2386,6;2409,7;943,9;930,5;23,8;16;19,8;178;86,8;1100
2230129;KRD100186009;6,2;0,3;31;289;289;6;0,06;0,48;0,12;0,01;0,02;0,01;0,02;0,04;0,07;0;0;0;0,04;0;0;0;0;0;0;0;0;0,01;99,01;0;0;0,15;12115;2124;96,7;3,9;1198;1214,8;1199,3;1195,5;1202,5;1102;239,9;2378,5;2414,4;943,9;931,8;23,9;15,9;19,5;178;86,5;1100
2230129;KRD100186009;6,2;0,3;31;289;289;6;0,06;0,48;0,12;0,01;0,02;0,01;0,02;0,04;0,07;0;0;0;0,04;0;0;0;0;0;0;0;0;0,01;99,01;0;0;0,15;12055;2124;96,7;3,8;1198;1214,8;1199,3;1195;1202,5;1099,6;239,8;2379,6;2415,5;943,9;934;23,8;15,8;19,5;178;86,1;1100
2230129;KRD100186009;6,2;0,3;31;289;289;6;0,06;0,48;0,12;0,01;0,02;0,01;0,02;0,04;0,07;0;0;0;0,04;0;0;0;0;0;0;0;0;0,01;99,01;0;0;0,15;12036;2124;96,7;3,9;1197,5;1214,8;1199,2;1195;1202,5;1100,1;239,9;2390;2409,7;944,5;932,1;23,8;16;19,7;178;86,6;1100
2230129;KRD100186009;6,2;0,3;31;289;289;6;0,06;0,48;0,12;0,01;0,02;0,01;0,02;0,04;0,07;0;0;0;0,04;0;0;0;0;0;0;0;0;0,01;99,01;0;0;0,15;12038;2124;96,7;3,8;1197,5;1214,8;1199,2;1195;1202,5;1098,1;239,8;2388,9;2409,7;943,9;932,1;23,9;16;19,7;178;86,9;1100
2230129;KRD100186009;6,2;0,3;31;289;289;6;0,06;0,48;0,12;0,01;0,02;0,01;0,02;0,04;0,07;0;0;0;0,04;0;0;0;0;0;0;0;0;0,01;99,01;0;0;0,15;12069;2124;96,7;3,8;1197,5;1214,8;1199,1;1195;1202,5;1099,6;239,8;2383,1;2414,4;942,9;914,3;23,8;16;19,6;178;86,6;1100
2230129;KRD100186009;6,2;0,3;31;289;289;6;0,06;0,48;0,12;0,01;0,02;0,01;0,02;0,04;0,07;0;0;0;0,04;0;0;0;0;0;0;0;0;0,01;99,01;0;0;0,15;12144;2124;96,7;3,8;1197;1214,8;1199,1;1194;1202,5;1103;240;2392,4;2408,6;945,1;929,5;23,8;16;19,4;178;86;1100
2230129;KRD100186009;6,2;0,3;31;289;289;6;0,06;0,48;0,12;0,01;0,02;0,01;0,02;0,04;0,07;0;0;0;0,04;0;0;0;0;0;0;0;0;0,01;99,01;0;0;0,15;12034;2124;96,7;3,9;1196,5;1214,8;1199,1;1194;1202,5;1102;240,1;2390;2409,7;944,8;934;23,9;15,9;19,4;178;86,1;1100
2230129;KRD100186009;6,2;0,3;31;289;289;6;0,06;0,48;0,12;0,01;0,02;0,01;0,02;0,04;0,07;0;0;0;0,04;0;0;0;0;0;0;0;0;0,01;99,01;0;0;0,15;12064;2124;96,7;3,9;1197,5;1214,8;1199;1194;1202,5;1105;239,8;2379,6;2413,2;943,9;929,2;24;15,9;19,7;178;86,4;1100
2230129;KRD100186009;6,2;0,3;31;289;289;6;0,06;0,48;0,12;0,01;0,02;0,01;0,02;0,04;0,07;0;0;0;0,04;0;0;0;0;0;0;0;0;0,01;99,01;0;0;0,15;12112;2124;96,7;3,8;1197,5;1214,8;1199;1194;1202,5;1105;240,1;2373,8;2417,8;945,1;930,8;24;16;19,6;178;86,1;1100
2230129;KRD100186009;6,2;0,3;31;289;289;6;0,06;0,48;0,12;0,01;0,02;0,01;0,02;0,04;0,07;0;0;0;0,04;0;0;0;0;0;0;0;0;0,01;99,01;0;0;0,15;12112;2124;96,7;3,9;1197,5;1214,8;1198,9;1192,5;1202,5;1106,9;240,7;2383,1;2423,6;944,8;864,9;23,9;16,1;19,6;178;86,4;1100
2230129;KRD100186009;6,2;0,3;31;289;289;6;0,06;0,48;0,12;0,01;0,02;0,01;0,02;0,04;0,07;0;0;0;0,04;0;0;0;0;0;0;0;0;0,01;99,01;0;0;0,15;12038;2124;96,6;3,8;1197,5;1214,8;1198,9;1191;1202,5;1098,1;240,2;2378,5;2414,4;943,5;929,5;23,9;16,1;19,4;178;86,7;1100
2230129;KRD100186009;6,2;0,3;31;289;289;6;0,06;0,48;0,12;0,01;0,02;0,01;0,02;0,04;0,07;0;0;0;0,04;0;0;0;0;0;0;0;0;0,01;99,01;0;0;0,15;12136;2124;96,6;3,9;1197,5;1214,8;1198,7;1188;1202,5;1102,5;240,3;2388,9;2424,8;943,9;929,2;23,9;16;19,7;178;86,7;1100
2230129;KRD100186009;6,2;0,3;31;289;289;6;0,06;0,48;0,12;0,01;0,02;0,01;0,02;0,04;0,07;0;0;0;0,04;0;0;0;0;0;0;0;0;0,01;99,01;0;0;0,15;12015;2124;96,6;3,9;1198;1214,8;1198,6;1186;1202,5;1102;239,9;2386,6;2408,6;944,8;930,8;24;16;19,7;178;87;1100
2230129;KRD100186009;6,2;0,3;31;289;289;6;0,06;0,48;0,12;0,01;0,02;0,01;0,02;0,04;0,07;0;0;0;0,04;0;0;0;0;0;0;0;0;0,01;99,01;0;0;0,15;12047;2124;96,6;3,8;1197,5;1214,8;1198,3;1186;1202,5;1102,5;240,3;2394,7;2414,4;944,8;929,5;24;16;19,8;178;86,9;1100
2230129;KRD100186009;6,2;0,3;31;289;289;6;0,06;0,48;0,12;0,01;0,02;0,01;0,02;0,04;0,07;0;0;0;0,04;0;0;0;0;0;0;0;0;0,01;99,01;0;0;0,15;12049;2124;96,6;3,8;1197,5;1214,8;1198,1;1186;1202,5;1103,5;240,8;2397;2417,8;945,1;932,1;24,1;16;19,5;178;86,7;1100
2230129;KRD100186009;6,2;0,3;31;289;289;6;0,06;0,48;0,12;0,01;0,02;0,01;0,02;0,04;0,07;0;0;0;0,04;0;0;0;0;0;0;0;0;0,01;99,01;0;0;0,15;12090;2124;96,6;3,8;1197;1214,8;1198;1186;1202,5;1103,5;240,4;2397;2414,4;945,5;930,8;24,2;16,1;19,4;178;86,8;1100
2230129;KRD100186009;6,2;0,3;31;289;289;6;0,06;0,48;0,12;0,01;0,02;0,01;0,02;0,04;0,07;0;0;0;0,04;0;0;0;0;0;0;0;0;0,01;99,01;0;0;0,15;12090;2124;97,3;3,9;1196,5;1214,8;1197,8;1186;1202,5;1103,5;240,3;2391,2;2412;946,1;931,8;24,1;16,3;19;178;86,5;1100
2230129;KRD100186009;6,2;0,3;31;289;289;6;0,06;0,48;0,12;0,01;0,02;0,01;0,02;0,04;0,07;0;0;0;0,04;0;0;0;0;0;0;0;0;0,01;99,01;0;0;0,15;12087;2124;109,2;3,9;1198,5;1214,8;1197,6;1186;1202,5;1106;240,4;2390;2421,3;946,7;933,7;24;16,3;18,7;178;86,6;1100
2230129;KRD100186009;6,2;0,3;31;289;289;6;0,06;0,48;0,12;0,01;0,02;0,01;0,02;0,04;0,07;0;0;0;0,04;0;0;0;0;0;0;0;0;0,01;99,01;0;0;0,15;12150;2124;109,2;3,8;1198,5;1214,8;1197,7;1186;1202,5;1107,9;239,7;2384,3;2409,7;945,5;931,1;24;16,2;18,6;178;86,7;1100
2230129;KRD100186009;6,2;0,3;31;289;289;6;0,06;0,48;0,12;0,01;0,02;0,01;0,02;0,04;0,07;0;0;0;0,04;0;0;0;0;0;0;0;0;0,01;99,01;0;0;0,15;12153;2124;109,2;3,8;1198;1214,8;1197,7;1186;1202,5;1100,1;240,2;2380,8;2420,1;943,5;914,9;24;16,1;19;178;86,5;1100
2230129;KRD100186009;6,2;0,3;31;289;289;6;0,06;0,48;0,12;0,01;0,02;0,01;0,02;0,04;0,07;0;0;0;0,04;0;0;0;0;0;0;0;0;0,01;99,01;0;0;0,15;12073;2124;109,2;3,9;1198,5;1214,8;1197,8;1186;1202,5;1099,6;240,2;2390;2409,7;945,1;929,5;24;16,1;19,5;178;87,1;1100
2230129;KRD100186009;6,2;0,3;31;289;289;6;0,06;0,48;0,12;0,01;0,02;0,01;0,02;0,04;0,07;0;0;0;0,04;0;0;0;0;0;0;0;0;0,01;99,01;0;0;0,15;12056;2124;109,2;3,9;1198;1214,8;1197,9;1186;1203;1096,1;240,7;2385,4;2417,8;945,5;928,6;24;16,1;19,4;178;86,3;1100
2230129;KRD100186009;6,2;0,3;31;289;289;6;0,06;0,48;0,12;0,01;0,02;0,01;0,02;0,04;0,07;0;0;0;0,04;0;0;0;0;0;0;0;0;0,01;99,01;0;0;0,15;12043;2124;109,2;3,9;1198;1214,8;1198;1186;1203,5;1100,6;239,9;2385,4;2408,6;945,1;933,4;24;16,1;19,2;178;87,1;1100
2230129;KRD100186009;6,2;0,3;31;289;289;6;0,06;0,48;0,12;0,01;0,02;0,01;0,02;0,04;0,07;0;0;0;0,04;0;0;0;0;0;0;0;0;0,01;99,01;0;0;0,15;12107;2124;109,2;3,9;1198;1214,8;1198,2;1186;1203,5;1108,4;240,7;2400,5;2419;947;931,8;24,1;16,2;19,3;178;86,7;1100
2230129;KRD100186009;6,2;0,3;31;289;289;6;0,06;0,48;0,12;0,01;0,02;0,01;0,02;0,04;0,07;0;0;0;0,04;0;0;0;0;0;0;0;0;0,01;99,01;0;0;0,15;12027;2124;109,2;3,8;1198,5;1214,8;1198,1;1186;1203,5;1102,5;240;2390;2409,7;946,7;935;24,2;16,3;19,6;178;87;1100
2230129;KRD100186009;6,2;0,3;31;289;289;6;0,06;0,48;0,12;0,01;0,02;0,01;0,02;0,04;0,07;0;0;0;0,04;0;0;0;0;0;0;0;0;0,01;99,01;0;0;0,15;12045;2124;109,2;3,8;1198,5;1214,8;1198,1;1186;1203,5;1102;240,9;2394,7;2417,8;945,5;833,7;24,3;16,4;19,8;178;87,3;1100
2230129;KRD100186009;6,2;0,3;31;289;289;6;0,06;0,48;0,12;0,01;0,02;0,01;0,02;0,04;0,07;0;0;0;0,04;0;0;0;0;0;0;0;0;0,01;99,01;0;0;0,15;12045;2124;109,2;3,8;1199;1214,8;1198,2;1186;1204;1103,5;241,1;2392,4;2425,9;946,1;931,8;24,4;16,3;20;178;86,9;1100
2230129;KRD100186009;6,2;0,3;31;289;289;6;0,06;0,48;0,12;0,01;0,02;0,01;0,02;0,04;0,07;0;0;0;0,04;0;0;0;0;0;0;0;0;0,01;99,01;0;0;0,15;12106;2124;109,1;3,9;1201;1214,8;1198,2;1186;1204;1104,5;240,8;2394,7;2415,5;947;931,8;24,3;16,3;20,2;178;86,8;1100
2230129;KRD100186009;6,2;0,3;31;289;289;6;0,06;0,48;0,12;0,01;0,02;0,01;0,02;0,04;0,07;0;0;0;0,04;0;0;0;0;0;0;0;0;0,01;99,01;0;0;0,15;12052;2124;109,1;3,8;1201;1214,8;1198,3;1186;1204;1104,5;241,1;2400,5;2415,5;946,7;926,4;24,3;16,3;20,2;178;87,2;1100
2230129;KRD100186009;6,2;0,3;31;289;289;6;0,06;0,48;0,12;0,01;0,02;0,01;0,02;0,04;0,07;0;0;0;0,04;0;0;0;0;0;0;0;0;0,01;99,01;0;0;0,15;12082;2124;109,1;3,8;1201;1214,8;1198,3;1186;1204;1098,6;237,6;2368,1;2379,6;945,1;931,8;24,2;16,3;20,4;178;87,1;1100
2230129;KRD100186009;6,2;0,3;31;289;289;6;0,06;0,48;0,12;0,01;0,02;0,01;0,02;0,04;0,07;0;0;0;0,04;0;0;0;0;0;0;0;0;0,01;99,01;0;0;0,15;12024;2124;109,1;3,8;1200;1214,8;1198,3;1186;1204;1101;241,6;2406,3;2423,6;944,8;933,4;24,1;16,2;20,6;178;87,4;1100
2230129;KRD100186009;6,2;0,3;31;289;289;6;0,06;0,48;0,12;0,01;0,02;0,01;0,02;0,04;0,07;0;0;0;0,04;0;0;0;0;0;0;0;0;0,01;99,01;0;0;0,15;12071;2124;109,1;3,9;1200;1214,8;1198,4;1186;1204;1102;241,2;2398,1;2427,1;945,1;930,5;24;16,2;20,8;178;87,3;1100
2230129;KRD100186009;6,2;0,3;31;289;289;6;0,06;0,48;0,12;0,01;0,02;0,01;0,02;0,04;0,07;0;0;0;0,04;0;0;0;0;0;0;0;0;0,01;99,01;0;0;0,15;12040;2124;109,1;3,8;1200;1214,8;1198,4;1186;1204;1097,1;240,9;2390;2425,9;944,5;930,8;24,1;16,3;20,7;178;87,3;1100
2230129;KRD100186009;6,2;0,3;31;289;289;6;0,06;0,48;0,12;0,01;0,02;0,01;0,02;0,04;0,07;0;0;0;0,04;0;0;0;0;0;0;0;0;0,01;99,01;0;0;0,15;12066;2124;109,1;3,9;1201;1214,8;1198,4;1186;1204;1098,1;240,6;2386,6;2423,6;945,1;930,5;24,1;16,3;20,5;178;86,7;1100
2230129;KRD100186009;6,2;0,3;31;289;289;6;0,06;0,48;0,12;0,01;0,02;0,01;0,02;0,04;0,07;0;0;0;0,04;0;0;0;0;0;0;0;0;0,01;99,01;0;0;0,15;12066;2124;109,1;3,9;1202;1214,8;1198,4;1186;1204;1095,6;240,5;2377,3;2421,3;945,5;928;24,1;16,4;20,3;178;87,2;1100
2230129;KRD100186009;6,2;0,3;31;289;289;6;0,06;0,48;0,12;0,01;0,02;0,01;0,02;0,04;0,07;0;0;0;0,04;0;0;0;0;0;0;0;0;0,01;99,01;0;0;0,15;12072;2124;109,1;3,8;1200,5;1214,8;1198,3;1186;1204;1099,6;240,6;2384,3;2421,3;945,1;933,4;24,1;16,4;20,3;178;87,3;1100
2230129;KRD100186009;6,2;0,3;31;289;289;6;0,06;0,48;0,12;0,01;0,02;0,01;0,02;0,04;0,07;0;0;0;0,04;0;0;0;0;0;0;0;0;0,01;99,01;0;0;0,15;12065;2124;109,1;3,9;1200,5;1214,8;1198,3;1186;1204;1099,6;240,8;2391,2;2419;945,5;933,4;24,2;16,4;20,2;178;87;1100
2230129;KRD100186009;6,2;0,3;31;289;289;6;0,06;0,48;0,12;0,01;0,02;0,01;0,02;0,04;0,07;0;0;0;0,04;0;0;0;0;0;0;0;0;0,01;99,01;0;0;0,15;12102;2124;109,1;3,8;1202;1214,8;1198,2;1186;1204;1096,1;240,7;2395,8;2423,6;944,8;934,3;24,2;16,3;19,7;178;87;1100
2230129;KRD100186009;6,2;0,3;31;289;289;6;0,06;0,48;0,12;0,01;0,02;0,01;0,02;0,04;0,07;0;0;0;0,04;0;0;0;0;0;0;0;0;0,01;99,01;0;0;0,15;12099;2124;109,1;3,9;1202;1214,8;1198,2;1186;1204;1093,7;240,7;2392,4;2424,8;945,1;881,5;24,1;16,3;19,1;178;86,8;1100
2230129;KRD100186009;6,2;0,3;31;289;289;6;0,06;0,48;0,12;0,01;0,02;0,01;0,02;0,04;0,07;0;0;0;0,04;0;0;0;0;0;0;0;0;0,01;99,01;0;0;0,15;12124;2124;109,1;3,8;1202;1214,8;119,8;1186;1204;1095,6;241;2400,5;2423,6;946,1;930,2;24;16,4;19;178;87,4;1100
2230130;KRD100186119;6,2;0,3;110;280;285;8,4;0,05;0,49;0,12;0,01;0,02;0,01;0,03;0,04;0,06;0;0;0;0,03;0;0;0;0;0;0;0;0;0;99;0;0;0,14;12049;2124;109,1;3,9;1201,5;1214,8;1197,9;1186;1204;1093,7;240,6;2400,5;2417,8;943,5;908,2;24,2;16,4;19;178;87,6;1100
2230130;KRD100186119;6,2;0,3;110;280;285;8,4;0,05;0,49;0,12;0,01;0,02;0,01;0,03;0,04;0,06;0;0;0;0,03;0;0;0;0;0;0;0;0;0;99;0;0;0,14;11982;2124;108,5;3,8;1201;1214,8;1197,8;1186;1204;1090,2;240,7;2395,8;2419;944,8;930,2;24,2;16,4;19,4;178;87;1100
2230130;KRD100186119;6,2;0,3;110;280;285;8,4;0,05;0,49;0,12;0,01;0,02;0,01;0,03;0,04;0,06;0;0;0;0,03;0;0;0;0;0;0;0;0;0;99;0;0;0,14;11988;2124;107,8;3,9;1201;1214,8;1197,8;1186;1204;1099,6;240,2;2384,3;2415,5;945,5;932,1;24,1;16,5;19,7;178;86,7;1100
2230130;KRD100186119;6,2;0,3;110;280;285;8,4;0,05;0,49;0,12;0,01;0,02;0,01;0,03;0,04;0,06;0;0;0;0,03;0;0;0;0;0;0;0;0;0;99;0;0;0,14;12063;2124;107,2;3,8;1200,5;1214,8;1197,7;1186;1204;1093,2;240,9;2392,4;2425,9;945,1;932,4;24,2;16,6;20,1;178;87,2;1100
2230130;KRD100186119;6,2;0,3;110;280;285;8,4;0,05;0,49;0,12;0,01;0,02;0,01;0,03;0,04;0,06;0;0;0;0,03;0;0;0;0;0;0;0;0;0;99;0;0;0,14;12068;2124;107,2;3,9;1200,5;1214,8;1197,6;1186;1204;1092,2;240,4;2383,1;2423,6;943,5;930,2;24,4;16,6;20,5;178;87,6;1100
2230130;KRD100186119;6,2;0,3;110;280;285;8,4;0,05;0,49;0,12;0,01;0,02;0,01;0,03;0,04;0,06;0;0;0;0,03;0;0;0;0;0;0;0;0;0;99;0;0;0,14;11987;2124;107,2;3,9;1200;1214,8;1197,6;1186;1204;1093,7;240,4;2391,2;2414,4;944,5;930,2;24,4;16,6;20,7;178;87,3;1100
2230130;KRD100186119;6,2;0,3;110;280;285;8,4;0,05;0,49;0,12;0,01;0,02;0,01;0,03;0,04;0,06;0;0;0;0,03;0;0;0;0;0;0;0;0;0;99;0;0;0,14;12032;2124;107,2;3,9;1200;1214,8;1197,5;1186;1204;1095,1;240,6;2395,8;2420,1;944,5;833,1;24,4;16,5;20,1;178;87,3;1100
2230130;KRD100186119;6,2;0,3;110;280;285;8,4;0,05;0,49;0,12;0,01;0,02;0,01;0,03;0,04;0,06;0;0;0;0,03;0;0;0;0;0;0;0;0;0;99;0;0;0,14;12015;2124;107,2;3,4;1201;1214,8;1197,4;1186;1204;1096,1;241;2400,5;2415,5;944,5;930,2;24,3;16,6;19,3;178;86,7;1100
2230130;KRD100186119;6,2;0,3;110;280;285;8,4;0,05;0,49;0,12;0,01;0,02;0,01;0,03;0,04;0,06;0;0;0;0,03;0;0;0;0;0;0;0;0;0;99;0;0;0,14;12092;2124;107,2;3,9;1200,5;1214,8;1197,4;1186;1204;1095,1;241,1;2400,5;2417,8;945,1;932,1;24,2;16,7;19,4;178;87;1100
2230130;KRD100186119;6,2;0,3;110;280;285;8,4;0,05;0,49;0,12;0,01;0,02;0,01;0,03;0,04;0,06;0;0;0;0,03;0;0;0;0;0;0;0;0;0;99;0;0;0,14;12092;2124;107,2;3,8;1200,5;1214,8;1197,3;1186;1204;1092,7;241;2398,1;2417,8;945,1;933,7;24,1;16,6;19,6;178;86,9;1100
2230130;KRD100186119;6,2;0,3;110;280;285;8,4;0,05;0,49;0,12;0,01;0,02;0,01;0,03;0,04;0,06;0;0;0;0,03;0;0;0;0;0;0;0;0;0;99;0;0;0,14;12107;2124;107,2;3,8;1201;1214,8;1197,3;1186;1204;1105;240,8;2397;2419;945,1;933,4;23,8;16,2;19,8;178;87,2;1100
2230130;KRD100186119;6,2;0,3;110;280;285;8,4;0,05;0,49;0,12;0,01;0,02;0,01;0,03;0,04;0,06;0;0;0;0,03;0;0;0;0;0;0;0;0;0;99;0;0;0,14;12079;2124;108,3;3,9;1201;1214,8;1197,2;1186;1204;1088,7;240,9;2392,4;2425,9;945,1;913,6;23,7;16,1;20,2;178;87,3;1100
2230130;KRD100186119;6,2;0,3;110;280;285;8,4;0,05;0,49;0,12;0,01;0,02;0,01;0,03;0,04;0,06;0;0;0;0,03;0;0;0;0;0;0;0;0;0;99;0;0;0,14;12005;2124;108,4;3,9;1201;1214,8;1197,2;1186;1204;1096,1;240,9;2394,7;2423,6;945,1;817,5;24;16,6;20,7;178;86,9;1100
2230130;KRD100186119;6,2;0,3;110;280;285;8,4;0,05;0,49;0,12;0,01;0,02;0,01;0,03;0,04;0,06;0;0;0;0,03;0;0;0;0;0;0;0;0;0;99;0;0;0,14;12022;2124;108,3;3,9;1200,5;1214,8;1197,1;1186;1204;1097,6;241,1;2395,8;2419;944,8;930,8;24,5;16,6;20,6;178;87,2;1100
2230130;KRD100186119;6,2;0,3;110;280;285;8,4;0,05;0,49;0,12;0,01;0,02;0,01;0,03;0,04;0,06;0;0;0;0,03;0;0;0;0;0;0;0;0;0;99;0;0;0,14;12111;2124;108,3;3,8;1200,5;1214,8;1197,1;1186;1204;1090,2;236,7;2362,3;2369,2;945,1;911,1;24,5;16,6;20,3;178;87;1100
2230130;KRD100186119;6,2;0,3;110;280;285;8,4;0,05;0,49;0,12;0,01;0,02;0,01;0,03;0,04;0,06;0;0;0;0,03;0;0;0;0;0;0;0;0;0;99;0;0;0,14;12023;2124;108,3;3,9;1200,5;1214,8;1197,1;1186;1204;1095,1;241,2;2407,4;2419;945,1;933,4;24,5;16,6;20;178;87,4;1100
2230130;KRD100186119;6,2;0,3;110;280;285;8,4;0,05;0,49;0,12;0,01;0,02;0,01;0,03;0,04;0,06;0;0;0;0,03;0;0;0;0;0;0;0;0;0;99;0;0;0,14;12023;2124;108,4;3,9;1199,5;1214,8;1197;1186;1204;1098,1;240,9;2397;2424,8;945,1;933,4;24,5;16,5;20,1;178;87,1;1100
2230130;KRD100186119;6,2;0,3;110;280;285;8,4;0,05;0,49;0,12;0,01;0,02;0,01;0,03;0,04;0,06;0;0;0;0,03;0;0;0;0;0;0;0;0;0;99;0;0;0,14;12019;2124;108,4;3,8;1200;1214,8;1197;1186;1204;1102;241;2402,8;2420,1;945,1;932,7;24,4;16,6;20;178;87,1;1100
2230130;KRD100186119;6,2;0,3;110;280;285;8,4;0,05;0,49;0,12;0,01;0,02;0,01;0,03;0,04;0,06;0;0;0;0,03;0;0;0;0;0;0;0;0;0;99;0;0;0,14;12066;2124;108,4;3,9;1198;1214,8;1197;1186;1204;1097,1;241,2;2398,1;2429,4;946,1;933,4;24,5;16,7;19,7;178;87,3;1100
2230130;KRD100186119;6,2;0,3;110;280;285;8,4;0,05;0,49;0,12;0,01;0,02;0,01;0,03;0,04;0,06;0;0;0;0,03;0;0;0;0;0;0;0;0;0;99;0;0;0,14;12028;2124;108,4;3,8;1197,5;1214,8;1197;1186;1204;1094,6;241,2;2390;2424,8;947,7;934,3;24,5;16,7;19,3;178;86,7;1100
2230130;KRD100186119;6,2;0,3;110;280;285;8,4;0,05;0,49;0,12;0,01;0,02;0,01;0,03;0,04;0,06;0;0;0;0,03;0;0;0;0;0;0;0;0;0;99;0;0;0,14;12021;2124;108,5;3,9;1196,5;1214,8;1197;1186;1204;1100,6;240,9;2383,1;2420,1;947;934;24,5;16,6;19,3;178;87,1;1100
2230130;KRD100186119;6,2;0,3;110;280;285;8,4;0,05;0,49;0,12;0,01;0,02;0,01;0,03;0,04;0,06;0;0;0;0,03;0;0;0;0;0;0;0;0;0;99;0;0;0,14;12013;2124;108,6;3,9;1196;1214,8;1197;1186;1204;1097,6;240,8;2391,2;2421,3;948;896,8;24,5;16,5;19,4;178;86,8;1100
2230130;KRD100186119;6,2;0,3;110;280;285;8,4;0,05;0,49;0,12;0,01;0,02;0,01;0,03;0,04;0,06;0;0;0;0,03;0;0;0;0;0;0;0;0;0;99;0;0;0,14;12002;2124;108,7;3,9;1195;1214,8;1197,1;1186;1204;1098,1;240,5;2390;2420,1;948;919,4;24,4;16,4;19,5;178;87,2;1100
2230130;KRD100186119;6,2;0,3;110;280;285;8,4;0,05;0,49;0,12;0,01;0,02;0,01;0,03;0,04;0,06;0;0;0;0,03;0;0;0;0;0;0;0;0;0;99;0;0;0,14;12034;2124;108,8;3,9;1195;1214,8;1197,1;1186;1204;1106;241,4;2401,6;2424,8;948;914,3;24,4;16,4;19,2;178;87,4;1100
2230130;KRD100186119;6,2;0,3;110;280;285;8,4;0,05;0,49;0,12;0,01;0,02;0,01;0,03;0,04;0,06;0;0;0;0,03;0;0;0;0;0;0;0;0;0;99;0;0;0,14;12042;2124;108,9;3,9;1195,5;1214,8;1197,1;1186;1204;1106,9;240,5;2386,6;2413,2;948,6;885,6;24,2;16,3;18,9;178;87,1;1100
